Repository: seul22lee/PSED

File: 0709_corpus/extracted/10.1039_c5tc03561a/records.json
[
 {
  "doi": "10.1039_c5tc03561a",
  "material": "BaO",
  "measurand": {
   "quantity": "growth_per_cycle",
   "unit": "\u00c5/cycle"
  },
  "coordinate": "deposition_temperature",
  "coordinate_unit": "\u00b0C",
  "points": [
   [
    180.0,
    0.43
   ],
   [
    195.0,
    0.445
   ],
   [
    210.0,
    0.46
   ]
  ],
  "controlled": {},
  "chemistry": {
   "precursors": [
    "py-Ba",
    "TTIP"
   ],
   "coreactants": [
    "H2O"
   ]
  },
  "source": "measured",
  "study_type": "experimental",
  "provenance": {
   "figure": "Fig 2",
   "panel": "a",
   "caption": "Fig. 2 (a) GPC plotted versus substrate temperature (b) GPC versus boosting time (standard deviation: 7 measurements on 4 inch wafer). The downward arrow indicates the process parameter chosen for fur",
   "extractor": "vision-llm"
  }
 },
 {
  "doi": "10.1039_c5tc03561a",
  "material": "GPC",
  "measurand": {
   "quantity": "growth_per_cycle",
   "unit": "\u00c5/cycle"
  },
  "coordinate": "pulse_time",
  "coordinate_unit": "s",
  "points": [
   [
    0.0,
    0.23
   ],
   [
    0.5,
    0.24
   ],
   [
    1.0,
    0.46
   ],
   [
    2.0,
    0.505
   ],
   [
    3.0,
    0.505
   ]
  ],
  "controlled": {},
  "chemistry": {
   "precursors": [
    "py-Ba",
    "TTIP"
   ],
   "coreactants": [
    "H2O"
   ]
  },
  "source": "measured",
  "study_type": "experimental",
  "provenance": {
   "figure": "Fig 2",
   "panel": "b",
   "caption": "Fig. 2 (a) GPC plotted versus substrate temperature (b) GPC versus boosting time (standard deviation: 7 measurements on 4 inch wafer). The downward arrow indicates the process parameter chosen for fur",
   "extractor": "vision-llm"
  }
 },
 {
  "doi": "10.1039_c5tc03561a",
  "material": "Canister pressure (mbar)",
  "measurand": {
   "quantity": "growth_per_cycle",
   "unit": "\u00c5/cycle"
  },
  "coordinate": "pulse_time",
  "coordinate_unit": "s",
  "points": [
   [
    0.0,
    0.6
   ],
   [
    0.5,
    0.65
   ],
   [
    1.0,
    0.75
   ],
   [
    1.5,
    0.85
   ],
   [
    2.0,
    0.95
   ],
   [
    2.5,
    1.0
   ],
   [
    3.0,
    1.05
   ]
  ],
  "controlled": {},
  "chemistry": {
   "precursors": [
    "py-Ba",
    "TTIP"
   ],
   "coreactants": [
    "H2O"
   ]
  },
  "source": "measured",
  "study_type": "experimental",
  "provenance": {
   "figure": "Fig 2",
   "panel": "b",
   "caption": "Fig. 2 (a) GPC plotted versus substrate temperature (b) GPC versus boosting time (standard deviation: 7 measurements on 4 inch wafer). The downward arrow indicates the process parameter chosen for fur",
   "extractor": "vision-llm"
  }
 },
 {
  "doi": "10.1039_c5tc03561a",
  "material": "BaO",
  "measurand": {
   "quantity": "film_thickness",
   "unit": "\u00c5"
  },
  "coordinate": "exposure",
  "coordinate_unit": "",
  "points": [
   [
    1,
    47.2
   ],
   [
    2,
    47.7
   ],
   [
    3,
    47.9
   ]
  ],
  "controlled": {
   "number_of_cycles": "100"
  },
  "chemistry": {
   "precursors": [
    "py-Ba",
    "TTIP"
   ],
   "coreactants": [
    "H2O"
   ]
  },
  "source": "measured",
  "study_type": "experimental",
  "provenance": {
   "figure": "Fig 3",
   "panel": "a",
   "caption": "Fig. 3 (a) Film thickness plotted versus number of Ba precursor exposures per BaO full cycle (b) thickness variation as a function of number of oxidant (H2O) pulses. A steady state was attained after ",
   "extractor": "vision-llm"
  }
 },
 {
  "doi": "10.1039_c5tc03561a",
  "material": "BaO",
  "measurand": {
   "quantity": "film_thickness",
   "unit": "\u00c5"
  },
  "coordinate": "exposure",
  "coordinate_unit": "",
  "points": [
   [
    1,
    32.5
   ],
   [
    4,
    40.5
   ],
   [
    5,
    48.5
   ],
   [
    10,
    50.0
   ]
  ],
  "controlled": {
   "number_of_cycles": "100"
  },
  "chemistry": {
   "precursors": [
    "py-Ba",
    "TTIP"
   ],
   "coreactants": [
    "H2O"
   ]
  },
  "source": "measured",
  "study_type": "experimental",
  "provenance": {
   "figure": "Fig 3",
   "panel": "b",
   "caption": "Fig. 3 (a) Film thickness plotted versus number of Ba precursor exposures per BaO full cycle (b) thickness variation as a function of number of oxidant (H2O) pulses. A steady state was attained after ",
   "extractor": "vision-llm"
  }
 },
 {
  "doi": "10.1039_c5tc03561a",
  "material": "BaO",
  "measurand": {
   "quantity": "film_thickness",
   "unit": "nm"
  },
  "coordinate": "spatial_coordinate",
  "coordinate_unit": "index",
  "points": [
   [
    0,
    6.8
   ],
   [
    1,
    5.8
   ],
   [
    2,
    6.22
   ]
  ],
  "controlled": {
   "material": "BaO",
   "substrate": "patterned Si",
   "aspect_ratio": "1:2.5"
  },
  "chemistry": {
   "precursors": [
    "py-Ba",
    "TTIP"
   ],
   "coreactants": [
    "H2O"
   ]
  },
  "source": "measured",
  "study_type": "experimental",
  "provenance": {
   "figure": "Fig 6",
   "panel": "a",
   "caption": "Fig. 6 (a) Cross sectional TEM image of BaO film deposited on patterned Si substrate with aspect ratio B 1 : 2.5; the central cavity of the trenches are filled with amorphous carbon for structure prot",
   "extractor": "vision-llm"
  }
 },
 {
  "doi": "10.1039_c5tc03561a",
  "material": "BaO",
  "measurand": {
   "quantity": "Leakage current",
   "unit": "A/cm\u00b2"
  },
  "coordinate": "Voltage",
  "coordinate_unit": "V",
  "points": [
   [
    0.0,
    1e-10
   ],
   [
    0.05,
    1.4e-10
   ],
   [
    0.1,
    1.9e-10
   ],
   [
    0.15,
    2.7e-10
   ],
   [
    0.2,
    3.8e-10
   ],
   [
    0.25,
    5.2e-10
   ],
   [
    0.3,
    7e-10
   ],
   [
    0.35,
    9e-10
   ],
   [
    0.4,
    1.2e-09
   ],
   [
    0.45,
    1.5e-09
   ],
   [
    0.5,
    1.9e-09
   ],
   [
    0.55,
    2.4e-09
   ],
   [
    0.6,
    3e-09
   ],
   [
    0.65,
    3.8e-09
   ],
   [
    0.7,
    4.7e-09
   ],
   [
    0.75,
    5.8e-09
   ],
   [
    0.8,
    7e-09
   ],
   [
    0.85,
    8.5e-09
   ],
   [
    0.9,
    1e-08
   ],
   [
    0.95,
    1.2e-08
   ],
   [
    1.0,
    1.4e-08
   ],
   [
    1.05,
    1.6e-08
   ],
   [
    1.1,
    1.8e-08
   ],
   [
    1.15,
    2e-08
   ],
   [
    1.2,
    2.2e-08
   ],
   [
    1.25,
    2.4e-08
   ],
   [
    1.3,
    2.7e-08
   ],
   [
    1.35,
    3e-08
   ],
   [
    1.4,
    3.3e-08
   ],
   [
    1.45,
    3.7e-08
   ],
   [
    1.5,
    4.1e-08
   ],
   [
    1.55,
    4.5e-08
   ],
   [
    1.6,
    4.9e-08
   ]
  ],
  "controlled": {
   "film_thickness": "20 nm",
   "material": "BaTiO3"
  },
  "chemistry": {
   "precursors": [
    "py-Ba",
    "TTIP"
   ],
   "coreactants": [
    "H2O"
   ]
  },
  "source": "measured",
  "study_type": "experimental",
  "provenance": {
   "figure": "Fig 8",
   "panel": "a",
   "caption": "Fig. 8 Representative leakage current ( I -V ) characteristics of Pt/BTO/Ru capacitor measured for a 20 nm thick BTO layer. The top electrode defines the capacitor area (0.68 /C2 10 /C0 3 ) 2 m 2 .",
   "extractor": "vision-llm"
  }
 }
]
