Repository: seul22lee/PSED

File: 0226_kb/old/extracted/Gonsalves et al. - 2024 - Simulated conformality of atomic layer deposition in lateral channels the impact of the Knudsen num/tables/table-001.html
<table><caption><div class="caption">Table 1 Parameters used in the simulations a</div></caption><tbody><tr><th>Parameter</th><th>Values</th></tr><tr><td>Initial partial pressure of the reactant gas ( p A0 ) [Pa] Partial pressure of inert gas I ( p I ) b [Pa] Channel height ( H ) [m] Time ( t ) [s] Temperature ( T ) [ 1 C] Adsorption capacity ( q ) [m /C0 2 ] Desorption probability in unit time ( P d ) [s /C0 1 ] Sticking coefficient ( c ) [ /C0 ] Number of ALD cycles N [ /C0 ]</td><td>0.01, 0.1, 1, 10, 100, 1000, 10000 0.09, 0.9, 9, 90, 900, 90000 10 /C0 8 , 10 /C0 7 , 10 /C0 6 , 10 /C0 5 , 10 /C0 4 , 10 /C0 3 , 10 /C0 2 ; 5 /C2 10 /C0 7 0.001, 0.01, 0.1, 1, 10, 100, 1000 250 4 /C2 10 /C0 18 0.0001 0.0001, 0.001, 0.01 c , 0.1, 1 1</td></tr></tbody></table>

File: 0226_kb/old/extracted/Knehr et al. - 2021 - Wafer-level uniformity of atomic-layer-deposited niobium nitride thin films for quantum devices/tables/table-002.html
<table><tbody><tr><td></td><td></td><th colspan="2">Change (%) over diameter</th></tr><tr><th>Parameter</th><th>Center value</th><th>2 in.</th><th>4 in.</th></tr><tr><td>d</td><td>6.1nm</td><td>&lt;5</td><td>&lt;5</td></tr><tr><td>R q</td><td>0.82nm</td><td>&lt;3</td><td>&lt;6</td></tr><tr><td>T c</td><td>10.3K</td><td>- 1</td><td>- 10</td></tr><tr><td>Δ T</td><td>1.38K</td><td>+5</td><td>+30</td></tr><tr><td>ρ 0</td><td>260 μ Ω ⋅ cm</td><td>+6</td><td>+50</td></tr><tr><td>j sw</td><td>5.7MA/cm 2</td><td>- 8</td><td>- 45</td></tr></tbody></table>
