Repository: seul22lee/PSED

File: 0604_kg/output/Yim et al. - 2020 - Saturation profile based conformality analysis for atomic layer deposition aluminum oxide in latera/01_docling/tables/table-002.html
<table><caption><div class="caption">Table 2 Comparison of sticking coefficient for TMA c TMA and water c H 2 O on ALD Al2O3 coated on various LHAR features</div></caption><tbody><tr><th>Temperature ( 1 C)</th><th>LHAR type</th><th>LHAR H ( m m)</th><th>Max. AR</th><th>Number of cycles</th><th>Reactor</th><th>c TMA</th><td></td><th>c H 2 O</th><th>Ref.</th></tr><tr><td>200</td><td>Macroscopic rectangular</td><td>100</td><td>200:1</td><td>150</td><td>Home-built</td><td>0.1</td><td></td><td>-</td><td>Dendooven et al. (2009) 31</td></tr><tr><td>200</td><td>Microscopic centrosymmetric</td><td>4.5</td><td>B 100:1 a</td><td>- b</td><td>Single wafer cross-flow hot wall reactor</td><td>2 /C2 10 /C0</td><td>2</td><td>-</td><td>Schwille et al. (2016) 41</td></tr><tr><td>100-300</td><td>- c</td><td>-</td><td>- c</td><td>- b</td><td>Home-built</td><td>10 /C0 3 d</td><td></td><td>10 /C0 4 d</td><td>Vandalon et al. (2016) 60</td></tr><tr><td>300</td><td>Microscopic rectangular PillarHall-3</td><td>0.50</td><td>2000:1</td><td>500</td><td>Picosun R-150</td><td>5.72 /C2 10 /C0</td><td>3 e</td><td>-</td><td>Ylilammi et al. (2018) 33</td></tr><tr><td>275</td><td>Microscopic rectangular PillarHall-3</td><td>0.50</td><td>10000:1</td><td>400</td><td>Oxford instruments OpAL reactor</td><td>(0.5-2) /C2 10</td><td>/C0 3</td><td>(0.8-2) /C2 10 /C0 4</td><td>Arts et al. (2019) 36</td></tr><tr><td>300</td><td>Microscopic rectangular</td><td>0.50</td><td>10000:1</td><td>500</td><td>Picosun R-150</td><td>4 /C2 10 /C0 3 f</td><td></td><td>3 /C2 10 /C0 4</td><td>g This work</td></tr></tbody></table>
