Repository: seul22lee/PSED

File: 0604_kg/output/Ylilammi et al. - 2018 - Modeling growth kinetics of thin films made by atomic layer deposition in lateral high-aspect-ratio/05_enrich_figures/figure-010.json
{
  "figure_id": "figure-010",
  "figure_index": 10,
  "panel": null,
  "figure_no": 1,
  "title": null,
  "caption": "FIG. 1. Schematic cross-section of the LHAR test device (not in scale). The gas front propagates in the x-direction. The penetration depth of the ALD film growth is x p . The width of the channel in the z-direction is W . The length in the x-direction is L .",
  "page_nos": [
    3
  ],
  "image_path": "/home/ftk3187/github/PSED/0604_kg/output/Ylilammi et al. - 2018 - Modeling growth kinetics of thin films made by atomic layer deposition in lateral high-aspect-ratio/01_docling/figures/figure-010.png",
  "plot_data_path": "/home/ftk3187/github/PSED/0604_kg/output/Ylilammi et al. - 2018 - Modeling growth kinetics of thin films made by atomic layer deposition in lateral high-aspect-ratio/03_plot_to_data/figure-010.json",
  "series": [],
  "legend": [],
  "x_label": null,
  "y_label": null,
  "figure_contexts": [
    "This work continues the earlier work (Gao, 2015), where microscopic lateral high-aspect-ratio structure (LHAR) prototypes were designed and fabricated. The LHAR structures consist of a long, narrow lateral gap of typically 500 nm in height (analogous to a vertical trench but rotated 90 /C14 ) in a polysilicon membrane, supported by pillars. The first LHAR prototypes have been used for conformality analysis of the ALD Al2O3-, TiO2and Ir-based thin films (Gao, 2015; Mattinen, 2016; and Puurunen and Gao, 2016). This work uses LHAR (PillarHall V R ) prototypes with a new all-silicon design made by a fabrication process resembling that previously reported (Gao, 2015). The length of the fabricated channels varied from 1 l m to 5 mm, so that for a typical gap height of 500 nm, the gap length vs. height gives the aspect ratio in the range from 2:1 to 10 000:1. It turned out that the penetration depth does not depend on the length of the channel when it is long enough. The structure of the LHAR test device is schematically illustrated in Fig. 1.",
    "The coordinate system used in the high-aspect-ratio lateral channel is defined in Fig. 1. The gas enters from the left and propagates along the x-axis by diffusion. In the ydirection (height), the time constant for concentration equilibration by diffusion is H 2 / D eff /C25 10 ns, where the channel height H ¼ 1 l m and the effective diffusion coefficient D eff is typically about 1 cm 2 /s. Therefore, we may assume well that there are no concentration gradients in the y-direction in the millisecond time scale of the ALD process. In the z-direction, the channel is very wide ( W /C29 H ), and therefore the concentration is assumed constant in that direction."
  ],
  "subfigure_contexts": {}
}

File: 0604_kg/output/Ylilammi et al. - 2018 - Modeling growth kinetics of thin films made by atomic layer deposition in lateral high-aspect-ratio/05_enrich_figures/figure-011.json
{
  "figure_id": "figure-011",
  "figure_index": 11,
  "panel": null,
  "figure_no": 2,
  "title": "Reactant pressure",
  "caption": "FIG. 2. Comparison of the development of reactant pressure distributions in time. Lines indicate the approximate model and circles the fully numerical solution of the growth equations. Parameter values used: H ¼ 0.5 l m , W ¼ 0.1 mm, p A0 ¼ 100Pa, M A ¼ 0.0749 kg/mol, d A ¼ 591pm, M B ¼ 0.028 kg/ mol, d B ¼ 374pm, p B ¼ 300Pa, q ¼ 5 /C2 10 18 m /C0 2 , T ¼ 500K, K ¼ 100Pa /C0 1 , c ¼ 0.01, and gpc sat ¼ 106pm. The locations of points x t and x s of the 0.1 s pulse are marked.",
  "page_nos": [
    6
  ],
  "image_path": "/home/ftk3187/github/PSED/0604_kg/output/Ylilammi et al. - 2018 - Modeling growth kinetics of thin films made by atomic layer deposition in lateral high-aspect-ratio/01_docling/figures/figure-011.png",
  "plot_data_path": "/home/ftk3187/github/PSED/0604_kg/output/Ylilammi et al. - 2018 - Modeling growth kinetics of thin films made by atomic layer deposition in lateral high-aspect-ratio/03_plot_to_data/figure-011.json",
  "series": [
    "Pulse time= 0.1 s",
    "Pulse time= 0.1 s appr",
    "Pulse time= 0.05 s",
    "Pulse time= 0.05 s appr",
    "Pulse time= 0.02 s",
    "Pulse time= 0.02 s appr",
    "Pulse time= 0.01 s",
    "Pulse time= 0.01 s appr",
    "x_t",
    "x_s"
  ],
  "legend": [
    "Pulse time= 0.1 s",
    "Pulse time= 0.1 s appr",
    "Pulse time= 0.05 s",
    "Pulse time= 0.05 s appr",
    "Pulse time= 0.02 s",
    "Pulse time= 0.02 s appr",
    "Pulse time= 0.01 s",
    "Pulse time= 0.01 s appr",
    "x_t",
    "x_s"
  ],
  "x_label": "Location x (µm)",
  "y_label": "Pressure p_A (Pa)",
  "figure_contexts": [
    "In Fig. 2, this approximate model is compared with the numerical solution of the diffusion equation and the fit looks quite good."
  ],
  "subfigure_contexts": {}
}

File: 0604_kg/output/Ylilammi et al. - 2018 - Modeling growth kinetics of thin films made by atomic layer deposition in lateral high-aspect-ratio/05_enrich_figures/figure-012.json
{
  "figure_id": "figure-012",
  "figure_index": 12,
  "panel": null,
  "figure_no": 3,
  "title": "Surface coverage",
  "caption": "FIG. 3. Development of the surface coverage with time. Circles represent the fully numerical solution of differential equations and lines the result of the approximate model. Parameter values used: H ¼ 0.5 l m , W ¼ 0.1 mm, p A0 ¼ 100Pa, M A ¼ 0.0749 kg/mol, d A ¼ 591pm, M B ¼ 0.028 kg/mol, d B ¼ 374 pm, p B ¼ 300Pa, q ¼ 5 /C2 10 18 m /C0 2 , T ¼ 500 K, K ¼ 100Pa /C0 1 , c ¼ 0.01, and gpc sat ¼ 106pm.",
  "page_nos": [
    6
  ],
  "image_path": "/home/ftk3187/github/PSED/0529_kg/output/Ylilammi et al. - 2018 - Modeling growth kinetics of thin films made by atomic layer deposition in lateral high-aspect-ratio/01_docling/figures/figure-012.png",
  "plot_data_path": "/home/ftk3187/github/PSED/0604_kg/output/Ylilammi et al. - 2018 - Modeling growth kinetics of thin films made by atomic layer deposition in lateral high-aspect-ratio/03_plot_to_data/figure-012.json",
  "series": [
    "Pulse time= 0.1 s (circles)",
    "appr (Pulse time= 0.1 s line)",
    "Pulse time= 0.05 s (circles)",
    "appr (Pulse time= 0.05 s line)",
    "Pulse time= 0.02 s (circles)",
    "appr (Pulse time= 0.02 s line)",
    "Pulse time= 0.01 s (circles)",
    "appr (Pulse time= 0.01 s line)"
  ],
  "legend": [
    "Pulse time= 0.1 s",
    "appr",
    "Pulse time= 0.05 s",
    "appr",
    "Pulse time= 0.02 s",
    "appr",
    "Pulse time= 0.01 s",
    "appr"
  ],
  "x_label": "Location x (µm)",
  "y_label": "Surface coverage (θ)",
  "figure_contexts": [],
  "subfigure_contexts": {}
}

File: 0604_kg/output/Ylilammi et al. - 2018 - Modeling growth kinetics of thin films made by atomic layer deposition in lateral high-aspect-ratio/05_enrich_figures/figure-014.json
{
  "figure_id": "figure-014",
  "figure_index": 14,
  "panel": null,
  "figure_no": 5,
  "title": "Penetration depth",
  "caption": "FIG. 5. Comparison of the penetration depth given by different models in one reactant pulse. Circles represent the fully numerical solution, the solid line the analytical approximate solution and the dashed line the Gordon model. Parameter values used: H ¼ 0.5 l m , W ¼ 0.1 mm, p A0 ¼ 100Pa, M A ¼ 0.0749 kg/mol, d A ¼ 591pm, M B ¼ 0.028 kg/mol, d B ¼ 374pm, p B ¼ 300 Pa, q ¼ 5 /C2 10 18 m /C0 2 , T ¼ 500K, K ¼ 100Pa /C0 1 , c ¼ 0.01, t p ¼ 0.1 s, and gpc sat ¼ 106 pm. In the Gordon model, only the Knudsen diffusion is considered which is slightly faster than the diffusion given by the effective diffusion coefficient in Eq. (6).",
  "page_nos": [
    7
  ],
  "image_path": "/home/ftk3187/github/PSED/0604_kg/output/Ylilammi et al. - 2018 - Modeling growth kinetics of thin films made by atomic layer deposition in lateral high-aspect-ratio/01_docling/figures/figure-014.png",
  "plot_data_path": "/home/ftk3187/github/PSED/0604_kg/output/Ylilammi et al. - 2018 - Modeling growth kinetics of thin films made by atomic layer deposition in lateral high-aspect-ratio/03_plot_to_data/figure-014.json",
  "series": [
    "Gordon model",
    "Approximation",
    "Numerical"
  ],
  "legend": [
    "Gordon model",
    "Approximation",
    "Numerical"
  ],
  "x_label": "Pulse length (s)",
  "y_label": "Penetration depth x_p (µm)",
  "figure_contexts": [
    "This is plotted in Fig. 5 for one ALD cycle and compared with the present diffusion models. Although the Gordon model in this case gives a good description of the film penetration depth, it does not give the thickness profile and it does not enable modeling of the film growth kinetics."
  ],
  "subfigure_contexts": {}
}

File: 0604_kg/output/Ylilammi et al. - 2018 - Modeling growth kinetics of thin films made by atomic layer deposition in lateral high-aspect-ratio/05_enrich_figures/figure-015.json
{
  "figure_id": "figure-015",
  "figure_index": 15,
  "panel": null,
  "figure_no": 6,
  "title": "Al₂O₃",
  "caption": "FIG. 6. The measured (circles) and calculated (line) thickness profiles of a 500cycle deposition process of Al2O3 from Al(CH3)3 and H2O in PillarHall V R prototype 3 with a nominal channel gap height of 0.5 l m. The length L of the channel was 1 mm which gives a structural aspect ratio of 2000.",
  "page_nos": [
    8
  ],
  "image_path": "/home/ftk3187/github/PSED/0604_kg/output/Ylilammi et al. - 2018 - Modeling growth kinetics of thin films made by atomic layer deposition in lateral high-aspect-ratio/01_docling/figures/figure-015.png",
  "plot_data_path": "/home/ftk3187/github/PSED/0604_kg/output/Ylilammi et al. - 2018 - Modeling growth kinetics of thin films made by atomic layer deposition in lateral high-aspect-ratio/03_plot_to_data/figure-015.json",
  "series": [
    "Fitting result",
    "Measured"
  ],
  "legend": [
    "Fitting result",
    "Measured"
  ],
  "x_label": "Location (µm)",
  "y_label": "Film thickness (nm)",
  "figure_contexts": [],
  "subfigure_contexts": {}
}

File: 0604_kg/output/Ylilammi et al. - 2018 - Modeling growth kinetics of thin films made by atomic layer deposition in lateral high-aspect-ratio/05_enrich_figures/figure-016.json
{
  "figure_id": "figure-016",
  "figure_index": 16,
  "panel": null,
  "figure_no": 7,
  "title": "TiO₂",
  "caption": "FIG. 7. The measured (circles) and calculated (line) thickness profiles of a 1000cycle deposition process of TiO2 from TiCl4 and H2O. The nominal channel gap height is 0.5 l m. The length L of the channel was 1 mm which gives a structural aspect ratio of 2000.",
  "page_nos": [
    8
  ],
  "image_path": "/home/ftk3187/github/PSED/0529_kg/output/Ylilammi et al. - 2018 - Modeling growth kinetics of thin films made by atomic layer deposition in lateral high-aspect-ratio/01_docling/figures/figure-016.png",
  "plot_data_path": "/home/ftk3187/github/PSED/0604_kg/output/Ylilammi et al. - 2018 - Modeling growth kinetics of thin films made by atomic layer deposition in lateral high-aspect-ratio/03_plot_to_data/figure-016.json",
  "series": [
    "Fitting result",
    "Measured"
  ],
  "legend": [
    "Fitting result",
    "Measured"
  ],
  "x_label": "Location (µm)",
  "y_label": "Film thickness (nm)",
  "figure_contexts": [],
  "subfigure_contexts": {}
}

File: 0604_kg/output/Ylilammi et al. - 2018 - Modeling growth kinetics of thin films made by atomic layer deposition in lateral high-aspect-ratio/06_enrich_figures/figure-012.json
{
  "figure_id": "figure-012",
  "figure_index": 12,
  "figure_no": 3,
  "title": "Surface coverage",
  "caption": "FIG. 3. Development of the surface coverage with time. Circles represent the fully numerical solution of differential equations and lines the result of the approximate model. Parameter values used: H ¼ 0.5 l m , W ¼ 0.1 mm, p A0 ¼ 100Pa, M A ¼ 0.0749 kg/mol, d A ¼ 591pm, M B ¼ 0.028 kg/mol, d B ¼ 374 pm, p B ¼ 300Pa, q ¼ 5 /C2 10 18 m /C0 2 , T ¼ 500 K, K ¼ 100Pa /C0 1 , c ¼ 0.01, and gpc sat ¼ 106pm.",
  "page_nos": [
    6
  ],
  "image_path": "/home/ftk3187/github/PSED/0604_kg/output/Ylilammi et al. - 2018 - Modeling growth kinetics of thin films made by atomic layer deposition in lateral high-aspect-ratio/01_docling/figures/figure-012.png",
  "plot_data_path": "/home/ftk3187/github/PSED/0604_kg/output/Ylilammi et al. - 2018 - Modeling growth kinetics of thin films made by atomic layer deposition in lateral high-aspect-ratio/03_plot_to_data/figure-012.json",
  "series": [
    "Pulse time= 0.1 s (circles)",
    "appr (Pulse time= 0.1 s line)",
    "Pulse time= 0.05 s (circles)",
    "appr (Pulse time= 0.05 s line)",
    "Pulse time= 0.02 s (circles)",
    "appr (Pulse time= 0.02 s line)",
    "Pulse time= 0.01 s (circles)",
    "appr (Pulse time= 0.01 s line)"
  ],
  "figure_contexts": [],
  "subfigure_contexts": {}
}

File: 0604_kg/output/Ylilammi et al. - 2018 - Modeling growth kinetics of thin films made by atomic layer deposition in lateral high-aspect-ratio/06_experiment_schema/experiment-00002.json
{
  "experiment_type": "modeling",
  "figure": {
    "figure_id": "figure-011",
    "figure_index": 11,
    "figure_no": 2,
    "title": "Reactant pressure",
    "series_name": "Pulse time= 0.1 s appr",
    "series_index": 1
  },
  "variables": {
    "independent_variables": [
      {
        "name": "Pulse time",
        "symbol": null,
        "value": 0.1,
        "unit": "s",
        "role": "varied"
      },
      {
        "name": "Location",
        "symbol": "x",
        "value": null,
        "unit": "µm",
        "role": "varied"
      }
    ],
    "controlled_variables": [
      {
        "name": "Initial precursor A pressure",
        "symbol": "p A0",
        "value": 100,
        "unit": "Pa",
        "role": "controlled"
      },
      {
        "name": "Initial precursor B pressure",
        "symbol": "p B",
        "value": 300,
        "unit": "Pa",
        "role": "controlled"
      },
      {
        "name": "q",
        "symbol": "q",
        "value": "5 x 10^18",
        "unit": "m^-2",
        "role": "controlled"
      },
      {
        "name": "K",
        "symbol": "K",
        "value": 100,
        "unit": "Pa^-1",
        "role": "controlled"
      },
      {
        "name": "c",
        "symbol": "c",
        "value": 0.01,
        "unit": null,
        "role": "controlled"
      }
    ],
    "dependent_variables": [
      {
        "name": "Pressure",
        "symbol": "p_A",
        "unit": "Pa",
        "role": "measured_or_calculated"
      }
    ]
  },
  "process": {
    "process_type": null,
    "material_deposited": null,
    "precursors": [
      {
        "name": null,
        "symbol": "A",
        "partial_pressure": 100,
        "partial_pressure_unit": "Pa",
        "pulse_time": null,
        "pulse_time_unit": null,
        "molar_mass": 0.0749,
        "molar_mass_unit": "kg/mol",
        "molecular_diameter": 591,
        "molecular_diameter_unit": "pm"
      },
      {
        "name": null,
        "symbol": "B",
        "partial_pressure": 300,
        "partial_pressure_unit": "Pa",
        "pulse_time": null,
        "pulse_time_unit": null,
        "molar_mass": 0.028,
        "molar_mass_unit": "kg/mol",
        "molecular_diameter": 374,
        "molecular_diameter_unit": "pm"
      }
    ],
    "reactant_sequence": null,
    "cycles": null,
    "temperature": 500,
    "temperature_unit": "K",
    "gpc_sat": 106,
    "gpc_sat_unit": "pm"
  },
  "geometry": {
    "structure_type": null,
    "H": 0.5,
    "H_unit": "µm",
    "L": null,
    "L_unit": null,
    "W": 0.1,
    "W_unit": "mm",
    "pillar_layout": null,
    "generation": null,
    "trench_width": null,
    "trench_width_unit": null,
    "trench_depth": null,
    "trench_depth_unit": null,
    "hole_diameter": null,
    "hole_diameter_unit": null,
    "hole_depth": null,
    "hole_depth_unit": null,
    "hole_shape": null,
    "pore_diameter": null,
    "pore_diameter_unit": null,
    "pore_length": null,
    "pore_length_unit": null,
    "porosity": null,
    "substrate_material": null
  },
  "modeling": {
    "is_model_result": true,
    "model_name": "approximate model",
    "adsorption_model": null,
    "diffusion_model": "diffusion equation",
    "reaction_assumption": null,
    "parameters": []
  },
  "data": {
    "x_label": "Location x (µm)",
    "y_label": "Pressure p_A (Pa)",
    "points": [
      [
        0.0,
        100.0
      ],
      [
        2.5,
        98.0
      ],
      [
        5.0,
        96.0
      ],
      [
        7.5,
        94.0
      ],
      [
        10.0,
        92.0
      ],
      [
        12.5,
        90.0
      ],
      [
        15.0,
        88.0
      ],
      [
        17.5,
        86.0
      ],
      [
        20.0,
        84.0
      ],
      [
        22.5,
        82.0
      ],
      [
        25.0,
        80.0
      ],
      [
        27.5,
        78.0
      ],
      [
        30.0,
        76.0
      ],
      [
        32.5,
        74.0
      ],
      [
        35.0,
        72.0
      ],
      [
        37.5,
        70.0
      ],
      [
        40.0,
        68.0
      ],
      [
        42.5,
        66.0
      ],
      [
        45.0,
        64.0
      ],
      [
        47.5,
        62.0
      ],
      [
        50.0,
        60.0
      ],
      [
        52.5,
        58.0
      ],
      [
        55.0,
        56.0
      ],
      [
        57.5,
        54.0
      ],
      [
        60.0,
        52.0
      ],
      [
        62.5,
        50.0
      ],
      [
        65.0,
        48.0
      ],
      [
        67.5,
        46.0
      ],
      [
        70.0,
        44.0
      ],
      [
        72.5,
        42.0
      ],
      [
        75.0,
        40.0
      ],
      [
        77.5,
        38.0
      ],
      [
        80.0,
        36.0
      ],
      [
        82.5,
        34.0
      ],
      [
        85.0,
        32.0
      ],
      [
        87.5,
        30.0
      ],
      [
        90.0,
        28.0
      ],
      [
        92.5,
        26.0
      ],
      [
        95.0,
        24.0
      ],
      [
        97.5,
        22.0
      ],
      [
        100.0,
        20.0
      ],
      [
        102.5,
        18.0
      ],
      [
        105.0,
        16.0
      ],
      [
        107.5,
        14.0
      ],
      [
        110.0,
        12.0
      ],
      [
        112.5,
        10.0
      ],
      [
        115.0,
        8.0
      ],
      [
        117.5,
        6.0
      ],
      [
        120.0,
        4.0
      ],
      [
        122.5,
        3.0
      ],
      [
        125.0,
        2.0
      ],
      [
        127.5,
        1.0
      ],
      [
        130.0,
        0.0
      ]
    ]
  },
  "provenance": {
    "caption": "FIG. 2. Comparison of the development of reactant pressure distributions in time. Lines indicate the approximate model and circles the fully numerical solution of the growth equations. Parameter values used: H ¼ 0.5 l m , W ¼ 0.1 mm, p A0 ¼ 100Pa, M A ¼ 0.0749 kg/mol, d A ¼ 591pm, M B ¼ 0.028 kg/ mol, d B ¼ 374pm, p B ¼ 300Pa, q ¼ 5 /C2 10 18 m /C0 2 , T ¼ 500K, K ¼ 100Pa /C0 1 , c ¼ 0.01, and gpc sat ¼ 106pm. The locations of points x t and x s of the 0.1 s pulse are marked.",
    "paragraphs": [
      "In Fig. 2, this approximate model is compared with the numerical solution of the diffusion equation and the fit looks quite good."
    ],
    "evidence_notes": [
      "H unit 'l m' interpreted as 'µm'.",
      "q value '5 /C2 10 18 m /C0 2' interpreted as '5 x 10^18 m^-2'.",
      "K value '100Pa /C0 1' interpreted as '100 Pa^-1'.",
      "Model name inferred from series name containing 'appr'."
    ]
  },
  "experiment_id": "experiment-00002"
}
