Repository: seul22lee/PSED

File: 0604_kg/output/Ylilammi et al. - 2018 - Modeling growth kinetics of thin films made by atomic layer deposition in lateral high-aspect-ratio/06_experiment_schema/experiment-00005.json
{
  "experiment_type": "modeling",
  "figure": {
    "figure_id": "figure-011",
    "figure_index": 11,
    "figure_no": 2,
    "title": "Reactant pressure",
    "series_name": "Pulse time= 0.02 s",
    "series_index": 4
  },
  "variables": {
    "independent_variables": [
      {
        "name": "Pulse time",
        "symbol": null,
        "value": 0.02,
        "unit": "s",
        "role": "varied"
      },
      {
        "name": "Location",
        "symbol": "x",
        "value": null,
        "unit": "µm",
        "role": "varied"
      }
    ],
    "controlled_variables": [
      {
        "name": "Initial precursor A pressure",
        "symbol": "p A0",
        "value": 100,
        "unit": "Pa",
        "role": "controlled"
      },
      {
        "name": "Initial precursor B pressure",
        "symbol": "p B",
        "value": 300,
        "unit": "Pa",
        "role": "controlled"
      },
      {
        "name": "q",
        "symbol": "q",
        "value": "5 x 10^18",
        "unit": "m^-2",
        "role": "controlled"
      },
      {
        "name": "K",
        "symbol": "K",
        "value": 100,
        "unit": "Pa^-1",
        "role": "controlled"
      },
      {
        "name": "c",
        "symbol": "c",
        "value": 0.01,
        "unit": null,
        "role": "controlled"
      }
    ],
    "dependent_variables": [
      {
        "name": "Pressure",
        "symbol": "p_A",
        "unit": "Pa",
        "role": "measured_or_calculated"
      }
    ]
  },
  "process": {
    "process_type": null,
    "material_deposited": null,
    "precursors": [
      {
        "name": null,
        "symbol": "A",
        "partial_pressure": 100,
        "partial_pressure_unit": "Pa",
        "pulse_time": null,
        "pulse_time_unit": null,
        "molar_mass": 0.0749,
        "molar_mass_unit": "kg/mol",
        "molecular_diameter": 591,
        "molecular_diameter_unit": "pm"
      },
      {
        "name": null,
        "symbol": "B",
        "partial_pressure": 300,
        "partial_pressure_unit": "Pa",
        "pulse_time": null,
        "pulse_time_unit": null,
        "molar_mass": 0.028,
        "molar_mass_unit": "kg/mol",
        "molecular_diameter": 374,
        "molecular_diameter_unit": "pm"
      }
    ],
    "reactant_sequence": null,
    "cycles": null,
    "temperature": 500,
    "temperature_unit": "K",
    "gpc_sat": 106,
    "gpc_sat_unit": "pm"
  },
  "geometry": {
    "structure_type": null,
    "H": 0.5,
    "H_unit": "µm",
    "L": null,
    "L_unit": null,
    "W": 0.1,
    "W_unit": "mm",
    "pillar_layout": null,
    "generation": null,
    "trench_width": null,
    "trench_width_unit": null,
    "trench_depth": null,
    "trench_depth_unit": null,
    "hole_diameter": null,
    "hole_diameter_unit": null,
    "hole_depth": null,
    "hole_depth_unit": null,
    "hole_shape": null,
    "pore_diameter": null,
    "pore_diameter_unit": null,
    "pore_length": null,
    "pore_length_unit": null,
    "porosity": null,
    "substrate_material": null
  },
  "modeling": {
    "is_model_result": true,
    "model_name": "fully numerical solution of the growth equations",
    "adsorption_model": null,
    "diffusion_model": "diffusion equation",
    "reaction_assumption": null,
    "parameters": []
  },
  "data": {
    "x_label": "Location x (µm)",
    "y_label": "Pressure p_A (Pa)",
    "points": [
      [
        0.0,
        100.0
      ],
      [
        1.5,
        97.0
      ],
      [
        3.0,
        94.0
      ],
      [
        4.5,
        91.0
      ],
      [
        6.0,
        88.0
      ],
      [
        7.5,
        85.0
      ],
      [
        9.0,
        82.0
      ],
      [
        10.5,
        79.0
      ],
      [
        12.0,
        76.0
      ],
      [
        13.5,
        73.0
      ],
      [
        15.0,
        70.0
      ],
      [
        16.5,
        67.0
      ],
      [
        18.0,
        64.0
      ],
      [
        19.5,
        61.0
      ],
      [
        21.0,
        58.0
      ],
      [
        22.5,
        55.0
      ],
      [
        24.0,
        52.0
      ],
      [
        25.5,
        49.0
      ],
      [
        27.0,
        46.0
      ],
      [
        28.5,
        43.0
      ],
      [
        30.0,
        40.0
      ],
      [
        31.5,
        37.0
      ],
      [
        33.0,
        34.0
      ],
      [
        34.5,
        31.0
      ],
      [
        36.0,
        28.0
      ],
      [
        37.5,
        25.0
      ],
      [
        39.0,
        22.0
      ],
      [
        40.5,
        19.0
      ],
      [
        42.0,
        16.0
      ],
      [
        43.5,
        13.0
      ],
      [
        45.0,
        10.0
      ],
      [
        46.5,
        7.0
      ],
      [
        48.0,
        4.0
      ],
      [
        49.5,
        2.0
      ],
      [
        51.0,
        1.0
      ],
      [
        52.5,
        0.0
      ],
      [
        54.0,
        0.0
      ],
      [
        55.5,
        0.0
      ],
      [
        57.0,
        0.0
      ],
      [
        58.5,
        0.0
      ],
      [
        60.0,
        0.0
      ]
    ]
  },
  "provenance": {
    "caption": "FIG. 2. Comparison of the development of reactant pressure distributions in time. Lines indicate the approximate model and circles the fully numerical solution of the growth equations. Parameter values used: H ¼ 0.5 l m , W ¼ 0.1 mm, p A0 ¼ 100Pa, M A ¼ 0.0749 kg/mol, d A ¼ 591pm, M B ¼ 0.028 kg/ mol, d B ¼ 374pm, p B ¼ 300Pa, q ¼ 5 /C2 10 18 m /C0 2 , T ¼ 500K, K ¼ 100Pa /C0 1 , c ¼ 0.01, and gpc sat ¼ 106pm. The locations of points x t and x s of the 0.1 s pulse are marked.",
    "paragraphs": [
      "In Fig. 2, this approximate model is compared with the numerical solution of the diffusion equation and the fit looks quite good."
    ],
    "evidence_notes": [
      "H unit 'l m' interpreted as 'µm'.",
      "q value '5 /C2 10 18 m /C0 2' interpreted as '5 x 10^18 m^-2'.",
      "K value '100Pa /C0 1' interpreted as '100 Pa^-1'.",
      "Model name inferred from caption's distinction between 'approximate model' and 'fully numerical solution' and series name not containing 'appr'."
    ]
  },
  "experiment_id": "experiment-00005"
}

File: 0604_kg/output/Ylilammi et al. - 2018 - Modeling growth kinetics of thin films made by atomic layer deposition in lateral high-aspect-ratio/06_experiment_schema/experiment-00014.json
{
  "experiment_type": "modeling",
  "figure": {
    "figure_id": "figure-012",
    "figure_index": 12,
    "figure_no": 3,
    "title": "Surface coverage",
    "series_name": "appr (Pulse time= 0.02 s line)",
    "series_index": 5
  },
  "variables": {
    "independent_variables": [
      {
        "name": "Location",
        "symbol": "x",
        "value": null,
        "unit": "µm",
        "role": "varied"
      },
      {
        "name": "Pulse time",
        "symbol": null,
        "value": 0.02,
        "unit": "s",
        "role": "varied"
      }
    ],
    "controlled_variables": [
      {
        "name": "Height",
        "symbol": "H",
        "value": 0.5,
        "unit": "µm",
        "role": "controlled"
      },
      {
        "name": "Width",
        "symbol": "W",
        "value": 0.1,
        "unit": "mm",
        "role": "controlled"
      },
      {
        "name": "Partial pressure of precursor A",
        "symbol": "p A0",
        "value": 100,
        "unit": "Pa",
        "role": "controlled"
      },
      {
        "name": "Molar mass of precursor A",
        "symbol": "M A",
        "value": 0.0749,
        "unit": "kg/mol",
        "role": "controlled"
      },
      {
        "name": "Molecular diameter of precursor A",
        "symbol": "d A",
        "value": 591,
        "unit": "pm",
        "role": "controlled"
      },
      {
        "name": "Molar mass of precursor B",
        "symbol": "M B",
        "value": 0.028,
        "unit": "kg/mol",
        "role": "controlled"
      },
      {
        "name": "Molecular diameter of precursor B",
        "symbol": "d B",
        "value": 374,
        "unit": "pm",
        "role": "controlled"
      },
      {
        "name": "Partial pressure of precursor B",
        "symbol": "p B",
        "value": 300,
        "unit": "Pa",
        "role": "controlled"
      },
      {
        "name": "Surface site density",
        "symbol": "q",
        "value": 5e+18,
        "unit": "m^-2",
        "role": "controlled"
      },
      {
        "name": "Temperature",
        "symbol": "T",
        "value": 500,
        "unit": "K",
        "role": "controlled"
      },
      {
        "name": "Adsorption constant",
        "symbol": "K",
        "value": 100,
        "unit": "Pa^-1",
        "role": "controlled"
      },
      {
        "name": "Reaction probability",
        "symbol": "c",
        "value": 0.01,
        "unit": null,
        "role": "controlled"
      },
      {
        "name": "Growth per cycle saturation",
        "symbol": "gpc sat",
        "value": 106,
        "unit": "pm",
        "role": "controlled"
      }
    ],
    "dependent_variables": [
      {
        "name": "Surface coverage",
        "symbol": "θ",
        "unit": null,
        "role": "measured_or_calculated"
      }
    ]
  },
  "process": {
    "process_type": null,
    "material_deposited": null,
    "precursors": [
      {
        "name": null,
        "symbol": "A",
        "partial_pressure": 100,
        "partial_pressure_unit": "Pa",
        "pulse_time": null,
        "pulse_time_unit": null,
        "molar_mass": 0.0749,
        "molar_mass_unit": "kg/mol",
        "molecular_diameter": 591,
        "molecular_diameter_unit": "pm"
      },
      {
        "name": null,
        "symbol": "B",
        "partial_pressure": 300,
        "partial_pressure_unit": "Pa",
        "pulse_time": null,
        "pulse_time_unit": null,
        "molar_mass": 0.028,
        "molar_mass_unit": "kg/mol",
        "molecular_diameter": 374,
        "molecular_diameter_unit": "pm"
      }
    ],
    "reactant_sequence": null,
    "cycles": null,
    "temperature": 500,
    "temperature_unit": "K",
    "gpc_sat": 106,
    "gpc_sat_unit": "pm"
  },
  "geometry": {
    "structure_type": "trench",
    "H": 0.5,
    "H_unit": "µm",
    "L": null,
    "L_unit": null,
    "W": 0.1,
    "W_unit": "mm",
    "pillar_layout": null,
    "generation": null,
    "trench_width": null,
    "trench_width_unit": null,
    "trench_depth": null,
    "trench_depth_unit": null,
    "hole_diameter": null,
    "hole_diameter_unit": null,
    "hole_depth": null,
    "hole_depth_unit": null,
    "hole_shape": null,
    "pore_diameter": null,
    "pore_diameter_unit": null,
    "pore_length": null,
    "pore_length_unit": null,
    "porosity": null,
    "substrate_material": null
  },
  "modeling": {
    "is_model_result": true,
    "model_name": "approximate model",
    "adsorption_model": null,
    "diffusion_model": null,
    "reaction_assumption": null,
    "parameters": [
      {
        "name": "Surface site density",
        "symbol": "q",
        "value": 5e+18,
        "unit": "m^-2"
      },
      {
        "name": "Adsorption constant",
        "symbol": "K",
        "value": 100,
        "unit": "Pa^-1"
      },
      {
        "name": "Reaction probability",
        "symbol": "c",
        "value": 0.01,
        "unit": null
      }
    ]
  },
  "data": {
    "x_label": "Location x (µm)",
    "y_label": "Surface coverage (θ)",
    "points": [
      [
        0,
        1.0
      ],
      [
        5,
        1.0
      ],
      [
        10,
        1.0
      ],
      [
        15,
        1.0
      ],
      [
        20,
        1.0
      ],
      [
        25,
        1.0
      ],
      [
        30,
        1.0
      ],
      [
        35,
        1.0
      ],
      [
        40,
        1.0
      ],
      [
        45,
        1.0
      ],
      [
        50,
        1.0
      ],
      [
        52,
        0.98
      ],
      [
        54,
        0.95
      ],
      [
        56,
        0.9
      ],
      [
        58,
        0.84
      ],
      [
        60,
        0.77
      ],
      [
        62,
        0.69
      ],
      [
        64,
        0.6
      ],
      [
        66,
        0.51
      ],
      [
        68,
        0.42
      ],
      [
        70,
        0.33
      ],
      [
        72,
        0.25
      ],
      [
        74,
        0.18
      ],
      [
        76,
        0.11
      ],
      [
        78,
        0.06
      ],
      [
        80,
        0.03
      ],
      [
        82,
        0.01
      ],
      [
        84,
        0.0
      ],
      [
        85,
        0.0
      ],
      [
        90,
        0.0
      ],
      [
        95,
        0.0
      ],
      [
        100,
        0.0
      ],
      [
        105,
        0.0
      ],
      [
        110,
        0.0
      ],
      [
        115,
        0.0
      ],
      [
        120,
        0.0
      ],
      [
        125,
        0.0
      ],
      [
        130,
        0.0
      ],
      [
        135,
        0.0
      ],
      [
        140,
        0.0
      ],
      [
        145,
        0.0
      ],
      [
        150,
        0.0
      ],
      [
        155,
        0.0
      ],
      [
        160,
        0.0
      ],
      [
        165,
        0.0
      ],
      [
        170,
        0.0
      ],
      [
        175,
        0.0
      ],
      [
        180,
        0.0
      ],
      [
        185,
        0.0
      ],
      [
        190,
        0.0
      ],
      [
        195,
        0.0
      ],
      [
        200,
        0.0
      ]
    ]
  },
  "provenance": {
    "caption": "FIG. 3. Development of the surface coverage with time. Circles represent the fully numerical solution of differential equations and lines the result of the approximate model. Parameter values used: H ¼ 0.5 l m , W ¼ 0.1 mm, p A0 ¼ 100Pa, M A ¼ 0.0749 kg/mol, d A ¼ 591pm, M B ¼ 0.028 kg/mol, d B ¼ 374 pm, p B ¼ 300Pa, q ¼ 5 /C2 10 18 m /C0 2 , T ¼ 500 K, K ¼ 100Pa /C0 1 , c ¼ 0.01, and gpc sat ¼ 106pm.",
    "paragraphs": [],
    "evidence_notes": [
      "The unit 'l m' for H was interpreted as 'µm' based on common scientific notation and context.",
      "The unit 'm /C0 2' for q was interpreted as 'm^-2'.",
      "The unit 'Pa /C0 1' for K was interpreted as 'Pa^-1'."
    ]
  },
  "experiment_id": "experiment-00014"
}

File: 0604_kg/output/Ylilammi et al. - 2018 - Modeling growth kinetics of thin films made by atomic layer deposition in lateral high-aspect-ratio/06_experiment_schema/experiment-00018.json
{
  "experiment_type": "modeling",
  "figure": {
    "figure_id": "figure-013",
    "figure_index": 13,
    "figure_no": 4,
    "title": "Thickness profiles",
    "series_name": "1 µm",
    "series_index": 1
  },
  "variables": {
    "independent_variables": [
      {
        "name": "channel height",
        "symbol": "H",
        "value": 1,
        "unit": "µm",
        "role": "varied"
      }
    ],
    "controlled_variables": [
      {
        "name": "channel width",
        "symbol": "W",
        "value": 0.1,
        "unit": "mm",
        "role": "controlled"
      },
      {
        "name": "precursor A partial pressure",
        "symbol": "p A0",
        "value": 100,
        "unit": "Pa",
        "role": "controlled"
      },
      {
        "name": "precursor B partial pressure",
        "symbol": "p B",
        "value": 300,
        "unit": "Pa",
        "role": "controlled"
      },
      {
        "name": "reactant pulse length",
        "symbol": "t p",
        "value": 0.1,
        "unit": "s",
        "role": "controlled"
      },
      {
        "name": "temperature",
        "symbol": "T",
        "value": 500,
        "unit": "K",
        "role": "controlled"
      },
      {
        "name": "cycles",
        "symbol": null,
        "value": 1000,
        "unit": null,
        "role": "controlled"
      },
      {
        "name": "growth per cycle saturation",
        "symbol": "gpc sat",
        "value": 106,
        "unit": "pm",
        "role": "controlled"
      }
    ],
    "dependent_variables": [
      {
        "name": "Film thickness",
        "symbol": null,
        "unit": "nm",
        "role": "measured_or_calculated"
      }
    ]
  },
  "process": {
    "process_type": "ALD",
    "material_deposited": null,
    "precursors": [
      {
        "name": "precursor A",
        "symbol": null,
        "partial_pressure": 100,
        "partial_pressure_unit": "Pa",
        "pulse_time": 0.1,
        "pulse_time_unit": "s",
        "molar_mass": 0.0749,
        "molar_mass_unit": "kg/mol",
        "molecular_diameter": 591,
        "molecular_diameter_unit": "pm"
      },
      {
        "name": "precursor B",
        "symbol": null,
        "partial_pressure": 300,
        "partial_pressure_unit": "Pa",
        "pulse_time": null,
        "pulse_time_unit": null,
        "molar_mass": 0.028,
        "molar_mass_unit": "kg/mol",
        "molecular_diameter": 374,
        "molecular_diameter_unit": "pm"
      }
    ],
    "reactant_sequence": null,
    "cycles": 1000,
    "temperature": 500,
    "temperature_unit": "K",
    "gpc_sat": 106,
    "gpc_sat_unit": "pm"
  },
  "geometry": {
    "structure_type": "channel",
    "H": 1,
    "H_unit": "µm",
    "L": null,
    "L_unit": null,
    "W": 0.1,
    "W_unit": "mm",
    "pillar_layout": null,
    "generation": null,
    "trench_width": null,
    "trench_width_unit": null,
    "trench_depth": null,
    "trench_depth_unit": null,
    "hole_diameter": null,
    "hole_diameter_unit": null,
    "hole_depth": null,
    "hole_depth_unit": null,
    "hole_shape": null,
    "pore_diameter": null,
    "pore_diameter_unit": null,
    "pore_length": null,
    "pore_length_unit": null,
    "porosity": null,
    "substrate_material": null
  },
  "modeling": {
    "is_model_result": true,
    "model_name": "approximate model",
    "adsorption_model": null,
    "diffusion_model": null,
    "reaction_assumption": null,
    "parameters": [
      {
        "name": "surface reaction site density",
        "symbol": "q",
        "value": 5e-18,
        "unit": "m^2"
      },
      {
        "name": "adsorption equilibrium constant",
        "symbol": "K",
        "value": 100,
        "unit": "Pa^-1"
      },
      {
        "name": "sticking coefficient",
        "symbol": "c",
        "value": 0.01,
        "unit": null
      }
    ]
  },
  "data": {
    "x_label": "Location x (µm)",
    "y_label": "Film thickness (nm)",
    "points": [
      [
        0,
        105
      ],
      [
        20,
        105
      ],
      [
        40,
        105
      ],
      [
        60,
        105
      ],
      [
        80,
        105
      ],
      [
        100,
        105
      ],
      [
        120,
        105
      ],
      [
        140,
        105
      ],
      [
        160,
        105
      ],
      [
        180,
        105
      ],
      [
        190,
        105
      ],
      [
        200,
        105
      ],
      [
        205,
        104
      ],
      [
        210,
        102
      ],
      [
        215,
        99
      ],
      [
        220,
        95
      ],
      [
        225,
        90
      ],
      [
        230,
        84
      ],
      [
        235,
        77
      ],
      [
        240,
        69
      ],
      [
        245,
        60
      ],
      [
        250,
        50
      ],
      [
        255,
        40
      ],
      [
        260,
        30
      ],
      [
        265,
        22
      ],
      [
        270,
        15
      ],
      [
        275,
        10
      ],
      [
        280,
        6
      ],
      [
        285,
        3
      ],
      [
        290,
        1.5
      ],
      [
        295,
        0.5
      ],
      [
        300,
        0.2
      ],
      [
        305,
        0.1
      ],
      [
        310,
        0
      ],
      [
        315,
        0
      ],
      [
        320,
        0
      ]
    ]
  },
  "provenance": {
    "caption": "FIG. 4. Film thickness profiles after 1000 cycles calculated by the approximate model when the original channel heights are H ¼ 2, 1, 0.5, or 0.2 l m. Reactant pulse length t p ¼ 0.1 s. In the last case, the channel entrance is completely plugged up. Parameter values used: H ¼ 0.5 l m , W ¼ 0.1 mm, p A0 ¼ 100Pa, M A ¼ 0.0749 kg/mol, d A ¼ 591pm, M B ¼ 0.028 kg/mol, d B ¼ 374pm, p B ¼ 300Pa, q ¼ 5 /C2 10 18 m /C0 2 , T ¼ 500K, K ¼ 100Pa /C0 1 , c ¼ 0.01, and gpc sat ¼ 106pm.",
    "paragraphs": [
      "The resulting film thickness distributions with different channel height values are shown in Fig. 4."
    ],
    "evidence_notes": [
      "experiment_type: 'modeling' from 'calculated by the approximate model' in caption.",
      "figure.series_name: from input series data.",
      "variables.independent_variables: 'H' from series name '1 µm' and 'original channel heights are H ¼ 2, 1, 0.5, or 0.2 l m' in caption.",
      "variables.controlled_variables: 'W', 'p A0', 'p B', 't p', 'T', 'cycles', 'gpc sat' extracted from 'Parameter values used' and other parts of the caption.",
      "variables.dependent_variables: 'Film thickness (nm)' from plot_metadata.y_label.",
      "process.process_type: 'ALD' inferred from 'gpc sat' and 'cycles'.",
      "process.precursors: 'p A0', 'M A', 'd A', 'p B', 'M B', 'd B' extracted from 'Parameter values used' in caption. 't p' for precursor A from 'Reactant pulse length t p ¼ 0.1 s'.",
      "process.cycles: '1000 cycles' from caption.",
      "process.temperature: 'T ¼ 500K' from caption.",
      "process.gpc_sat: 'gpc sat ¼ 106pm' from caption.",
      "geometry.structure_type: 'channel' from 'original channel heights' in caption.",
      "geometry.H: 'H' value from series name '1 µm'.",
      "geometry.W: 'W ¼ 0.1 mm' from caption.",
      "modeling.is_model_result: true from 'calculated by the approximate model' in caption.",
      "modeling.model_name: 'approximate model' from caption.",
      "modeling.parameters: 'q', 'K', 'c' from 'Parameter values used' in caption.",
      "data.x_label, data.y_label, data.points: from plot_metadata and series data."
    ]
  },
  "experiment_id": "experiment-00018"
}

File: 0604_kg/output/Ylilammi et al. - 2018 - Modeling growth kinetics of thin films made by atomic layer deposition in lateral high-aspect-ratio/06_experiment_schema/experiment-00022.json
{
  "experiment_type": "Modeling",
  "figure": {
    "figure_id": "figure-014",
    "figure_index": 14,
    "figure_no": 5,
    "title": "Penetration depth",
    "series_name": "Approximation",
    "series_index": 1
  },
  "variables": {
    "independent_variables": [
      {
        "name": "Pulse length",
        "symbol": "t_p",
        "value": null,
        "unit": "s",
        "role": "varied"
      }
    ],
    "controlled_variables": [
      {
        "name": "Height",
        "symbol": "H",
        "value": "0.5",
        "unit": "µm",
        "role": "controlled"
      },
      {
        "name": "Width",
        "symbol": "W",
        "value": "0.1",
        "unit": "mm",
        "role": "controlled"
      },
      {
        "name": "Temperature",
        "symbol": "T",
        "value": "500",
        "unit": "K",
        "role": "controlled"
      },
      {
        "name": "Growth per cycle saturation",
        "symbol": "gpc_sat",
        "value": "106",
        "unit": "pm",
        "role": "controlled"
      }
    ],
    "dependent_variables": [
      {
        "name": "Penetration depth",
        "symbol": "x_p",
        "unit": "µm",
        "role": "measured_or_calculated"
      }
    ]
  },
  "process": {
    "process_type": "ALD",
    "material_deposited": null,
    "precursors": [
      {
        "name": "Precursor A",
        "symbol": null,
        "partial_pressure": "100",
        "partial_pressure_unit": "Pa",
        "pulse_time": null,
        "pulse_time_unit": null,
        "molar_mass": "0.0749",
        "molar_mass_unit": "kg/mol",
        "molecular_diameter": "591",
        "molecular_diameter_unit": "pm"
      },
      {
        "name": "Precursor B",
        "symbol": null,
        "partial_pressure": "300",
        "partial_pressure_unit": "Pa",
        "pulse_time": null,
        "pulse_time_unit": null,
        "molar_mass": "0.028",
        "molar_mass_unit": "kg/mol",
        "molecular_diameter": "374",
        "molecular_diameter_unit": "pm"
      }
    ],
    "reactant_sequence": null,
    "cycles": "one reactant pulse",
    "temperature": "500",
    "temperature_unit": "K",
    "gpc_sat": "106",
    "gpc_sat_unit": "pm"
  },
  "geometry": {
    "structure_type": null,
    "H": "0.5",
    "H_unit": "µm",
    "L": null,
    "L_unit": null,
    "W": "0.1",
    "W_unit": "mm",
    "pillar_layout": null,
    "generation": null,
    "trench_width": null,
    "trench_width_unit": null,
    "trench_depth": null,
    "trench_depth_unit": null,
    "hole_diameter": null,
    "hole_diameter_unit": null,
    "hole_depth": null,
    "hole_depth_unit": null,
    "hole_shape": null,
    "pore_diameter": null,
    "pore_diameter_unit": null,
    "pore_length": null,
    "pore_length_unit": null,
    "porosity": null,
    "substrate_material": null
  },
  "modeling": {
    "is_model_result": true,
    "model_name": "Analytical approximate solution",
    "adsorption_model": null,
    "diffusion_model": "effective diffusion coefficient",
    "reaction_assumption": null,
    "parameters": [
      {
        "name": "Height",
        "symbol": "H",
        "value": "0.5",
        "unit": "µm"
      },
      {
        "name": "Width",
        "symbol": "W",
        "value": "0.1",
        "unit": "mm"
      },
      {
        "name": "Initial partial pressure of A",
        "symbol": "p_A0",
        "value": "100",
        "unit": "Pa"
      },
      {
        "name": "Molar mass of A",
        "symbol": "M_A",
        "value": "0.0749",
        "unit": "kg/mol"
      },
      {
        "name": "Molecular diameter of A",
        "symbol": "d_A",
        "value": "591",
        "unit": "pm"
      },
      {
        "name": "Molar mass of B",
        "symbol": "M_B",
        "value": "0.028",
        "unit": "kg/mol"
      },
      {
        "name": "Molecular diameter of B",
        "symbol": "d_B",
        "value": "374",
        "unit": "pm"
      },
      {
        "name": "Partial pressure of B",
        "symbol": "p_B",
        "value": "300",
        "unit": "Pa"
      },
      {
        "name": "Surface reaction probability",
        "symbol": "q",
        "value": "5e18",
        "unit": "m^-2"
      },
      {
        "name": "Temperature",
        "symbol": "T",
        "value": "500",
        "unit": "K"
      },
      {
        "name": "Adsorption constant",
        "symbol": "K",
        "value": "100",
        "unit": "Pa^-1"
      },
      {
        "name": "Constant",
        "symbol": "c",
        "value": "0.01",
        "unit": null
      },
      {
        "name": "Pulse time",
        "symbol": "t_p",
        "value": "0.1",
        "unit": "s"
      },
      {
        "name": "Growth per cycle saturation",
        "symbol": "gpc_sat",
        "value": "106",
        "unit": "pm"
      }
    ]
  },
  "data": {
    "x_label": "Pulse length (s)",
    "y_label": "Penetration depth x_p (µm)",
    "points": [
      [
        0.0,
        0.0
      ],
      [
        0.002,
        10.0
      ],
      [
        0.004,
        16.0
      ],
      [
        0.006,
        21.0
      ],
      [
        0.008,
        25.0
      ],
      [
        0.01,
        28.0
      ],
      [
        0.012,
        31.0
      ],
      [
        0.014,
        34.0
      ],
      [
        0.016,
        37.0
      ],
      [
        0.018,
        40.0
      ],
      [
        0.02,
        42.0
      ],
      [
        0.022,
        45.0
      ],
      [
        0.024,
        47.0
      ],
      [
        0.026,
        49.0
      ],
      [
        0.028,
        51.0
      ],
      [
        0.03,
        53.0
      ],
      [
        0.032,
        55.0
      ],
      [
        0.034,
        57.0
      ],
      [
        0.036,
        59.0
      ],
      [
        0.038,
        61.0
      ],
      [
        0.04,
        63.0
      ],
      [
        0.042,
        65.0
      ],
      [
        0.044,
        67.0
      ],
      [
        0.046,
        68.0
      ],
      [
        0.048,
        70.0
      ],
      [
        0.05,
        72.0
      ],
      [
        0.052,
        73.0
      ],
      [
        0.054,
        75.0
      ],
      [
        0.056,
        76.0
      ],
      [
        0.058,
        78.0
      ],
      [
        0.06,
        79.0
      ],
      [
        0.062,
        81.0
      ],
      [
        0.064,
        82.0
      ],
      [
        0.066,
        84.0
      ],
      [
        0.068,
        85.0
      ],
      [
        0.07,
        87.0
      ],
      [
        0.072,
        88.0
      ],
      [
        0.074,
        90.0
      ],
      [
        0.076,
        91.0
      ],
      [
        0.078,
        93.0
      ],
      [
        0.08,
        94.0
      ],
      [
        0.082,
        96.0
      ],
      [
        0.084,
        97.0
      ],
      [
        0.086,
        99.0
      ],
      [
        0.088,
        100.0
      ],
      [
        0.09,
        102.0
      ],
      [
        0.092,
        103.0
      ],
      [
        0.094,
        105.0
      ],
      [
        0.096,
        106.0
      ],
      [
        0.098,
        108.0
      ],
      [
        0.1,
        109.0
      ]
    ]
  },
  "provenance": {
    "caption": "FIG. 5. Comparison of the penetration depth given by different models in one reactant pulse. Circles represent the fully numerical solution, the solid line the analytical approximate solution and the dashed line the Gordon model. Parameter values used: H ¼ 0.5 l m , W ¼ 0.1 mm, p A0 ¼ 100Pa, M A ¼ 0.0749 kg/mol, d A ¼ 591pm, M B ¼ 0.028 kg/mol, d B ¼ 374pm, p B ¼ 300 Pa, q ¼ 5 /C2 10 18 m /C0 2 , T ¼ 500K, K ¼ 100Pa /C0 1 , c ¼ 0.01, t p ¼ 0.1 s, and gpc sat ¼ 106 pm. In the Gordon model, only the Knudsen diffusion is considered which is slightly faster than the diffusion given by the effective diffusion coefficient in Eq. (6).",
    "paragraphs": [
      "This is plotted in Fig. 5 for one ALD cycle and compared with the present diffusion models. Although the Gordon model in this case gives a good description of the film penetration depth, it does not give the thickness profile and it does not enable modeling of the film growth kinetics."
    ],
    "evidence_notes": []
  },
  "experiment_id": "experiment-00022"
}

File: 0604_kg/output/Ylilammi et al. - 2018 - Modeling growth kinetics of thin films made by atomic layer deposition in lateral high-aspect-ratio/07_experiment_schema/experiment-00009.json
{
  "experiment_type": "modeling",
  "figure": {
    "figure_id": "figure-012",
    "figure_index": 12,
    "figure_no": 3,
    "title": "Surface coverage",
    "series_name": "Pulse time= 0.1 s (circles)",
    "series_index": 0
  },
  "variables": {
    "independent_variables": [
      {
        "name": "Location",
        "symbol": "x",
        "value": null,
        "unit": "µm",
        "role": "varied"
      },
      {
        "name": "Pulse time",
        "symbol": null,
        "value": 0.1,
        "unit": "s",
        "role": "varied"
      }
    ],
    "controlled_variables": [
      {
        "name": "Height",
        "symbol": "H",
        "value": 0.5,
        "unit": "µm",
        "role": "controlled"
      },
      {
        "name": "Width",
        "symbol": "W",
        "value": 0.1,
        "unit": "mm",
        "role": "controlled"
      },
      {
        "name": "Partial pressure of precursor A",
        "symbol": "p A0",
        "value": 100,
        "unit": "Pa",
        "role": "controlled"
      },
      {
        "name": "Molar mass of precursor A",
        "symbol": "M A",
        "value": 0.0749,
        "unit": "kg/mol",
        "role": "controlled"
      },
      {
        "name": "Molecular diameter of precursor A",
        "symbol": "d A",
        "value": 591,
        "unit": "pm",
        "role": "controlled"
      },
      {
        "name": "Molar mass of precursor B",
        "symbol": "M B",
        "value": 0.028,
        "unit": "kg/mol",
        "role": "controlled"
      },
      {
        "name": "Molecular diameter of precursor B",
        "symbol": "d B",
        "value": 374,
        "unit": "pm",
        "role": "controlled"
      },
      {
        "name": "Partial pressure of precursor B",
        "symbol": "p B",
        "value": 300,
        "unit": "Pa",
        "role": "controlled"
      },
      {
        "name": "Surface site density",
        "symbol": "q",
        "value": 5e+18,
        "unit": "m^-2",
        "role": "controlled"
      },
      {
        "name": "Temperature",
        "symbol": "T",
        "value": 500,
        "unit": "K",
        "role": "controlled"
      },
      {
        "name": "Adsorption constant",
        "symbol": "K",
        "value": 100,
        "unit": "Pa^-1",
        "role": "controlled"
      },
      {
        "name": "Reaction probability",
        "symbol": "c",
        "value": 0.01,
        "unit": null,
        "role": "controlled"
      },
      {
        "name": "Growth per cycle saturation",
        "symbol": "gpc sat",
        "value": 106,
        "unit": "pm",
        "role": "controlled"
      }
    ],
    "dependent_variables": [
      {
        "name": "Surface coverage",
        "symbol": "θ",
        "unit": null,
        "role": "measured_or_calculated"
      }
    ]
  },
  "process": {
    "process_type": null,
    "material_deposited": null,
    "precursors": [
      {
        "name": null,
        "symbol": "A",
        "partial_pressure": 100,
        "partial_pressure_unit": "Pa",
        "pulse_time": null,
        "pulse_time_unit": null,
        "molar_mass": 0.0749,
        "molar_mass_unit": "kg/mol",
        "molecular_diameter": 591,
        "molecular_diameter_unit": "pm"
      },
      {
        "name": null,
        "symbol": "B",
        "partial_pressure": 300,
        "partial_pressure_unit": "Pa",
        "pulse_time": null,
        "pulse_time_unit": null,
        "molar_mass": 0.028,
        "molar_mass_unit": "kg/mol",
        "molecular_diameter": 374,
        "molecular_diameter_unit": "pm"
      }
    ],
    "reactant_sequence": null,
    "cycles": null,
    "temperature": 500,
    "temperature_unit": "K",
    "gpc_sat": 106,
    "gpc_sat_unit": "pm"
  },
  "geometry": {
    "structure_type": "trench",
    "H": 0.5,
    "H_unit": "µm",
    "L": null,
    "L_unit": null,
    "W": 0.1,
    "W_unit": "mm",
    "pillar_layout": null,
    "generation": null,
    "trench_width": null,
    "trench_width_unit": null,
    "trench_depth": null,
    "trench_depth_unit": null,
    "hole_diameter": null,
    "hole_diameter_unit": null,
    "hole_depth": null,
    "hole_depth_unit": null,
    "hole_shape": null,
    "pore_diameter": null,
    "pore_diameter_unit": null,
    "pore_length": null,
    "pore_length_unit": null,
    "porosity": null,
    "substrate_material": null
  },
  "modeling": {
    "is_model_result": true,
    "model_name": "fully numerical solution of differential equations",
    "adsorption_model": null,
    "diffusion_model": null,
    "reaction_assumption": null,
    "parameters": [
      {
        "name": "Surface site density",
        "symbol": "q",
        "value": 5e+18,
        "unit": "m^-2"
      },
      {
        "name": "Adsorption constant",
        "symbol": "K",
        "value": 100,
        "unit": "Pa^-1"
      },
      {
        "name": "Reaction probability",
        "symbol": "c",
        "value": 0.01,
        "unit": null
      }
    ]
  },
  "data": {
    "x_label": "Location x (µm)",
    "y_label": "Surface coverage (θ)",
    "points": [
      [
        0,
        1.0
      ],
      [
        5,
        1.0
      ],
      [
        10,
        1.0
      ],
      [
        15,
        1.0
      ],
      [
        20,
        1.0
      ],
      [
        25,
        1.0
      ],
      [
        30,
        1.0
      ],
      [
        35,
        1.0
      ],
      [
        40,
        1.0
      ],
      [
        45,
        1.0
      ],
      [
        50,
        1.0
      ],
      [
        55,
        1.0
      ],
      [
        60,
        1.0
      ],
      [
        65,
        1.0
      ],
      [
        70,
        1.0
      ],
      [
        75,
        1.0
      ],
      [
        80,
        1.0
      ],
      [
        85,
        1.0
      ],
      [
        90,
        1.0
      ],
      [
        95,
        1.0
      ],
      [
        100,
        1.0
      ],
      [
        105,
        1.0
      ],
      [
        110,
        1.0
      ],
      [
        115,
        1.0
      ],
      [
        120,
        1.0
      ],
      [
        122,
        0.99
      ],
      [
        124,
        0.98
      ],
      [
        126,
        0.96
      ],
      [
        128,
        0.94
      ],
      [
        130,
        0.91
      ],
      [
        132,
        0.88
      ],
      [
        134,
        0.84
      ],
      [
        136,
        0.79
      ],
      [
        138,
        0.74
      ],
      [
        140,
        0.68
      ],
      [
        142,
        0.62
      ],
      [
        144,
        0.55
      ],
      [
        146,
        0.48
      ],
      [
        148,
        0.4
      ],
      [
        150,
        0.32
      ],
      [
        152,
        0.25
      ],
      [
        154,
        0.18
      ],
      [
        156,
        0.12
      ],
      [
        158,
        0.07
      ],
      [
        160,
        0.04
      ],
      [
        162,
        0.02
      ],
      [
        164,
        0.01
      ],
      [
        166,
        0.0
      ],
      [
        170,
        0.0
      ],
      [
        175,
        0.0
      ],
      [
        180,
        0.0
      ],
      [
        185,
        0.0
      ],
      [
        190,
        0.0
      ],
      [
        195,
        0.0
      ],
      [
        200,
        0.0
      ]
    ]
  },
  "provenance": {
    "caption": "FIG. 3. Development of the surface coverage with time. Circles represent the fully numerical solution of differential equations and lines the result of the approximate model. Parameter values used: H ¼ 0.5 l m , W ¼ 0.1 mm, p A0 ¼ 100Pa, M A ¼ 0.0749 kg/mol, d A ¼ 591pm, M B ¼ 0.028 kg/mol, d B ¼ 374 pm, p B ¼ 300Pa, q ¼ 5 /C2 10 18 m /C0 2 , T ¼ 500 K, K ¼ 100Pa /C0 1 , c ¼ 0.01, and gpc sat ¼ 106pm.",
    "paragraphs": [],
    "evidence_notes": [
      "The unit 'l m' for H was interpreted as 'µm' based on common scientific notation and context.",
      "The unit 'm /C0 2' for q was interpreted as 'm^-2'.",
      "The unit 'Pa /C0 1' for K was interpreted as 'Pa^-1'."
    ]
  },
  "experiment_id": "experiment-00009"
}
