Repository: seul22lee/PSED

File: 0604_kg/output/Ylilammi et al. - 2018 - Modeling growth kinetics of thin films made by atomic layer deposition in lateral high-aspect-ratio/08_normalize/experiment-00019.json
{
  "experiment_type": "modeling",
  "figure": {
    "figure_id": "figure-013",
    "figure_index": 13,
    "figure_no": 4,
    "title": "Thickness profiles",
    "series_name": "0.5 µm",
    "series_index": 2
  },
  "variables": {
    "independent_variables": [
      {
        "name": "channel height",
        "symbol": "H",
        "value": 0.5,
        "unit": "µm",
        "role": "varied"
      }
    ],
    "controlled_variables": [
      {
        "name": "channel width",
        "symbol": "W",
        "value": 0.1,
        "unit": "mm",
        "role": "controlled"
      },
      {
        "name": "precursor A partial pressure",
        "symbol": "p A0",
        "value": 100,
        "unit": "Pa",
        "role": "controlled"
      },
      {
        "name": "precursor B partial pressure",
        "symbol": "p B",
        "value": 300,
        "unit": "Pa",
        "role": "controlled"
      },
      {
        "name": "reactant pulse length",
        "symbol": "t p",
        "value": 0.1,
        "unit": "s",
        "role": "controlled"
      },
      {
        "name": "temperature",
        "symbol": "T",
        "value": 500,
        "unit": "K",
        "role": "controlled"
      },
      {
        "name": "cycles",
        "symbol": null,
        "value": 1000,
        "unit": null,
        "role": "controlled"
      },
      {
        "name": "growth per cycle saturation",
        "symbol": "gpc sat",
        "value": 106,
        "unit": "pm",
        "role": "controlled"
      }
    ],
    "dependent_variables": [
      {
        "name": "Film thickness",
        "symbol": null,
        "unit": "nm",
        "role": "measured_or_calculated"
      }
    ]
  },
  "process": {
    "process_type": "ALD",
    "material_deposited": null,
    "precursors": [
      {
        "name": "precursor A",
        "symbol": null,
        "partial_pressure": 100,
        "partial_pressure_unit": "Pa",
        "pulse_time": 0.1,
        "pulse_time_unit": "s",
        "molar_mass": 0.0749,
        "molar_mass_unit": "kg/mol",
        "molecular_diameter": 591,
        "molecular_diameter_unit": "pm"
      },
      {
        "name": "precursor B",
        "symbol": null,
        "partial_pressure": 300,
        "partial_pressure_unit": "Pa",
        "pulse_time": null,
        "pulse_time_unit": null,
        "molar_mass": 0.028,
        "molar_mass_unit": "kg/mol",
        "molecular_diameter": 374,
        "molecular_diameter_unit": "pm"
      }
    ],
    "reactant_sequence": null,
    "cycles": 1000,
    "temperature": 500,
    "temperature_unit": "K",
    "gpc_sat": 106,
    "gpc_sat_unit": "pm"
  },
  "geometry": {
    "structure_type": "channel",
    "H": 0.5,
    "H_unit": "µm",
    "L": null,
    "L_unit": null,
    "W": 0.1,
    "W_unit": "mm",
    "pillar_layout": null,
    "generation": null,
    "trench_width": null,
    "trench_width_unit": null,
    "trench_depth": null,
    "trench_depth_unit": null,
    "hole_diameter": null,
    "hole_diameter_unit": null,
    "hole_depth": null,
    "hole_depth_unit": null,
    "hole_shape": null,
    "pore_diameter": null,
    "pore_diameter_unit": null,
    "pore_length": null,
    "pore_length_unit": null,
    "porosity": null,
    "substrate_material": null
  },
  "modeling": {
    "is_model_result": true,
    "model_name": "approximate model",
    "adsorption_model": null,
    "diffusion_model": null,
    "reaction_assumption": null,
    "parameters": [
      {
        "name": "surface reaction site density",
        "symbol": "q",
        "value": 5e-18,
        "unit": "m^2"
      },
      {
        "name": "adsorption equilibrium constant",
        "symbol": "K",
        "value": 100,
        "unit": "Pa^-1"
      },
      {
        "name": "sticking coefficient",
        "symbol": "c",
        "value": 0.01,
        "unit": null
      }
    ]
  },
  "data": {
    "x_label": "Location x (µm)",
    "y_label": "Film thickness (nm)",
    "points": [
      [
        0,
        105
      ],
      [
        10,
        105
      ],
      [
        20,
        105
      ],
      [
        30,
        105
      ],
      [
        40,
        105
      ],
      [
        50,
        105
      ],
      [
        60,
        105
      ],
      [
        70,
        105
      ],
      [
        80,
        105
      ],
      [
        82,
        104
      ],
      [
        84,
        102
      ],
      [
        86,
        99
      ],
      [
        88,
        95
      ],
      [
        90,
        90
      ],
      [
        92,
        84
      ],
      [
        94,
        77
      ],
      [
        96,
        69
      ],
      [
        98,
        60
      ],
      [
        100,
        50
      ],
      [
        102,
        40
      ],
      [
        104,
        30
      ],
      [
        106,
        22
      ],
      [
        108,
        15
      ],
      [
        110,
        10
      ],
      [
        112,
        6
      ],
      [
        114,
        3
      ],
      [
        116,
        1.5
      ],
      [
        118,
        0.5
      ],
      [
        120,
        0.2
      ],
      [
        122,
        0.1
      ],
      [
        124,
        0
      ],
      [
        130,
        0
      ],
      [
        140,
        0
      ],
      [
        150,
        0
      ]
    ]
  },
  "provenance": {
    "caption": "FIG. 4. Film thickness profiles after 1000 cycles calculated by the approximate model when the original channel heights are H ¼ 2, 1, 0.5, or 0.2 l m. Reactant pulse length t p ¼ 0.1 s. In the last case, the channel entrance is completely plugged up. Parameter values used: H ¼ 0.5 l m , W ¼ 0.1 mm, p A0 ¼ 100Pa, M A ¼ 0.0749 kg/mol, d A ¼ 591pm, M B ¼ 0.028 kg/mol, d B ¼ 374pm, p B ¼ 300Pa, q ¼ 5 /C2 10 18 m /C0 2 , T ¼ 500K, K ¼ 100Pa /C0 1 , c ¼ 0.01, and gpc sat ¼ 106pm.",
    "paragraphs": [
      "The resulting film thickness distributions with different channel height values are shown in Fig. 4."
    ],
    "evidence_notes": [
      "experiment_type: 'modeling' from 'calculated by the approximate model' in caption.",
      "figure.series_name: from input series data.",
      "variables.independent_variables: 'H' from series name '0.5 µm' and 'original channel heights are H ¼ 2, 1, 0.5, or 0.2 l m' in caption. Also 'H ¼ 0.5 l m' is listed as a parameter value, which matches this series.",
      "variables.controlled_variables: 'W', 'p A0', 'p B', 't p', 'T', 'cycles', 'gpc sat' extracted from 'Parameter values used' and other parts of the caption.",
      "variables.dependent_variables: 'Film thickness (nm)' from plot_metadata.y_label.",
      "process.process_type: 'ALD' inferred from 'gpc sat' and 'cycles'.",
      "process.precursors: 'p A0', 'M A', 'd A', 'p B', 'M B', 'd B' extracted from 'Parameter values used' in caption. 't p' for precursor A from 'Reactant pulse length t p ¼ 0.1 s'.",
      "process.cycles: '1000 cycles' from caption.",
      "process.temperature: 'T ¼ 500K' from caption.",
      "process.gpc_sat: 'gpc sat ¼ 106pm' from caption.",
      "geometry.structure_type: 'channel' from 'original channel heights' in caption.",
      "geometry.H: 'H' value from series name '0.5 µm'.",
      "geometry.W: 'W ¼ 0.1 mm' from caption.",
      "modeling.is_model_result: true from 'calculated by the approximate model' in caption.",
      "modeling.model_name: 'approximate model' from caption.",
      "modeling.parameters: 'q', 'K', 'c' from 'Parameter values used' in caption.",
      "data.x_label, data.y_label, data.points: from plot_metadata and series data."
    ]
  },
  "experiment_id": "experiment-00019",
  "normalized": {
    "material": null,
    "structure_type": "channel",
    "is_model_result": true,
    "independent_variables": [
      {
        "original_name": "channel height",
        "canonical_name": "feature_height",
        "symbol": "H",
        "value": 500.0,
        "unit": "nm",
        "role": "varied"
      }
    ],
    "controlled_variables": [
      {
        "original_name": "channel width",
        "canonical_name": "feature_width",
        "symbol": "W",
        "value": 100000.0,
        "unit": "nm",
        "role": "controlled"
      },
      {
        "original_name": "precursor A partial pressure",
        "canonical_name": null,
        "symbol": "p A0",
        "value": 100.0,
        "unit": "Pa",
        "role": "controlled"
      },
      {
        "original_name": "precursor B partial pressure",
        "canonical_name": null,
        "symbol": "p B",
        "value": 300.0,
        "unit": "Pa",
        "role": "controlled"
      },
      {
        "original_name": "reactant pulse length",
        "canonical_name": "pulse_time",
        "symbol": "t p",
        "value": 0.1,
        "unit": "s",
        "role": "controlled"
      },
      {
        "original_name": "temperature",
        "canonical_name": "temperature",
        "symbol": "T",
        "value": 226.85000000000002,
        "unit": "°C",
        "role": "controlled"
      },
      {
        "original_name": "cycles",
        "canonical_name": "cycle_number",
        "symbol": null,
        "value": 1000.0,
        "unit": null,
        "role": "controlled"
      },
      {
        "original_name": "growth per cycle saturation",
        "canonical_name": null,
        "symbol": "gpc sat",
        "value": 0.106,
        "unit": "nm",
        "role": "controlled"
      }
    ],
    "dependent_variables": [
      {
        "original_name": "Film thickness",
        "canonical_name": null,
        "symbol": null,
        "value": null,
        "unit": "nm",
        "role": "measured_or_calculated"
      }
    ],
    "flat_params": {
      "feature_height": 500.0,
      "feature_width": 100000.0,
      "pulse_time": 0.1,
      "temperature": 226.85000000000002,
      "cycle_number": 1000.0,
      "growth_per_cycle": 106.0
    }
  }
}

File: 0604_kg/output/Ylilammi et al. - 2018 - Modeling growth kinetics of thin films made by atomic layer deposition in lateral high-aspect-ratio/08_normalize/experiment-00020.json
{
  "experiment_type": "modeling",
  "figure": {
    "figure_id": "figure-013",
    "figure_index": 13,
    "figure_no": 4,
    "title": "Thickness profiles",
    "series_name": "0.2 µm",
    "series_index": 3
  },
  "variables": {
    "independent_variables": [
      {
        "name": "channel height",
        "symbol": "H",
        "value": 0.2,
        "unit": "µm",
        "role": "varied"
      }
    ],
    "controlled_variables": [
      {
        "name": "channel width",
        "symbol": "W",
        "value": 0.1,
        "unit": "mm",
        "role": "controlled"
      },
      {
        "name": "precursor A partial pressure",
        "symbol": "p A0",
        "value": 100,
        "unit": "Pa",
        "role": "controlled"
      },
      {
        "name": "precursor B partial pressure",
        "symbol": "p B",
        "value": 300,
        "unit": "Pa",
        "role": "controlled"
      },
      {
        "name": "reactant pulse length",
        "symbol": "t p",
        "value": 0.1,
        "unit": "s",
        "role": "controlled"
      },
      {
        "name": "temperature",
        "symbol": "T",
        "value": 500,
        "unit": "K",
        "role": "controlled"
      },
      {
        "name": "cycles",
        "symbol": null,
        "value": 1000,
        "unit": null,
        "role": "controlled"
      },
      {
        "name": "growth per cycle saturation",
        "symbol": "gpc sat",
        "value": 106,
        "unit": "pm",
        "role": "controlled"
      }
    ],
    "dependent_variables": [
      {
        "name": "Film thickness",
        "symbol": null,
        "unit": "nm",
        "role": "measured_or_calculated"
      }
    ]
  },
  "process": {
    "process_type": "ALD",
    "material_deposited": null,
    "precursors": [
      {
        "name": "precursor A",
        "symbol": null,
        "partial_pressure": 100,
        "partial_pressure_unit": "Pa",
        "pulse_time": 0.1,
        "pulse_time_unit": "s",
        "molar_mass": 0.0749,
        "molar_mass_unit": "kg/mol",
        "molecular_diameter": 591,
        "molecular_diameter_unit": "pm"
      },
      {
        "name": "precursor B",
        "symbol": null,
        "partial_pressure": 300,
        "partial_pressure_unit": "Pa",
        "pulse_time": null,
        "pulse_time_unit": null,
        "molar_mass": 0.028,
        "molar_mass_unit": "kg/mol",
        "molecular_diameter": 374,
        "molecular_diameter_unit": "pm"
      }
    ],
    "reactant_sequence": null,
    "cycles": 1000,
    "temperature": 500,
    "temperature_unit": "K",
    "gpc_sat": 106,
    "gpc_sat_unit": "pm"
  },
  "geometry": {
    "structure_type": "channel",
    "H": 0.2,
    "H_unit": "µm",
    "L": null,
    "L_unit": null,
    "W": 0.1,
    "W_unit": "mm",
    "pillar_layout": null,
    "generation": null,
    "trench_width": null,
    "trench_width_unit": null,
    "trench_depth": null,
    "trench_depth_unit": null,
    "hole_diameter": null,
    "hole_diameter_unit": null,
    "hole_depth": null,
    "hole_depth_unit": null,
    "hole_shape": null,
    "pore_diameter": null,
    "pore_diameter_unit": null,
    "pore_length": null,
    "pore_length_unit": null,
    "porosity": null,
    "substrate_material": null
  },
  "modeling": {
    "is_model_result": true,
    "model_name": "approximate model",
    "adsorption_model": null,
    "diffusion_model": null,
    "reaction_assumption": null,
    "parameters": [
      {
        "name": "surface reaction site density",
        "symbol": "q",
        "value": 5e-18,
        "unit": "m^2"
      },
      {
        "name": "adsorption equilibrium constant",
        "symbol": "K",
        "value": 100,
        "unit": "Pa^-1"
      },
      {
        "name": "sticking coefficient",
        "symbol": "c",
        "value": 0.01,
        "unit": null
      }
    ]
  },
  "data": {
    "x_label": "Location x (µm)",
    "y_label": "Film thickness (nm)",
    "points": [
      [
        0,
        105
      ],
      [
        5,
        105
      ],
      [
        10,
        105
      ],
      [
        15,
        105
      ],
      [
        20,
        105
      ],
      [
        21,
        104
      ],
      [
        22,
        102
      ],
      [
        23,
        99
      ],
      [
        24,
        95
      ],
      [
        25,
        90
      ],
      [
        26,
        84
      ],
      [
        27,
        77
      ],
      [
        28,
        69
      ],
      [
        29,
        60
      ],
      [
        30,
        50
      ],
      [
        31,
        40
      ],
      [
        32,
        30
      ],
      [
        33,
        22
      ],
      [
        34,
        15
      ],
      [
        35,
        10
      ],
      [
        36,
        6
      ],
      [
        37,
        3
      ],
      [
        38,
        1.5
      ],
      [
        39,
        0.5
      ],
      [
        40,
        0.2
      ],
      [
        41,
        0.1
      ],
      [
        42,
        0
      ],
      [
        45,
        0
      ],
      [
        50,
        0
      ],
      [
        55,
        0
      ],
      [
        60,
        0
      ],
      [
        65,
        0
      ],
      [
        70,
        0
      ]
    ]
  },
  "provenance": {
    "caption": "FIG. 4. Film thickness profiles after 1000 cycles calculated by the approximate model when the original channel heights are H ¼ 2, 1, 0.5, or 0.2 l m. Reactant pulse length t p ¼ 0.1 s. In the last case, the channel entrance is completely plugged up. Parameter values used: H ¼ 0.5 l m , W ¼ 0.1 mm, p A0 ¼ 100Pa, M A ¼ 0.0749 kg/mol, d A ¼ 591pm, M B ¼ 0.028 kg/mol, d B ¼ 374pm, p B ¼ 300Pa, q ¼ 5 /C2 10 18 m /C0 2 , T ¼ 500K, K ¼ 100Pa /C0 1 , c ¼ 0.01, and gpc sat ¼ 106pm.",
    "paragraphs": [
      "The resulting film thickness distributions with different channel height values are shown in Fig. 4."
    ],
    "evidence_notes": [
      "experiment_type: 'modeling' from 'calculated by the approximate model' in caption.",
      "figure.series_name: from input series data.",
      "variables.independent_variables: 'H' from series name '0.2 µm' and 'original channel heights are H ¼ 2, 1, 0.5, or 0.2 l m' in caption.",
      "variables.controlled_variables: 'W', 'p A0', 'p B', 't p', 'T', 'cycles', 'gpc sat' extracted from 'Parameter values used' and other parts of the caption.",
      "variables.dependent_variables: 'Film thickness (nm)' from plot_metadata.y_label.",
      "process.process_type: 'ALD' inferred from 'gpc sat' and 'cycles'.",
      "process.precursors: 'p A0', 'M A', 'd A', 'p B', 'M B', 'd B' extracted from 'Parameter values used' in caption. 't p' for precursor A from 'Reactant pulse length t p ¼ 0.1 s'.",
      "process.cycles: '1000 cycles' from caption.",
      "process.temperature: 'T ¼ 500K' from caption.",
      "process.gpc_sat: 'gpc sat ¼ 106pm' from caption.",
      "geometry.structure_type: 'channel' from 'original channel heights' in caption.",
      "geometry.H: 'H' value from series name '0.2 µm'.",
      "geometry.W: 'W ¼ 0.1 mm' from caption.",
      "modeling.is_model_result: true from 'calculated by the approximate model' in caption.",
      "modeling.model_name: 'approximate model' from caption.",
      "modeling.parameters: 'q', 'K', 'c' from 'Parameter values used' in caption.",
      "data.x_label, data.y_label, data.points: from plot_metadata and series data."
    ]
  },
  "experiment_id": "experiment-00020",
  "normalized": {
    "material": null,
    "structure_type": "channel",
    "is_model_result": true,
    "independent_variables": [
      {
        "original_name": "channel height",
        "canonical_name": "feature_height",
        "symbol": "H",
        "value": 200.0,
        "unit": "nm",
        "role": "varied"
      }
    ],
    "controlled_variables": [
      {
        "original_name": "channel width",
        "canonical_name": "feature_width",
        "symbol": "W",
        "value": 100000.0,
        "unit": "nm",
        "role": "controlled"
      },
      {
        "original_name": "precursor A partial pressure",
        "canonical_name": null,
        "symbol": "p A0",
        "value": 100.0,
        "unit": "Pa",
        "role": "controlled"
      },
      {
        "original_name": "precursor B partial pressure",
        "canonical_name": null,
        "symbol": "p B",
        "value": 300.0,
        "unit": "Pa",
        "role": "controlled"
      },
      {
        "original_name": "reactant pulse length",
        "canonical_name": "pulse_time",
        "symbol": "t p",
        "value": 0.1,
        "unit": "s",
        "role": "controlled"
      },
      {
        "original_name": "temperature",
        "canonical_name": "temperature",
        "symbol": "T",
        "value": 226.85000000000002,
        "unit": "°C",
        "role": "controlled"
      },
      {
        "original_name": "cycles",
        "canonical_name": "cycle_number",
        "symbol": null,
        "value": 1000.0,
        "unit": null,
        "role": "controlled"
      },
      {
        "original_name": "growth per cycle saturation",
        "canonical_name": null,
        "symbol": "gpc sat",
        "value": 0.106,
        "unit": "nm",
        "role": "controlled"
      }
    ],
    "dependent_variables": [
      {
        "original_name": "Film thickness",
        "canonical_name": null,
        "symbol": null,
        "value": null,
        "unit": "nm",
        "role": "measured_or_calculated"
      }
    ],
    "flat_params": {
      "feature_height": 200.0,
      "feature_width": 100000.0,
      "pulse_time": 0.1,
      "temperature": 226.85000000000002,
      "cycle_number": 1000.0,
      "growth_per_cycle": 106.0
    }
  }
}

File: 0604_kg/output/Ylilammi et al. - 2018 - Modeling growth kinetics of thin films made by atomic layer deposition in lateral high-aspect-ratio/08_normalize/experiment-00021.json
{
  "experiment_type": "Modeling",
  "figure": {
    "figure_id": "figure-014",
    "figure_index": 14,
    "figure_no": 5,
    "title": "Penetration depth",
    "series_name": "Gordon model",
    "series_index": 0
  },
  "variables": {
    "independent_variables": [
      {
        "name": "Pulse length",
        "symbol": "t_p",
        "value": null,
        "unit": "s",
        "role": "varied"
      }
    ],
    "controlled_variables": [
      {
        "name": "Height",
        "symbol": "H",
        "value": "0.5",
        "unit": "µm",
        "role": "controlled"
      },
      {
        "name": "Width",
        "symbol": "W",
        "value": "0.1",
        "unit": "mm",
        "role": "controlled"
      },
      {
        "name": "Temperature",
        "symbol": "T",
        "value": "500",
        "unit": "K",
        "role": "controlled"
      },
      {
        "name": "Growth per cycle saturation",
        "symbol": "gpc_sat",
        "value": "106",
        "unit": "pm",
        "role": "controlled"
      }
    ],
    "dependent_variables": [
      {
        "name": "Penetration depth",
        "symbol": "x_p",
        "unit": "µm",
        "role": "measured_or_calculated"
      }
    ]
  },
  "process": {
    "process_type": "ALD",
    "material_deposited": null,
    "precursors": [
      {
        "name": "Precursor A",
        "symbol": null,
        "partial_pressure": "100",
        "partial_pressure_unit": "Pa",
        "pulse_time": null,
        "pulse_time_unit": null,
        "molar_mass": "0.0749",
        "molar_mass_unit": "kg/mol",
        "molecular_diameter": "591",
        "molecular_diameter_unit": "pm"
      },
      {
        "name": "Precursor B",
        "symbol": null,
        "partial_pressure": "300",
        "partial_pressure_unit": "Pa",
        "pulse_time": null,
        "pulse_time_unit": null,
        "molar_mass": "0.028",
        "molar_mass_unit": "kg/mol",
        "molecular_diameter": "374",
        "molecular_diameter_unit": "pm"
      }
    ],
    "reactant_sequence": null,
    "cycles": "one reactant pulse",
    "temperature": "500",
    "temperature_unit": "K",
    "gpc_sat": "106",
    "gpc_sat_unit": "pm"
  },
  "geometry": {
    "structure_type": null,
    "H": "0.5",
    "H_unit": "µm",
    "L": null,
    "L_unit": null,
    "W": "0.1",
    "W_unit": "mm",
    "pillar_layout": null,
    "generation": null,
    "trench_width": null,
    "trench_width_unit": null,
    "trench_depth": null,
    "trench_depth_unit": null,
    "hole_diameter": null,
    "hole_diameter_unit": null,
    "hole_depth": null,
    "hole_depth_unit": null,
    "hole_shape": null,
    "pore_diameter": null,
    "pore_diameter_unit": null,
    "pore_length": null,
    "pore_length_unit": null,
    "porosity": null,
    "substrate_material": null
  },
  "modeling": {
    "is_model_result": true,
    "model_name": "Gordon model",
    "adsorption_model": null,
    "diffusion_model": "Knudsen diffusion",
    "reaction_assumption": null,
    "parameters": [
      {
        "name": "Height",
        "symbol": "H",
        "value": "0.5",
        "unit": "µm"
      },
      {
        "name": "Width",
        "symbol": "W",
        "value": "0.1",
        "unit": "mm"
      },
      {
        "name": "Initial partial pressure of A",
        "symbol": "p_A0",
        "value": "100",
        "unit": "Pa"
      },
      {
        "name": "Molar mass of A",
        "symbol": "M_A",
        "value": "0.0749",
        "unit": "kg/mol"
      },
      {
        "name": "Molecular diameter of A",
        "symbol": "d_A",
        "value": "591",
        "unit": "pm"
      },
      {
        "name": "Molar mass of B",
        "symbol": "M_B",
        "value": "0.028",
        "unit": "kg/mol"
      },
      {
        "name": "Molecular diameter of B",
        "symbol": "d_B",
        "value": "374",
        "unit": "pm"
      },
      {
        "name": "Partial pressure of B",
        "symbol": "p_B",
        "value": "300",
        "unit": "Pa"
      },
      {
        "name": "Surface reaction probability",
        "symbol": "q",
        "value": "5e18",
        "unit": "m^-2"
      },
      {
        "name": "Temperature",
        "symbol": "T",
        "value": "500",
        "unit": "K"
      },
      {
        "name": "Adsorption constant",
        "symbol": "K",
        "value": "100",
        "unit": "Pa^-1"
      },
      {
        "name": "Constant",
        "symbol": "c",
        "value": "0.01",
        "unit": null
      },
      {
        "name": "Pulse time",
        "symbol": "t_p",
        "value": "0.1",
        "unit": "s"
      },
      {
        "name": "Growth per cycle saturation",
        "symbol": "gpc_sat",
        "value": "106",
        "unit": "pm"
      }
    ]
  },
  "data": {
    "x_label": "Pulse length (s)",
    "y_label": "Penetration depth x_p (µm)",
    "points": [
      [
        0.0,
        0.0
      ],
      [
        0.002,
        12.0
      ],
      [
        0.004,
        20.0
      ],
      [
        0.006,
        26.0
      ],
      [
        0.008,
        30.0
      ],
      [
        0.01,
        34.0
      ],
      [
        0.012,
        38.0
      ],
      [
        0.014,
        42.0
      ],
      [
        0.016,
        45.0
      ],
      [
        0.018,
        48.0
      ],
      [
        0.02,
        51.0
      ],
      [
        0.022,
        54.0
      ],
      [
        0.024,
        57.0
      ],
      [
        0.026,
        60.0
      ],
      [
        0.028,
        62.0
      ],
      [
        0.03,
        65.0
      ],
      [
        0.032,
        67.0
      ],
      [
        0.034,
        69.0
      ],
      [
        0.036,
        71.0
      ],
      [
        0.038,
        73.0
      ],
      [
        0.04,
        75.0
      ],
      [
        0.042,
        77.0
      ],
      [
        0.044,
        79.0
      ],
      [
        0.046,
        81.0
      ],
      [
        0.048,
        83.0
      ],
      [
        0.05,
        85.0
      ],
      [
        0.052,
        86.0
      ],
      [
        0.054,
        88.0
      ],
      [
        0.056,
        90.0
      ],
      [
        0.058,
        91.0
      ],
      [
        0.06,
        93.0
      ],
      [
        0.062,
        95.0
      ],
      [
        0.064,
        96.0
      ],
      [
        0.066,
        98.0
      ],
      [
        0.068,
        99.0
      ],
      [
        0.07,
        101.0
      ],
      [
        0.072,
        102.0
      ],
      [
        0.074,
        104.0
      ],
      [
        0.076,
        105.0
      ],
      [
        0.078,
        107.0
      ],
      [
        0.08,
        108.0
      ],
      [
        0.082,
        110.0
      ],
      [
        0.084,
        111.0
      ],
      [
        0.086,
        113.0
      ],
      [
        0.088,
        114.0
      ],
      [
        0.09,
        116.0
      ],
      [
        0.092,
        117.0
      ],
      [
        0.094,
        119.0
      ],
      [
        0.096,
        120.0
      ],
      [
        0.098,
        122.0
      ],
      [
        0.1,
        123.0
      ]
    ]
  },
  "provenance": {
    "caption": "FIG. 5. Comparison of the penetration depth given by different models in one reactant pulse. Circles represent the fully numerical solution, the solid line the analytical approximate solution and the dashed line the Gordon model. Parameter values used: H ¼ 0.5 l m , W ¼ 0.1 mm, p A0 ¼ 100Pa, M A ¼ 0.0749 kg/mol, d A ¼ 591pm, M B ¼ 0.028 kg/mol, d B ¼ 374pm, p B ¼ 300 Pa, q ¼ 5 /C2 10 18 m /C0 2 , T ¼ 500K, K ¼ 100Pa /C0 1 , c ¼ 0.01, t p ¼ 0.1 s, and gpc sat ¼ 106 pm. In the Gordon model, only the Knudsen diffusion is considered which is slightly faster than the diffusion given by the effective diffusion coefficient in Eq. (6).",
    "paragraphs": [
      "This is plotted in Fig. 5 for one ALD cycle and compared with the present diffusion models. Although the Gordon model in this case gives a good description of the film penetration depth, it does not give the thickness profile and it does not enable modeling of the film growth kinetics."
    ],
    "evidence_notes": []
  },
  "experiment_id": "experiment-00021",
  "normalized": {
    "material": null,
    "structure_type": null,
    "is_model_result": true,
    "independent_variables": [
      {
        "original_name": "Pulse length",
        "canonical_name": "pulse_time",
        "symbol": "t_p",
        "value": null,
        "unit": "s",
        "role": "varied"
      }
    ],
    "controlled_variables": [
      {
        "original_name": "Height",
        "canonical_name": "feature_height",
        "symbol": "H",
        "value": 500.0,
        "unit": "nm",
        "role": "controlled"
      },
      {
        "original_name": "Width",
        "canonical_name": "feature_width",
        "symbol": "W",
        "value": 100000.0,
        "unit": "nm",
        "role": "controlled"
      },
      {
        "original_name": "Temperature",
        "canonical_name": "temperature",
        "symbol": "T",
        "value": 226.85000000000002,
        "unit": "°C",
        "role": "controlled"
      },
      {
        "original_name": "Growth per cycle saturation",
        "canonical_name": "growth_per_cycle",
        "symbol": "gpc_sat",
        "value": 0.106,
        "unit": "nm",
        "role": "controlled"
      }
    ],
    "dependent_variables": [
      {
        "original_name": "Penetration depth",
        "canonical_name": null,
        "symbol": "x_p",
        "value": null,
        "unit": "nm",
        "role": "measured_or_calculated"
      }
    ],
    "flat_params": {
      "feature_height": 500.0,
      "feature_width": 100000.0,
      "temperature": 226.85000000000002,
      "growth_per_cycle": 0.106
    }
  }
}

File: 0604_kg/output/Ylilammi et al. - 2018 - Modeling growth kinetics of thin films made by atomic layer deposition in lateral high-aspect-ratio/08_normalize/experiment-00022.json
{
  "experiment_type": "Modeling",
  "figure": {
    "figure_id": "figure-014",
    "figure_index": 14,
    "figure_no": 5,
    "title": "Penetration depth",
    "series_name": "Approximation",
    "series_index": 1
  },
  "variables": {
    "independent_variables": [
      {
        "name": "Pulse length",
        "symbol": "t_p",
        "value": null,
        "unit": "s",
        "role": "varied"
      }
    ],
    "controlled_variables": [
      {
        "name": "Height",
        "symbol": "H",
        "value": "0.5",
        "unit": "µm",
        "role": "controlled"
      },
      {
        "name": "Width",
        "symbol": "W",
        "value": "0.1",
        "unit": "mm",
        "role": "controlled"
      },
      {
        "name": "Temperature",
        "symbol": "T",
        "value": "500",
        "unit": "K",
        "role": "controlled"
      },
      {
        "name": "Growth per cycle saturation",
        "symbol": "gpc_sat",
        "value": "106",
        "unit": "pm",
        "role": "controlled"
      }
    ],
    "dependent_variables": [
      {
        "name": "Penetration depth",
        "symbol": "x_p",
        "unit": "µm",
        "role": "measured_or_calculated"
      }
    ]
  },
  "process": {
    "process_type": "ALD",
    "material_deposited": null,
    "precursors": [
      {
        "name": "Precursor A",
        "symbol": null,
        "partial_pressure": "100",
        "partial_pressure_unit": "Pa",
        "pulse_time": null,
        "pulse_time_unit": null,
        "molar_mass": "0.0749",
        "molar_mass_unit": "kg/mol",
        "molecular_diameter": "591",
        "molecular_diameter_unit": "pm"
      },
      {
        "name": "Precursor B",
        "symbol": null,
        "partial_pressure": "300",
        "partial_pressure_unit": "Pa",
        "pulse_time": null,
        "pulse_time_unit": null,
        "molar_mass": "0.028",
        "molar_mass_unit": "kg/mol",
        "molecular_diameter": "374",
        "molecular_diameter_unit": "pm"
      }
    ],
    "reactant_sequence": null,
    "cycles": "one reactant pulse",
    "temperature": "500",
    "temperature_unit": "K",
    "gpc_sat": "106",
    "gpc_sat_unit": "pm"
  },
  "geometry": {
    "structure_type": null,
    "H": "0.5",
    "H_unit": "µm",
    "L": null,
    "L_unit": null,
    "W": "0.1",
    "W_unit": "mm",
    "pillar_layout": null,
    "generation": null,
    "trench_width": null,
    "trench_width_unit": null,
    "trench_depth": null,
    "trench_depth_unit": null,
    "hole_diameter": null,
    "hole_diameter_unit": null,
    "hole_depth": null,
    "hole_depth_unit": null,
    "hole_shape": null,
    "pore_diameter": null,
    "pore_diameter_unit": null,
    "pore_length": null,
    "pore_length_unit": null,
    "porosity": null,
    "substrate_material": null
  },
  "modeling": {
    "is_model_result": true,
    "model_name": "Analytical approximate solution",
    "adsorption_model": null,
    "diffusion_model": "effective diffusion coefficient",
    "reaction_assumption": null,
    "parameters": [
      {
        "name": "Height",
        "symbol": "H",
        "value": "0.5",
        "unit": "µm"
      },
      {
        "name": "Width",
        "symbol": "W",
        "value": "0.1",
        "unit": "mm"
      },
      {
        "name": "Initial partial pressure of A",
        "symbol": "p_A0",
        "value": "100",
        "unit": "Pa"
      },
      {
        "name": "Molar mass of A",
        "symbol": "M_A",
        "value": "0.0749",
        "unit": "kg/mol"
      },
      {
        "name": "Molecular diameter of A",
        "symbol": "d_A",
        "value": "591",
        "unit": "pm"
      },
      {
        "name": "Molar mass of B",
        "symbol": "M_B",
        "value": "0.028",
        "unit": "kg/mol"
      },
      {
        "name": "Molecular diameter of B",
        "symbol": "d_B",
        "value": "374",
        "unit": "pm"
      },
      {
        "name": "Partial pressure of B",
        "symbol": "p_B",
        "value": "300",
        "unit": "Pa"
      },
      {
        "name": "Surface reaction probability",
        "symbol": "q",
        "value": "5e18",
        "unit": "m^-2"
      },
      {
        "name": "Temperature",
        "symbol": "T",
        "value": "500",
        "unit": "K"
      },
      {
        "name": "Adsorption constant",
        "symbol": "K",
        "value": "100",
        "unit": "Pa^-1"
      },
      {
        "name": "Constant",
        "symbol": "c",
        "value": "0.01",
        "unit": null
      },
      {
        "name": "Pulse time",
        "symbol": "t_p",
        "value": "0.1",
        "unit": "s"
      },
      {
        "name": "Growth per cycle saturation",
        "symbol": "gpc_sat",
        "value": "106",
        "unit": "pm"
      }
    ]
  },
  "data": {
    "x_label": "Pulse length (s)",
    "y_label": "Penetration depth x_p (µm)",
    "points": [
      [
        0.0,
        0.0
      ],
      [
        0.002,
        10.0
      ],
      [
        0.004,
        16.0
      ],
      [
        0.006,
        21.0
      ],
      [
        0.008,
        25.0
      ],
      [
        0.01,
        28.0
      ],
      [
        0.012,
        31.0
      ],
      [
        0.014,
        34.0
      ],
      [
        0.016,
        37.0
      ],
      [
        0.018,
        40.0
      ],
      [
        0.02,
        42.0
      ],
      [
        0.022,
        45.0
      ],
      [
        0.024,
        47.0
      ],
      [
        0.026,
        49.0
      ],
      [
        0.028,
        51.0
      ],
      [
        0.03,
        53.0
      ],
      [
        0.032,
        55.0
      ],
      [
        0.034,
        57.0
      ],
      [
        0.036,
        59.0
      ],
      [
        0.038,
        61.0
      ],
      [
        0.04,
        63.0
      ],
      [
        0.042,
        65.0
      ],
      [
        0.044,
        67.0
      ],
      [
        0.046,
        68.0
      ],
      [
        0.048,
        70.0
      ],
      [
        0.05,
        72.0
      ],
      [
        0.052,
        73.0
      ],
      [
        0.054,
        75.0
      ],
      [
        0.056,
        76.0
      ],
      [
        0.058,
        78.0
      ],
      [
        0.06,
        79.0
      ],
      [
        0.062,
        81.0
      ],
      [
        0.064,
        82.0
      ],
      [
        0.066,
        84.0
      ],
      [
        0.068,
        85.0
      ],
      [
        0.07,
        87.0
      ],
      [
        0.072,
        88.0
      ],
      [
        0.074,
        90.0
      ],
      [
        0.076,
        91.0
      ],
      [
        0.078,
        93.0
      ],
      [
        0.08,
        94.0
      ],
      [
        0.082,
        96.0
      ],
      [
        0.084,
        97.0
      ],
      [
        0.086,
        99.0
      ],
      [
        0.088,
        100.0
      ],
      [
        0.09,
        102.0
      ],
      [
        0.092,
        103.0
      ],
      [
        0.094,
        105.0
      ],
      [
        0.096,
        106.0
      ],
      [
        0.098,
        108.0
      ],
      [
        0.1,
        109.0
      ]
    ]
  },
  "provenance": {
    "caption": "FIG. 5. Comparison of the penetration depth given by different models in one reactant pulse. Circles represent the fully numerical solution, the solid line the analytical approximate solution and the dashed line the Gordon model. Parameter values used: H ¼ 0.5 l m , W ¼ 0.1 mm, p A0 ¼ 100Pa, M A ¼ 0.0749 kg/mol, d A ¼ 591pm, M B ¼ 0.028 kg/mol, d B ¼ 374pm, p B ¼ 300 Pa, q ¼ 5 /C2 10 18 m /C0 2 , T ¼ 500K, K ¼ 100Pa /C0 1 , c ¼ 0.01, t p ¼ 0.1 s, and gpc sat ¼ 106 pm. In the Gordon model, only the Knudsen diffusion is considered which is slightly faster than the diffusion given by the effective diffusion coefficient in Eq. (6).",
    "paragraphs": [
      "This is plotted in Fig. 5 for one ALD cycle and compared with the present diffusion models. Although the Gordon model in this case gives a good description of the film penetration depth, it does not give the thickness profile and it does not enable modeling of the film growth kinetics."
    ],
    "evidence_notes": []
  },
  "experiment_id": "experiment-00022",
  "normalized": {
    "material": null,
    "structure_type": null,
    "is_model_result": true,
    "independent_variables": [
      {
        "original_name": "Pulse length",
        "canonical_name": "pulse_time",
        "symbol": "t_p",
        "value": null,
        "unit": "s",
        "role": "varied"
      }
    ],
    "controlled_variables": [
      {
        "original_name": "Height",
        "canonical_name": "feature_height",
        "symbol": "H",
        "value": 500.0,
        "unit": "nm",
        "role": "controlled"
      },
      {
        "original_name": "Width",
        "canonical_name": "feature_width",
        "symbol": "W",
        "value": 100000.0,
        "unit": "nm",
        "role": "controlled"
      },
      {
        "original_name": "Temperature",
        "canonical_name": "temperature",
        "symbol": "T",
        "value": 226.85000000000002,
        "unit": "°C",
        "role": "controlled"
      },
      {
        "original_name": "Growth per cycle saturation",
        "canonical_name": "growth_per_cycle",
        "symbol": "gpc_sat",
        "value": 0.106,
        "unit": "nm",
        "role": "controlled"
      }
    ],
    "dependent_variables": [
      {
        "original_name": "Penetration depth",
        "canonical_name": null,
        "symbol": "x_p",
        "value": null,
        "unit": "nm",
        "role": "measured_or_calculated"
      }
    ],
    "flat_params": {
      "feature_height": 500.0,
      "feature_width": 100000.0,
      "temperature": 226.85000000000002,
      "growth_per_cycle": 0.106
    }
  }
}
