Repository: seul22lee/PSED

File: 0604_kg/output/Ylilammi et al. - 2018 - Modeling growth kinetics of thin films made by atomic layer deposition in lateral high-aspect-ratio/08_normalize/experiment-00023.json
{
  "experiment_type": "Modeling",
  "figure": {
    "figure_id": "figure-014",
    "figure_index": 14,
    "figure_no": 5,
    "title": "Penetration depth",
    "series_name": "Numerical",
    "series_index": 2
  },
  "variables": {
    "independent_variables": [
      {
        "name": "Pulse length",
        "symbol": "t_p",
        "value": null,
        "unit": "s",
        "role": "varied"
      }
    ],
    "controlled_variables": [
      {
        "name": "Height",
        "symbol": "H",
        "value": "0.5",
        "unit": "µm",
        "role": "controlled"
      },
      {
        "name": "Width",
        "symbol": "W",
        "value": "0.1",
        "unit": "mm",
        "role": "controlled"
      },
      {
        "name": "Temperature",
        "symbol": "T",
        "value": "500",
        "unit": "K",
        "role": "controlled"
      },
      {
        "name": "Growth per cycle saturation",
        "symbol": "gpc_sat",
        "value": "106",
        "unit": "pm",
        "role": "controlled"
      }
    ],
    "dependent_variables": [
      {
        "name": "Penetration depth",
        "symbol": "x_p",
        "unit": "µm",
        "role": "measured_or_calculated"
      }
    ]
  },
  "process": {
    "process_type": "ALD",
    "material_deposited": null,
    "precursors": [
      {
        "name": "Precursor A",
        "symbol": null,
        "partial_pressure": "100",
        "partial_pressure_unit": "Pa",
        "pulse_time": null,
        "pulse_time_unit": null,
        "molar_mass": "0.0749",
        "molar_mass_unit": "kg/mol",
        "molecular_diameter": "591",
        "molecular_diameter_unit": "pm"
      },
      {
        "name": "Precursor B",
        "symbol": null,
        "partial_pressure": "300",
        "partial_pressure_unit": "Pa",
        "pulse_time": null,
        "pulse_time_unit": null,
        "molar_mass": "0.028",
        "molar_mass_unit": "kg/mol",
        "molecular_diameter": "374",
        "molecular_diameter_unit": "pm"
      }
    ],
    "reactant_sequence": null,
    "cycles": "one reactant pulse",
    "temperature": "500",
    "temperature_unit": "K",
    "gpc_sat": "106",
    "gpc_sat_unit": "pm"
  },
  "geometry": {
    "structure_type": null,
    "H": "0.5",
    "H_unit": "µm",
    "L": null,
    "L_unit": null,
    "W": "0.1",
    "W_unit": "mm",
    "pillar_layout": null,
    "generation": null,
    "trench_width": null,
    "trench_width_unit": null,
    "trench_depth": null,
    "trench_depth_unit": null,
    "hole_diameter": null,
    "hole_diameter_unit": null,
    "hole_depth": null,
    "hole_depth_unit": null,
    "hole_shape": null,
    "pore_diameter": null,
    "pore_diameter_unit": null,
    "pore_length": null,
    "pore_length_unit": null,
    "porosity": null,
    "substrate_material": null
  },
  "modeling": {
    "is_model_result": true,
    "model_name": "Fully numerical solution",
    "adsorption_model": null,
    "diffusion_model": "effective diffusion coefficient",
    "reaction_assumption": null,
    "parameters": [
      {
        "name": "Height",
        "symbol": "H",
        "value": "0.5",
        "unit": "µm"
      },
      {
        "name": "Width",
        "symbol": "W",
        "value": "0.1",
        "unit": "mm"
      },
      {
        "name": "Initial partial pressure of A",
        "symbol": "p_A0",
        "value": "100",
        "unit": "Pa"
      },
      {
        "name": "Molar mass of A",
        "symbol": "M_A",
        "value": "0.0749",
        "unit": "kg/mol"
      },
      {
        "name": "Molecular diameter of A",
        "symbol": "d_A",
        "value": "591",
        "unit": "pm"
      },
      {
        "name": "Molar mass of B",
        "symbol": "M_B",
        "value": "0.028",
        "unit": "kg/mol"
      },
      {
        "name": "Molecular diameter of B",
        "symbol": "d_B",
        "value": "374",
        "unit": "pm"
      },
      {
        "name": "Partial pressure of B",
        "symbol": "p_B",
        "value": "300",
        "unit": "Pa"
      },
      {
        "name": "Surface reaction probability",
        "symbol": "q",
        "value": "5e18",
        "unit": "m^-2"
      },
      {
        "name": "Temperature",
        "symbol": "T",
        "value": "500",
        "unit": "K"
      },
      {
        "name": "Adsorption constant",
        "symbol": "K",
        "value": "100",
        "unit": "Pa^-1"
      },
      {
        "name": "Constant",
        "symbol": "c",
        "value": "0.01",
        "unit": null
      },
      {
        "name": "Pulse time",
        "symbol": "t_p",
        "value": "0.1",
        "unit": "s"
      },
      {
        "name": "Growth per cycle saturation",
        "symbol": "gpc_sat",
        "value": "106",
        "unit": "pm"
      }
    ]
  },
  "data": {
    "x_label": "Pulse length (s)",
    "y_label": "Penetration depth x_p (µm)",
    "points": [
      [
        0.005,
        20.0
      ],
      [
        0.01,
        30.0
      ],
      [
        0.015,
        40.0
      ],
      [
        0.02,
        56.0
      ],
      [
        0.025,
        65.0
      ],
      [
        0.03,
        70.0
      ],
      [
        0.035,
        78.0
      ],
      [
        0.04,
        82.0
      ],
      [
        0.045,
        88.0
      ],
      [
        0.05,
        95.0
      ],
      [
        0.055,
        100.0
      ],
      [
        0.06,
        105.0
      ],
      [
        0.065,
        110.0
      ],
      [
        0.07,
        115.0
      ],
      [
        0.075,
        120.0
      ],
      [
        0.08,
        125.0
      ],
      [
        0.085,
        128.0
      ],
      [
        0.09,
        130.0
      ],
      [
        0.095,
        132.0
      ],
      [
        0.1,
        134.0
      ]
    ]
  },
  "provenance": {
    "caption": "FIG. 5. Comparison of the penetration depth given by different models in one reactant pulse. Circles represent the fully numerical solution, the solid line the analytical approximate solution and the dashed line the Gordon model. Parameter values used: H ¼ 0.5 l m , W ¼ 0.1 mm, p A0 ¼ 100Pa, M A ¼ 0.0749 kg/mol, d A ¼ 591pm, M B ¼ 0.028 kg/mol, d B ¼ 374pm, p B ¼ 300 Pa, q ¼ 5 /C2 10 18 m /C0 2 , T ¼ 500K, K ¼ 100Pa /C0 1 , c ¼ 0.01, t p ¼ 0.1 s, and gpc sat ¼ 106 pm. In the Gordon model, only the Knudsen diffusion is considered which is slightly faster than the diffusion given by the effective diffusion coefficient in Eq. (6).",
    "paragraphs": [
      "This is plotted in Fig. 5 for one ALD cycle and compared with the present diffusion models. Although the Gordon model in this case gives a good description of the film penetration depth, it does not give the thickness profile and it does not enable modeling of the film growth kinetics."
    ],
    "evidence_notes": []
  },
  "experiment_id": "experiment-00023",
  "normalized": {
    "material": null,
    "structure_type": null,
    "is_model_result": true,
    "independent_variables": [
      {
        "original_name": "Pulse length",
        "canonical_name": "pulse_time",
        "symbol": "t_p",
        "value": null,
        "unit": "s",
        "role": "varied"
      }
    ],
    "controlled_variables": [
      {
        "original_name": "Height",
        "canonical_name": "feature_height",
        "symbol": "H",
        "value": 500.0,
        "unit": "nm",
        "role": "controlled"
      },
      {
        "original_name": "Width",
        "canonical_name": "feature_width",
        "symbol": "W",
        "value": 100000.0,
        "unit": "nm",
        "role": "controlled"
      },
      {
        "original_name": "Temperature",
        "canonical_name": "temperature",
        "symbol": "T",
        "value": 226.85000000000002,
        "unit": "°C",
        "role": "controlled"
      },
      {
        "original_name": "Growth per cycle saturation",
        "canonical_name": "growth_per_cycle",
        "symbol": "gpc_sat",
        "value": 0.106,
        "unit": "nm",
        "role": "controlled"
      }
    ],
    "dependent_variables": [
      {
        "original_name": "Penetration depth",
        "canonical_name": null,
        "symbol": "x_p",
        "value": null,
        "unit": "nm",
        "role": "measured_or_calculated"
      }
    ],
    "flat_params": {
      "feature_height": 500.0,
      "feature_width": 100000.0,
      "temperature": 226.85000000000002,
      "growth_per_cycle": 0.106
    }
  }
}

File: 0604_kg/output/Ylilammi et al. - 2018 - Modeling growth kinetics of thin films made by atomic layer deposition in lateral high-aspect-ratio/08_normalize/experiment-00024.json
{
  "experiment_type": "ALD deposition",
  "figure": {
    "figure_id": "figure-015",
    "figure_index": 15,
    "figure_no": 6,
    "title": "Al₂O₃",
    "series_name": "Fitting result",
    "series_index": 0
  },
  "variables": {
    "independent_variables": [
      {
        "name": "Location",
        "symbol": null,
        "value": null,
        "unit": "µm",
        "role": "varied"
      }
    ],
    "controlled_variables": [
      {
        "name": "Cycles",
        "symbol": null,
        "value": 500,
        "unit": null,
        "role": "controlled"
      },
      {
        "name": "Channel gap height",
        "symbol": "H",
        "value": 0.5,
        "unit": "µm",
        "role": "controlled"
      },
      {
        "name": "Channel length",
        "symbol": "L",
        "value": 1,
        "unit": "mm",
        "role": "controlled"
      },
      {
        "name": "Structural aspect ratio",
        "symbol": null,
        "value": 2000,
        "unit": null,
        "role": "controlled"
      }
    ],
    "dependent_variables": [
      {
        "name": "Film thickness",
        "symbol": null,
        "unit": "nm",
        "role": "measured_or_calculated"
      }
    ]
  },
  "process": {
    "process_type": "ALD deposition",
    "material_deposited": "Al2O3",
    "precursors": [
      {
        "name": "Trimethylaluminum",
        "symbol": "Al(CH3)3",
        "partial_pressure": null,
        "partial_pressure_unit": null,
        "pulse_time": null,
        "pulse_time_unit": null,
        "molar_mass": null,
        "molar_mass_unit": null,
        "molecular_diameter": null,
        "molecular_diameter_unit": null
      },
      {
        "name": "Water",
        "symbol": "H2O",
        "partial_pressure": null,
        "partial_pressure_unit": null,
        "pulse_time": null,
        "pulse_time_unit": null,
        "molar_mass": null,
        "molar_mass_unit": null,
        "molecular_diameter": null,
        "molecular_diameter_unit": null
      }
    ],
    "reactant_sequence": "Al(CH3)3 / H2O",
    "cycles": 500,
    "temperature": null,
    "temperature_unit": null,
    "gpc_sat": null,
    "gpc_sat_unit": null
  },
  "geometry": {
    "structure_type": "PillarHall channel",
    "H": 0.5,
    "H_unit": "µm",
    "L": 1,
    "L_unit": "mm",
    "W": null,
    "W_unit": null,
    "pillar_layout": null,
    "generation": null,
    "trench_width": null,
    "trench_width_unit": null,
    "trench_depth": null,
    "trench_depth_unit": null,
    "hole_diameter": null,
    "hole_diameter_unit": null,
    "hole_depth": null,
    "hole_depth_unit": null,
    "hole_shape": null,
    "pore_diameter": null,
    "pore_diameter_unit": null,
    "pore_length": null,
    "pore_length_unit": null,
    "porosity": null,
    "substrate_material": null
  },
  "modeling": {
    "is_model_result": true,
    "model_name": null,
    "adsorption_model": null,
    "diffusion_model": null,
    "reaction_assumption": null,
    "parameters": []
  },
  "data": {
    "x_label": "Location (µm)",
    "y_label": "Film thickness (nm)",
    "points": [
      [
        0.0,
        53.5
      ],
      [
        5.0,
        53.5
      ],
      [
        10.0,
        53.5
      ],
      [
        15.0,
        53.5
      ],
      [
        20.0,
        53.5
      ],
      [
        25.0,
        53.5
      ],
      [
        30.0,
        53.5
      ],
      [
        35.0,
        53.5
      ],
      [
        40.0,
        53.5
      ],
      [
        45.0,
        53.5
      ],
      [
        50.0,
        53.5
      ],
      [
        55.0,
        53.5
      ],
      [
        60.0,
        53.5
      ],
      [
        65.0,
        53.5
      ],
      [
        70.0,
        53.5
      ],
      [
        75.0,
        53.5
      ],
      [
        80.0,
        53.5
      ],
      [
        85.0,
        53.5
      ],
      [
        90.0,
        53.5
      ],
      [
        95.0,
        53.0
      ],
      [
        100.0,
        52.5
      ],
      [
        105.0,
        51.5
      ],
      [
        110.0,
        50.0
      ],
      [
        112.0,
        48.5
      ],
      [
        114.0,
        46.5
      ],
      [
        116.0,
        44.0
      ],
      [
        118.0,
        41.5
      ],
      [
        120.0,
        38.5
      ],
      [
        122.0,
        35.5
      ],
      [
        124.0,
        32.5
      ],
      [
        126.0,
        29.5
      ],
      [
        128.0,
        26.5
      ],
      [
        130.0,
        23.5
      ],
      [
        132.0,
        20.5
      ],
      [
        134.0,
        18.0
      ],
      [
        136.0,
        15.5
      ],
      [
        138.0,
        13.0
      ],
      [
        140.0,
        11.0
      ],
      [
        142.0,
        9.0
      ],
      [
        144.0,
        7.5
      ],
      [
        146.0,
        6.0
      ],
      [
        148.0,
        5.0
      ],
      [
        150.0,
        4.0
      ],
      [
        152.0,
        3.0
      ],
      [
        154.0,
        2.5
      ],
      [
        156.0,
        2.0
      ],
      [
        158.0,
        1.5
      ],
      [
        160.0,
        1.0
      ],
      [
        162.0,
        0.8
      ],
      [
        164.0,
        0.5
      ],
      [
        166.0,
        0.3
      ],
      [
        168.0,
        0.2
      ],
      [
        170.0,
        0.1
      ]
    ]
  },
  "provenance": {
    "caption": "FIG. 6. The measured (circles) and calculated (line) thickness profiles of a 500cycle deposition process of Al2O3 from Al(CH3)3 and H2O in PillarHall V R prototype 3 with a nominal channel gap height of 0.5 l m. The length L of the channel was 1 mm which gives a structural aspect ratio of 2000.",
    "paragraphs": [],
    "evidence_notes": [
      "series_name 'Fitting result' corresponds to 'calculated (line)' in caption.",
      "experiment_type inferred from 'deposition process' and 'thickness profiles'.",
      "material_deposited from 'Al2O3'.",
      "precursors from 'Al(CH3)3 and H2O'.",
      "cycles from '500cycle deposition process'.",
      "geometry.structure_type from 'PillarHall VR prototype 3'.",
      "geometry.H from 'nominal channel gap height of 0.5 µm' (assuming 'l m' is OCR error for 'µm').",
      "geometry.L from 'length L of the channel was 1 mm'.",
      "controlled_variables for structural aspect ratio from 'structural aspect ratio of 2000'."
    ]
  },
  "experiment_id": "experiment-00024",
  "normalized": {
    "material": "Al2O3",
    "structure_type": "PillarHall",
    "is_model_result": true,
    "independent_variables": [
      {
        "original_name": "Location",
        "canonical_name": "spatial_coordinate",
        "symbol": null,
        "value": null,
        "unit": "nm",
        "role": "varied"
      }
    ],
    "controlled_variables": [
      {
        "original_name": "Cycles",
        "canonical_name": "cycle_number",
        "symbol": null,
        "value": 500.0,
        "unit": null,
        "role": "controlled"
      },
      {
        "original_name": "Channel gap height",
        "canonical_name": "feature_height",
        "symbol": "H",
        "value": 500.0,
        "unit": "nm",
        "role": "controlled"
      },
      {
        "original_name": "Channel length",
        "canonical_name": "feature_length",
        "symbol": "L",
        "value": 1000000.0,
        "unit": "nm",
        "role": "controlled"
      },
      {
        "original_name": "Structural aspect ratio",
        "canonical_name": "aspect_ratio",
        "symbol": null,
        "value": 2000.0,
        "unit": null,
        "role": "controlled"
      }
    ],
    "dependent_variables": [
      {
        "original_name": "Film thickness",
        "canonical_name": null,
        "symbol": null,
        "value": null,
        "unit": "nm",
        "role": "measured_or_calculated"
      }
    ],
    "flat_params": {
      "cycle_number": 500.0,
      "feature_height": 500.0,
      "feature_length": 1000000.0,
      "aspect_ratio": 2000.0
    }
  }
}

File: 0604_kg/output/Ylilammi et al. - 2018 - Modeling growth kinetics of thin films made by atomic layer deposition in lateral high-aspect-ratio/08_normalize/experiment-00025.json
{
  "experiment_type": "ALD deposition",
  "figure": {
    "figure_id": "figure-015",
    "figure_index": 15,
    "figure_no": 6,
    "title": "Al₂O₃",
    "series_name": "Measured",
    "series_index": 1
  },
  "variables": {
    "independent_variables": [
      {
        "name": "Location",
        "symbol": null,
        "value": null,
        "unit": "µm",
        "role": "varied"
      }
    ],
    "controlled_variables": [
      {
        "name": "Cycles",
        "symbol": null,
        "value": 500,
        "unit": null,
        "role": "controlled"
      },
      {
        "name": "Channel gap height",
        "symbol": "H",
        "value": 0.5,
        "unit": "µm",
        "role": "controlled"
      },
      {
        "name": "Channel length",
        "symbol": "L",
        "value": 1,
        "unit": "mm",
        "role": "controlled"
      },
      {
        "name": "Structural aspect ratio",
        "symbol": null,
        "value": 2000,
        "unit": null,
        "role": "controlled"
      }
    ],
    "dependent_variables": [
      {
        "name": "Film thickness",
        "symbol": null,
        "unit": "nm",
        "role": "measured_or_calculated"
      }
    ]
  },
  "process": {
    "process_type": "ALD deposition",
    "material_deposited": "Al2O3",
    "precursors": [
      {
        "name": "Trimethylaluminum",
        "symbol": "Al(CH3)3",
        "partial_pressure": null,
        "partial_pressure_unit": null,
        "pulse_time": null,
        "pulse_time_unit": null,
        "molar_mass": null,
        "molar_mass_unit": null,
        "molecular_diameter": null,
        "molecular_diameter_unit": null
      },
      {
        "name": "Water",
        "symbol": "H2O",
        "partial_pressure": null,
        "partial_pressure_unit": null,
        "pulse_time": null,
        "pulse_time_unit": null,
        "molar_mass": null,
        "molar_mass_unit": null,
        "molecular_diameter": null,
        "molecular_diameter_unit": null
      }
    ],
    "reactant_sequence": "Al(CH3)3 / H2O",
    "cycles": 500,
    "temperature": null,
    "temperature_unit": null,
    "gpc_sat": null,
    "gpc_sat_unit": null
  },
  "geometry": {
    "structure_type": "PillarHall channel",
    "H": 0.5,
    "H_unit": "µm",
    "L": 1,
    "L_unit": "mm",
    "W": null,
    "W_unit": null,
    "pillar_layout": null,
    "generation": null,
    "trench_width": null,
    "trench_width_unit": null,
    "trench_depth": null,
    "trench_depth_unit": null,
    "hole_diameter": null,
    "hole_diameter_unit": null,
    "hole_depth": null,
    "hole_depth_unit": null,
    "hole_shape": null,
    "pore_diameter": null,
    "pore_diameter_unit": null,
    "pore_length": null,
    "pore_length_unit": null,
    "porosity": null,
    "substrate_material": null
  },
  "modeling": {
    "is_model_result": false,
    "model_name": null,
    "adsorption_model": null,
    "diffusion_model": null,
    "reaction_assumption": null,
    "parameters": []
  },
  "data": {
    "x_label": "Location (µm)",
    "y_label": "Film thickness (nm)",
    "points": [
      [
        0.0,
        54.0
      ],
      [
        2.0,
        54.0
      ],
      [
        4.0,
        53.8
      ],
      [
        6.0,
        53.8
      ],
      [
        8.0,
        53.8
      ],
      [
        10.0,
        53.8
      ],
      [
        12.0,
        53.8
      ],
      [
        14.0,
        53.8
      ],
      [
        16.0,
        53.8
      ],
      [
        18.0,
        53.8
      ],
      [
        20.0,
        53.8
      ],
      [
        22.0,
        53.8
      ],
      [
        24.0,
        53.8
      ],
      [
        26.0,
        53.8
      ],
      [
        28.0,
        53.8
      ],
      [
        30.0,
        53.8
      ],
      [
        32.0,
        53.8
      ],
      [
        34.0,
        53.8
      ],
      [
        36.0,
        53.8
      ],
      [
        38.0,
        53.8
      ],
      [
        40.0,
        53.8
      ],
      [
        42.0,
        53.8
      ],
      [
        44.0,
        53.8
      ],
      [
        46.0,
        53.8
      ],
      [
        48.0,
        53.8
      ],
      [
        50.0,
        53.8
      ],
      [
        52.0,
        53.8
      ],
      [
        54.0,
        53.8
      ],
      [
        56.0,
        53.8
      ],
      [
        58.0,
        53.8
      ],
      [
        60.0,
        53.8
      ],
      [
        62.0,
        53.8
      ],
      [
        64.0,
        53.8
      ],
      [
        66.0,
        53.8
      ],
      [
        68.0,
        53.8
      ],
      [
        70.0,
        53.8
      ],
      [
        72.0,
        53.8
      ],
      [
        74.0,
        53.8
      ],
      [
        76.0,
        53.8
      ],
      [
        78.0,
        53.8
      ],
      [
        80.0,
        53.8
      ],
      [
        82.0,
        53.8
      ],
      [
        84.0,
        53.8
      ],
      [
        86.0,
        53.8
      ],
      [
        88.0,
        53.8
      ],
      [
        90.0,
        53.8
      ],
      [
        92.0,
        53.5
      ],
      [
        94.0,
        53.2
      ],
      [
        96.0,
        52.8
      ],
      [
        98.0,
        52.5
      ],
      [
        100.0,
        52.0
      ],
      [
        102.0,
        51.5
      ],
      [
        104.0,
        50.8
      ],
      [
        106.0,
        50.0
      ],
      [
        108.0,
        49.0
      ],
      [
        110.0,
        47.5
      ],
      [
        112.0,
        46.0
      ],
      [
        114.0,
        44.0
      ],
      [
        116.0,
        41.5
      ],
      [
        118.0,
        39.0
      ],
      [
        120.0,
        36.0
      ],
      [
        122.0,
        33.0
      ],
      [
        124.0,
        30.0
      ],
      [
        126.0,
        27.0
      ],
      [
        128.0,
        24.0
      ],
      [
        130.0,
        21.0
      ],
      [
        132.0,
        18.5
      ],
      [
        134.0,
        16.0
      ],
      [
        136.0,
        13.5
      ],
      [
        138.0,
        11.5
      ],
      [
        140.0,
        9.5
      ],
      [
        142.0,
        8.0
      ],
      [
        144.0,
        6.5
      ],
      [
        146.0,
        5.5
      ],
      [
        148.0,
        4.5
      ],
      [
        150.0,
        3.8
      ],
      [
        152.0,
        3.2
      ],
      [
        154.0,
        2.8
      ],
      [
        156.0,
        2.5
      ],
      [
        158.0,
        2.2
      ],
      [
        160.0,
        2.0
      ],
      [
        162.0,
        1.8
      ],
      [
        164.0,
        1.5
      ],
      [
        166.0,
        1.2
      ]
    ]
  },
  "provenance": {
    "caption": "FIG. 6. The measured (circles) and calculated (line) thickness profiles of a 500cycle deposition process of Al2O3 from Al(CH3)3 and H2O in PillarHall V R prototype 3 with a nominal channel gap height of 0.5 l m. The length L of the channel was 1 mm which gives a structural aspect ratio of 2000.",
    "paragraphs": [],
    "evidence_notes": [
      "series_name 'Measured' corresponds to 'measured (circles)' in caption.",
      "experiment_type inferred from 'deposition process' and 'thickness profiles'.",
      "material_deposited from 'Al2O3'.",
      "precursors from 'Al(CH3)3 and H2O'.",
      "cycles from '500cycle deposition process'.",
      "geometry.structure_type from 'PillarHall VR prototype 3'.",
      "geometry.H from 'nominal channel gap height of 0.5 µm' (assuming 'l m' is OCR error for 'µm').",
      "geometry.L from 'length L of the channel was 1 mm'.",
      "controlled_variables for structural aspect ratio from 'structural aspect ratio of 2000'."
    ]
  },
  "experiment_id": "experiment-00025",
  "normalized": {
    "material": "Al2O3",
    "structure_type": "PillarHall",
    "is_model_result": false,
    "independent_variables": [
      {
        "original_name": "Location",
        "canonical_name": "spatial_coordinate",
        "symbol": null,
        "value": null,
        "unit": "nm",
        "role": "varied"
      }
    ],
    "controlled_variables": [
      {
        "original_name": "Cycles",
        "canonical_name": "cycle_number",
        "symbol": null,
        "value": 500.0,
        "unit": null,
        "role": "controlled"
      },
      {
        "original_name": "Channel gap height",
        "canonical_name": "feature_height",
        "symbol": "H",
        "value": 500.0,
        "unit": "nm",
        "role": "controlled"
      },
      {
        "original_name": "Channel length",
        "canonical_name": "feature_length",
        "symbol": "L",
        "value": 1000000.0,
        "unit": "nm",
        "role": "controlled"
      },
      {
        "original_name": "Structural aspect ratio",
        "canonical_name": "aspect_ratio",
        "symbol": null,
        "value": 2000.0,
        "unit": null,
        "role": "controlled"
      }
    ],
    "dependent_variables": [
      {
        "original_name": "Film thickness",
        "canonical_name": null,
        "symbol": null,
        "value": null,
        "unit": "nm",
        "role": "measured_or_calculated"
      }
    ],
    "flat_params": {
      "cycle_number": 500.0,
      "feature_height": 500.0,
      "feature_length": 1000000.0,
      "aspect_ratio": 2000.0
    }
  }
}

File: 0604_kg/output/Ylilammi et al. - 2018 - Modeling growth kinetics of thin films made by atomic layer deposition in lateral high-aspect-ratio/08_normalize/experiment-00026.json
{
  "experiment_type": null,
  "figure": {
    "figure_id": "figure-016",
    "figure_index": 16,
    "figure_no": 7,
    "title": "TiO₂",
    "series_name": "Fitting result",
    "series_index": 0
  },
  "variables": {
    "independent_variables": [
      {
        "name": "Location",
        "symbol": null,
        "value": null,
        "unit": "µm",
        "role": "varied"
      }
    ],
    "controlled_variables": [
      {
        "name": "cycles",
        "symbol": null,
        "value": 1000,
        "unit": "cycles",
        "role": "controlled"
      },
      {
        "name": "channel gap height",
        "symbol": "H",
        "value": 0.5,
        "unit": "µm",
        "role": "controlled"
      },
      {
        "name": "channel length",
        "symbol": "L",
        "value": 1,
        "unit": "mm",
        "role": "controlled"
      },
      {
        "name": "structural aspect ratio",
        "symbol": null,
        "value": 2000,
        "unit": null,
        "role": "controlled"
      }
    ],
    "dependent_variables": [
      {
        "name": "Film thickness",
        "symbol": null,
        "unit": "nm",
        "role": "measured_or_calculated"
      }
    ]
  },
  "process": {
    "process_type": "ALD",
    "material_deposited": "TiO2",
    "precursors": [
      {
        "name": "TiCl4",
        "symbol": null,
        "partial_pressure": null,
        "partial_pressure_unit": null,
        "pulse_time": null,
        "pulse_time_unit": null,
        "molar_mass": null,
        "molar_mass_unit": null,
        "molecular_diameter": null,
        "molecular_diameter_unit": null
      },
      {
        "name": "H2O",
        "symbol": null,
        "partial_pressure": null,
        "partial_pressure_unit": null,
        "pulse_time": null,
        "pulse_time_unit": null,
        "molar_mass": null,
        "molar_mass_unit": null,
        "molecular_diameter": null,
        "molecular_diameter_unit": null
      }
    ],
    "reactant_sequence": null,
    "cycles": 1000,
    "temperature": null,
    "temperature_unit": null,
    "gpc_sat": null,
    "gpc_sat_unit": null
  },
  "geometry": {
    "structure_type": "channel",
    "H": 0.5,
    "H_unit": "µm",
    "L": 1,
    "L_unit": "mm",
    "W": null,
    "pillar_layout": null,
    "generation": null,
    "trench_width": null,
    "trench_width_unit": null,
    "trench_depth": null,
    "trench_depth_unit": null,
    "hole_diameter": null,
    "hole_diameter_unit": null,
    "hole_depth": null,
    "hole_depth_unit": null,
    "hole_shape": null,
    "pore_diameter": null,
    "pore_diameter_unit": null,
    "pore_length": null,
    "pore_length_unit": null,
    "porosity": null,
    "substrate_material": null
  },
  "modeling": {
    "is_model_result": true,
    "model_name": null,
    "adsorption_model": null,
    "diffusion_model": null,
    "reaction_assumption": null,
    "parameters": []
  },
  "data": {
    "x_label": "Location (µm)",
    "y_label": "Film thickness (nm)",
    "points": [
      [
        0.0,
        47.5
      ],
      [
        2.5,
        47.3
      ],
      [
        5.0,
        47.0
      ],
      [
        7.5,
        46.8
      ],
      [
        10.0,
        46.5
      ],
      [
        12.5,
        46.2
      ],
      [
        15.0,
        46.0
      ],
      [
        17.5,
        45.7
      ],
      [
        20.0,
        45.5
      ],
      [
        22.5,
        45.2
      ],
      [
        25.0,
        44.8
      ],
      [
        27.5,
        44.4
      ],
      [
        30.0,
        44.0
      ],
      [
        32.5,
        43.5
      ],
      [
        35.0,
        43.0
      ],
      [
        37.5,
        42.5
      ],
      [
        40.0,
        42.0
      ],
      [
        42.5,
        41.5
      ],
      [
        45.0,
        41.0
      ],
      [
        47.5,
        40.5
      ],
      [
        50.0,
        40.0
      ],
      [
        52.5,
        39.5
      ],
      [
        55.0,
        39.0
      ],
      [
        57.5,
        38.5
      ],
      [
        60.0,
        38.0
      ],
      [
        62.5,
        37.2
      ],
      [
        65.0,
        36.5
      ],
      [
        67.5,
        35.7
      ],
      [
        70.0,
        35.0
      ],
      [
        72.5,
        34.0
      ],
      [
        75.0,
        33.0
      ],
      [
        77.5,
        31.8
      ],
      [
        80.0,
        30.5
      ],
      [
        82.5,
        29.0
      ],
      [
        85.0,
        27.0
      ],
      [
        87.5,
        24.8
      ],
      [
        90.0,
        22.5
      ],
      [
        92.5,
        19.5
      ],
      [
        95.0,
        16.5
      ],
      [
        97.5,
        13.0
      ],
      [
        100.0,
        9.0
      ],
      [
        102.0,
        6.0
      ]
    ]
  },
  "provenance": {
    "caption": "FIG. 7. The measured (circles) and calculated (line) thickness profiles of a 1000cycle deposition process of TiO2 from TiCl4 and H2O. The nominal channel gap height is 0.5 l m. The length L of the channel was 1 mm which gives a structural aspect ratio of 2000.",
    "paragraphs": [],
    "evidence_notes": [
      "'Fitting result' series is explicitly described as 'calculated (line)' in the caption, indicating it's a model result.",
      "Process type 'ALD' inferred from 'deposition process' in an ALD paper context.",
      "Material deposited 'TiO2' from caption.",
      "Precursors 'TiCl4' and 'H2O' from caption.",
      "Cycles '1000' from caption.",
      "Channel gap height '0.5 µm' (corrected from '0.5 l m') from caption.",
      "Channel length '1 mm' from caption.",
      "Structural aspect ratio '2000' from caption.",
      "X-axis 'Location (µm)' and Y-axis 'Film thickness (nm)' from plot_metadata."
    ]
  },
  "experiment_id": "experiment-00026",
  "normalized": {
    "material": "TiO2",
    "structure_type": "channel",
    "is_model_result": true,
    "independent_variables": [
      {
        "original_name": "Location",
        "canonical_name": "spatial_coordinate",
        "symbol": null,
        "value": null,
        "unit": "nm",
        "role": "varied"
      }
    ],
    "controlled_variables": [
      {
        "original_name": "cycles",
        "canonical_name": "cycle_number",
        "symbol": null,
        "value": 1000.0,
        "unit": "cycles",
        "role": "controlled"
      },
      {
        "original_name": "channel gap height",
        "canonical_name": "feature_height",
        "symbol": "H",
        "value": 500.0,
        "unit": "nm",
        "role": "controlled"
      },
      {
        "original_name": "channel length",
        "canonical_name": "feature_length",
        "symbol": "L",
        "value": 1000000.0,
        "unit": "nm",
        "role": "controlled"
      },
      {
        "original_name": "structural aspect ratio",
        "canonical_name": "aspect_ratio",
        "symbol": null,
        "value": 2000.0,
        "unit": null,
        "role": "controlled"
      }
    ],
    "dependent_variables": [
      {
        "original_name": "Film thickness",
        "canonical_name": null,
        "symbol": null,
        "value": null,
        "unit": "nm",
        "role": "measured_or_calculated"
      }
    ],
    "flat_params": {
      "cycle_number": 1000.0,
      "feature_height": 500.0,
      "feature_length": 1000000.0,
      "aspect_ratio": 2000.0
    }
  }
}

File: 0604_kg/output/Ylilammi et al. - 2018 - Modeling growth kinetics of thin films made by atomic layer deposition in lateral high-aspect-ratio/08_normalize/experiment-00027.json
{
  "experiment_type": null,
  "figure": {
    "figure_id": "figure-016",
    "figure_index": 16,
    "figure_no": 7,
    "title": "TiO₂",
    "series_name": "Measured",
    "series_index": 1
  },
  "variables": {
    "independent_variables": [
      {
        "name": "Location",
        "symbol": null,
        "value": null,
        "unit": "µm",
        "role": "varied"
      }
    ],
    "controlled_variables": [
      {
        "name": "cycles",
        "symbol": null,
        "value": 1000,
        "unit": "cycles",
        "role": "controlled"
      },
      {
        "name": "channel gap height",
        "symbol": "H",
        "value": 0.5,
        "unit": "µm",
        "role": "controlled"
      },
      {
        "name": "channel length",
        "symbol": "L",
        "value": 1,
        "unit": "mm",
        "role": "controlled"
      },
      {
        "name": "structural aspect ratio",
        "symbol": null,
        "value": 2000,
        "unit": null,
        "role": "controlled"
      }
    ],
    "dependent_variables": [
      {
        "name": "Film thickness",
        "symbol": null,
        "unit": "nm",
        "role": "measured_or_calculated"
      }
    ]
  },
  "process": {
    "process_type": "ALD",
    "material_deposited": "TiO2",
    "precursors": [
      {
        "name": "TiCl4",
        "symbol": null,
        "partial_pressure": null,
        "partial_pressure_unit": null,
        "pulse_time": null,
        "pulse_time_unit": null,
        "molar_mass": null,
        "molar_mass_unit": null,
        "molecular_diameter": null,
        "molecular_diameter_unit": null
      },
      {
        "name": "H2O",
        "symbol": null,
        "partial_pressure": null,
        "partial_pressure_unit": null,
        "pulse_time": null,
        "pulse_time_unit": null,
        "molar_mass": null,
        "molar_mass_unit": null,
        "molecular_diameter": null,
        "molecular_diameter_unit": null
      }
    ],
    "reactant_sequence": null,
    "cycles": 1000,
    "temperature": null,
    "temperature_unit": null,
    "gpc_sat": null,
    "gpc_sat_unit": null
  },
  "geometry": {
    "structure_type": "channel",
    "H": 0.5,
    "H_unit": "µm",
    "L": 1,
    "L_unit": "mm",
    "W": null,
    "pillar_layout": null,
    "generation": null,
    "trench_width": null,
    "trench_width_unit": null,
    "trench_depth": null,
    "trench_depth_unit": null,
    "hole_diameter": null,
    "hole_diameter_unit": null,
    "hole_depth": null,
    "hole_depth_unit": null,
    "hole_shape": null,
    "pore_diameter": null,
    "pore_diameter_unit": null,
    "pore_length": null,
    "pore_length_unit": null,
    "porosity": null,
    "substrate_material": null
  },
  "modeling": {
    "is_model_result": false,
    "model_name": null,
    "adsorption_model": null,
    "diffusion_model": null,
    "reaction_assumption": null,
    "parameters": []
  },
  "data": {
    "x_label": "Location (µm)",
    "y_label": "Film thickness (nm)",
    "points": [
      [
        0.0,
        48.0
      ],
      [
        2.0,
        47.5
      ],
      [
        25.0,
        45.5
      ],
      [
        28.0,
        47.5
      ],
      [
        30.0,
        47.0
      ],
      [
        32.0,
        46.5
      ],
      [
        34.0,
        45.5
      ],
      [
        36.0,
        44.5
      ],
      [
        38.0,
        43.5
      ],
      [
        40.0,
        42.5
      ],
      [
        42.0,
        44.5
      ],
      [
        44.0,
        43.5
      ],
      [
        46.0,
        42.0
      ],
      [
        48.0,
        41.0
      ],
      [
        50.0,
        40.0
      ],
      [
        52.0,
        41.0
      ],
      [
        54.0,
        40.5
      ],
      [
        56.0,
        40.0
      ],
      [
        58.0,
        39.0
      ],
      [
        60.0,
        38.0
      ],
      [
        62.0,
        37.0
      ],
      [
        64.0,
        36.0
      ],
      [
        66.0,
        35.0
      ],
      [
        68.0,
        34.0
      ],
      [
        70.0,
        33.0
      ],
      [
        72.0,
        32.0
      ],
      [
        74.0,
        30.5
      ],
      [
        76.0,
        29.0
      ],
      [
        78.0,
        27.0
      ],
      [
        80.0,
        25.0
      ],
      [
        82.0,
        22.5
      ],
      [
        84.0,
        20.0
      ],
      [
        86.0,
        17.0
      ],
      [
        88.0,
        14.0
      ],
      [
        90.0,
        11.0
      ],
      [
        92.0,
        8.0
      ],
      [
        94.0,
        5.0
      ],
      [
        96.0,
        2.0
      ],
      [
        100.0,
        0.0
      ]
    ]
  },
  "provenance": {
    "caption": "FIG. 7. The measured (circles) and calculated (line) thickness profiles of a 1000cycle deposition process of TiO2 from TiCl4 and H2O. The nominal channel gap height is 0.5 l m. The length L of the channel was 1 mm which gives a structural aspect ratio of 2000.",
    "paragraphs": [],
    "evidence_notes": [
      "'Measured' series is explicitly described as 'measured (circles)' in the caption.",
      "Process type 'ALD' inferred from 'deposition process' in an ALD paper context.",
      "Material deposited 'TiO2' from caption.",
      "Precursors 'TiCl4' and 'H2O' from caption.",
      "Cycles '1000' from caption.",
      "Channel gap height '0.5 µm' (corrected from '0.5 l m') from caption.",
      "Channel length '1 mm' from caption.",
      "Structural aspect ratio '2000' from caption.",
      "X-axis 'Location (µm)' and Y-axis 'Film thickness (nm)' from plot_metadata."
    ]
  },
  "experiment_id": "experiment-00027",
  "normalized": {
    "material": "TiO2",
    "structure_type": "channel",
    "is_model_result": false,
    "independent_variables": [
      {
        "original_name": "Location",
        "canonical_name": "spatial_coordinate",
        "symbol": null,
        "value": null,
        "unit": "nm",
        "role": "varied"
      }
    ],
    "controlled_variables": [
      {
        "original_name": "cycles",
        "canonical_name": "cycle_number",
        "symbol": null,
        "value": 1000.0,
        "unit": "cycles",
        "role": "controlled"
      },
      {
        "original_name": "channel gap height",
        "canonical_name": "feature_height",
        "symbol": "H",
        "value": 500.0,
        "unit": "nm",
        "role": "controlled"
      },
      {
        "original_name": "channel length",
        "canonical_name": "feature_length",
        "symbol": "L",
        "value": 1000000.0,
        "unit": "nm",
        "role": "controlled"
      },
      {
        "original_name": "structural aspect ratio",
        "canonical_name": "aspect_ratio",
        "symbol": null,
        "value": 2000.0,
        "unit": null,
        "role": "controlled"
      }
    ],
    "dependent_variables": [
      {
        "original_name": "Film thickness",
        "canonical_name": null,
        "symbol": null,
        "value": null,
        "unit": "nm",
        "role": "measured_or_calculated"
      }
    ],
    "flat_params": {
      "cycle_number": 1000.0,
      "feature_height": 500.0,
      "feature_length": 1000000.0,
      "aspect_ratio": 2000.0
    }
  }
}
