Repository: seul22lee/PSED

File: 0604_kg/output_old/Arts et al. - 2019 - Sticking probabilities of H2O and Al(CH3)3 during atomic layer deposition of Al2O3 extracted from th/07_experiment_schema/experiment-00007.json
{
  "experiment_type": "modeling",
  "figure": {
    "figure_id": "figure-008",
    "figure_index": 8,
    "figure_no": 1,
    "title": "",
    "series_name": "s_0 = 10^-3",
    "series_index": 6
  },
  "variables": {
    "independent_variables": [
      {
        "name": "penetration depth normalized by cavity height",
        "symbol": "z/h",
        "value": null,
        "unit": null,
        "role": "varied"
      }
    ],
    "controlled_variables": [
      {
        "name": "initial sticking probability",
        "symbol": "s_0",
        "value": "10^-3",
        "unit": null,
        "role": "controlled"
      },
      {
        "name": "precursor dose",
        "symbol": null,
        "value": null,
        "unit": null,
        "role": "controlled"
      }
    ],
    "dependent_variables": [
      {
        "name": "surface coverage",
        "symbol": "θ",
        "unit": null,
        "role": "measured_or_calculated"
      }
    ]
  },
  "process": {
    "process_type": "ALD",
    "material_deposited": "Al2O3",
    "precursors": [
      {
        "name": "trimethylaluminum",
        "symbol": "TMA",
        "partial_pressure": null,
        "partial_pressure_unit": null,
        "pulse_time": null,
        "pulse_time_unit": null,
        "molar_mass": null,
        "molar_mass_unit": null,
        "molecular_diameter": null,
        "molecular_diameter_unit": null
      },
      {
        "name": "water",
        "symbol": "H2O",
        "partial_pressure": null,
        "partial_pressure_unit": null,
        "pulse_time": null,
        "pulse_time_unit": null,
        "molar_mass": null,
        "molar_mass_unit": null,
        "molecular_diameter": null,
        "molecular_diameter_unit": null
      }
    ],
    "reactant_sequence": null,
    "cycles": null,
    "temperature": null,
    "temperature_unit": null,
    "gpc_sat": null,
    "gpc_sat_unit": null
  },
  "geometry": {
    "structure_type": "trench",
    "H": 500,
    "H_unit": "nm",
    "L": 5,
    "L_unit": "mm",
    "W": null,
    "W_unit": null,
    "pillar_layout": null,
    "generation": "third generation",
    "trench_width": null,
    "trench_width_unit": null,
    "trench_depth": null,
    "trench_depth_unit": null,
    "hole_diameter": null,
    "hole_diameter_unit": null,
    "hole_depth": null,
    "hole_depth_unit": null,
    "hole_shape": null,
    "pore_diameter": null,
    "pore_diameter_unit": null,
    "pore_length": null,
    "pore_length_unit": null,
    "porosity": null,
    "substrate_material": "c-Si"
  },
  "modeling": {
    "is_model_result": true,
    "model_name": "continuum model",
    "adsorption_model": "irreversible Langmuir model",
    "diffusion_model": "Knudsen diffusion",
    "reaction_assumption": "reaction probability is directly proportional to the unreacted fraction of reaction sites (1 /C0 θ )",
    "parameters": [
      {
        "name": "dimensionless parameter alpha",
        "symbol": "α",
        "value": null,
        "unit": null
      },
      {
        "name": "dimensionless parameter gamma",
        "symbol": "γ",
        "value": null,
        "unit": null
      },
      {
        "name": "initial sticking probability",
        "symbol": "s_0",
        "value": null,
        "unit": null
      }
    ]
  },
  "data": {
    "x_label": "~z (z/h)",
    "y_label": "θ",
    "points": [
      [
        0.0,
        1.0
      ],
      [
        15.0,
        1.0
      ],
      [
        30.0,
        1.0
      ],
      [
        45.0,
        1.0
      ],
      [
        60.0,
        1.0
      ],
      [
        75.0,
        1.0
      ],
      [
        90.0,
        1.0
      ],
      [
        105.0,
        1.0
      ],
      [
        120.0,
        1.0
      ],
      [
        135.0,
        1.0
      ],
      [
        150.0,
        1.0
      ],
      [
        165.0,
        1.0
      ],
      [
        180.0,
        1.0
      ],
      [
        195.0,
        1.0
      ],
      [
        210.0,
        1.0
      ],
      [
        225.0,
        1.0
      ],
      [
        240.0,
        1.0
      ],
      [
        255.0,
        1.0
      ],
      [
        270.0,
        1.0
      ],
      [
        285.0,
        1.0
      ],
      [
        300.0,
        1.0
      ],
      [
        315.0,
        1.0
      ],
      [
        330.0,
        1.0
      ],
      [
        345.0,
        1.0
      ],
      [
        360.0,
        0.995
      ],
      [
        375.0,
        0.98
      ],
      [
        390.0,
        0.95
      ],
      [
        405.0,
        0.88
      ],
      [
        420.0,
        0.75
      ],
      [
        435.0,
        0.58
      ],
      [
        450.0,
        0.38
      ],
      [
        465.0,
        0.22
      ],
      [
        480.0,
        0.12
      ],
      [
        495.0,
        0.06
      ],
      [
        510.0,
        0.03
      ],
      [
        525.0,
        0.01
      ],
      [
        540.0,
        0.005
      ],
      [
        555.0,
        0.0
      ],
      [
        570.0,
        0.0
      ],
      [
        585.0,
        0.0
      ],
      [
        600.0,
        0.0
      ],
      [
        615.0,
        0.0
      ],
      [
        630.0,
        0.0
      ],
      [
        645.0,
        0.0
      ],
      [
        660.0,
        0.0
      ],
      [
        675.0,
        0.0
      ],
      [
        690.0,
        0.0
      ],
      [
        705.0,
        0.0
      ],
      [
        720.0,
        0.0
      ],
      [
        735.0,
        0.0
      ],
      [
        750.0,
        0.0
      ],
      [
        765.0,
        0.0
      ],
      [
        780.0,
        0.0
      ],
      [
        795.0,
        0.0
      ],
      [
        800.0,
        0.0
      ]
    ]
  },
  "provenance": {
    "caption": "FIG. 1. Modeled (Ref. 36) coverage pro /uniFB01 les for a varied precursor dose (a) and initial sticking probability (b). Experimentally, such coverage pro /uniFB01 les are acquired as normalized thickness pro /uniFB01 les of /uniFB01 lms deposited in LHAR structures (Refs. 7, 14, 28, and 29) of which a schematic cross-sectional side view is given in panel (c). Panel (d) gives the extracted relation between the slope at the pro /uniFB01 le front and the value of the initial sticking probability.",
    "paragraphs": [
      "a) Electronic mail: k.arts@tue.nl\nb) Electronic mail: h.c.m.knoops@tue.nl\nAl(CH3)3 trimethylaluminum (TMA) during ALD of Al2O3 have been determined, where the sticking probability of H2O is observed to increase with temperature. Moreover, we observe that the Al2O3 thickness pro /uniFB01 les indicate a non-Langmuir saturation component during the H2O step. This ' soft-saturation, ' which is most prominent at reduced temperatures, can be an important factor limiting the conformality of Al2O3 deposited by ALD.\nII. EXPERIMENT AND MODELING\nA. High-aspect-ratio structures for conformality analysis\nAs recently reviewed by Cremers et al. , 11 several high AR structures have been used in the literature to assess the conformality of ALD processes, such as vertical trenches, 16 -19 pillars, 20 -23 and porous materials. 24,25 Alternatively, lateral structures can be employed 6,7,26,27 which allow for top-view diagnostics to easily and accurately quantify the conformality and properties of the deposited /uniFB01 lm. The microscopic lateral-high-aspect-ratio (LHAR) trenches developed by Puurunen and co-workers, 7,14,28,29 named as PillarHall ® technology, have been adopted in this work. In the used third generation LHAR structures (LHAR3), a polysilicon membrane, supported by a network of Si pillars, is suspended above a c-Si substrate with a nominal gap height of 500 nm. Elongated openings in the membrane allow for diffusion of the ALD reactants into the lateral trench up to a depth of 5 mm, corresponding to an AR of 10 000. In such an extremely high AR feature, the reactants typically do not reach the end of the feature during deposition, resulting in a diffusion-limited thickness pro /uniFB01 le. 30 Figure 1(c) gives a schematic cross-\n06 March 2026 03:33:12",
      "The adopted continuum model can be summarized as follows. 36 For a 1D system with a constant diffusion coef /uniFB01 cient D (m 2 s -1 ), the evolution of gas-phase reactant density n ( z,t ) (m -3 ) and surface coverage θ ( z , t ) is generically described by the following dimensionless reaction-diffusion equations: 36\n[EQUATION_0001]\n[EQUATION_0002]\nHere, ~ n ; n = n 0 is the reactant density normalized by the density n 0 (m -3 ) at the entrance of the high AR structure at z ¼ 0. The penetration depth z (m) is normalized by the total structure length L (m) such that ξ ; z = L and the dimensionless time is given by τ ; tD = L 2 . In these equations, the surface coverage θ is de /uniFB01 ned as the reacted fraction of available reaction sites, in such a way that θ ¼ 1 in saturation. 6,36 The surface chemistry is simpli /uniFB01 ed by the adopted irreversible Langmuir model, which assumes that the reaction probability is directly proportional to the unreacted fraction of reaction sites (1 /C0 θ ). 6,36,43 As described by Eqs. (1) and (2), ALD in a 1D structure is governed by the dimensionless parameters α ; ð 1 = 4 Þ L 2 ð S = V Þð vth = D Þ s 0 and γ ; ð Vn 0 A 0 = S Þ , where S = V is the surface to volume ratio of the structure, vth is the mean thermal velocity (m s -1 ), and A 0 is the average area (m 2 ) of an adsorption site, which can be calculated from the growth per cycle. 14,36 The parameter α describes the ratio between the reaction rate and diffusion rate, while γ describes the number of reactant molecules simultaneously present in the structure per adsorption site. For a typical feature size (e.g., a trench with a cavity height h of 500 nm) and process pressure (e.g., 100 mTorr), θ changes much slower than ~ n as γ /C28 1. 36 In these cases, the evolution of the coverage pro /uniFB01 le θ ( ξ ) only depends on α . 36 Moreover, Knudsen diffusion can be assumed as the mean free path λ mfp /difference 0 : 1mm /C29 h . 11 This gives α ¼ ð 3 = 4 Þ L = h ð Þ 2 s 0 for a trench with width w /C29 h (m), where ð S = V Þ ¼ ð 2 = h Þ and D ¼ ð 2 = 3 Þ vthh such that vth cancels out. 14 Under these conditions, the coverage pro /uniFB01 le is solely determined by the reactant dose and initial sticking probability.",
      "C. Relation between pro /uniFB01 le slope and sticking probability\nSince the coverage pro /uniFB01 le is governed by the dose and reactivity of the reactant, it can be used to extract its initial sticking probability. This is illustrated in Fig. 1, which shows general results obtained using the adopted continuum model. 36 Figure 1(a) demonstrates that an increase in dose results in an increase in penetration depth, while the shape of the pro /uniFB01 le front stays the same. Indeed, we have veri /uniFB01 ed that the slope at the front of the modeled pro /uniFB01 les remains constant for an extensive range of doses. This slope is only determined by the initial sticking probability, as shown in Fig. 1(b). For low reactivities, e.g., s 0 ¼ 10 /C0 4 , it takes longer to saturate the surface. During this longer saturation time, the reactant diffuses deeper into the feature, resulting in a broader diffusion front. For relatively high values of s 0 , e.g., 10 /C0 2 , the surface saturates quickly when the reactant diffuses inward, resulting in a sharp pro /uniFB01 le front. For the axes in Fig. 1, a trench structure is assumed and the penetration depth is normalized by the cavity height such that ~ z ; z = h . Under this normalization, the relation between the slope @ θ =@ ~ z at the point of half coverage θ ¼ 1 = 2 and the initial sticking probability s 0 is computed to be\n[EQUATION_0003]\nAs clari /uniFB01 ed in Fig. 1(d), relation (3) is obtained by determining the slopes of the modeled pro /uniFB01 les as a function of s 0 and /uniFB01 tting these data with a square root function. While Eq. (3) generally applies to trench structures, it can be further generalized by using the equivalent aspect ratio (EAR) 11 of the structure of interest instead of ~ z . For example, EAR ¼ ð z = 2 h Þ ¼ ð ~ z = 2 Þ for a trench, while EAR ¼ z = r for a pore with radius r . 44 Note that relation (3) is in line with coverage pro /uniFB01 les obtained by Monte Carlo simulations 11 which af /uniFB01 rms its applicability.",
      "III. RESULTS AND DISCUSSION\nEquation (3) can thus be used to calculate the initial sticking probability of the dosed reactant using the coverage pro /uniFB01 le, which is experimentally determined as a normalized thickness pro /uniFB01 le. Still, note that the thickness pro /uniFB01 le acquired after ALD is only proportional to this coverage pro /uniFB01 le when the other reactant is in saturation and has a higher penetration depth. Hence, although often not considered in the literature, the slope of the pro /uniFB01 le front is determined by the reactivity of the reactant with the lowest penetration depth. In this work, an Al2O3 thickness pro /uniFB01 le is called ' TMA-limited ' if TMA penetrates less deep into the feature than H 2 O. If the penetration"
    ],
    "evidence_notes": []
  },
  "experiment_id": "experiment-00007"
}

File: 0604_kg/output_old/Arts et al. - 2019 - Sticking probabilities of H2O and Al(CH3)3 during atomic layer deposition of Al2O3 extracted from th/07_experiment_schema/experiment-00009.json
{
  "experiment_type": "modeling",
  "figure": {
    "figure_id": "figure-008",
    "figure_index": 8,
    "figure_no": 1,
    "title": "",
    "series_name": "Curve D",
    "series_index": 8
  },
  "variables": {
    "independent_variables": [
      {
        "name": "initial sticking probability",
        "symbol": "s_0",
        "value": null,
        "unit": null,
        "role": "varied"
      }
    ],
    "controlled_variables": [],
    "dependent_variables": [
      {
        "name": "slope of coverage profile at half coverage",
        "symbol": "@θ/@~z",
        "unit": null,
        "role": "measured_or_calculated"
      }
    ]
  },
  "process": {
    "process_type": "ALD",
    "material_deposited": "Al2O3",
    "precursors": [
      {
        "name": "trimethylaluminum",
        "symbol": "TMA",
        "partial_pressure": null,
        "partial_pressure_unit": null,
        "pulse_time": null,
        "pulse_time_unit": null,
        "molar_mass": null,
        "molar_mass_unit": null,
        "molecular_diameter": null,
        "molecular_diameter_unit": null
      },
      {
        "name": "water",
        "symbol": "H2O",
        "partial_pressure": null,
        "partial_pressure_unit": null,
        "pulse_time": null,
        "pulse_time_unit": null,
        "molar_mass": null,
        "molar_mass_unit": null,
        "molecular_diameter": null,
        "molecular_diameter_unit": null
      }
    ],
    "reactant_sequence": null,
    "cycles": null,
    "temperature": null,
    "temperature_unit": null,
    "gpc_sat": null,
    "gpc_sat_unit": null
  },
  "geometry": {
    "structure_type": "trench",
    "H": 500,
    "H_unit": "nm",
    "L": 5,
    "L_unit": "mm",
    "W": null,
    "W_unit": null,
    "pillar_layout": null,
    "generation": "third generation",
    "trench_width": null,
    "trench_width_unit": null,
    "trench_depth": null,
    "trench_depth_unit": null,
    "hole_diameter": null,
    "hole_diameter_unit": null,
    "hole_depth": null,
    "hole_depth_unit": null,
    "hole_shape": null,
    "pore_diameter": null,
    "pore_diameter_unit": null,
    "pore_length": null,
    "pore_length_unit": null,
    "porosity": null,
    "substrate_material": "c-Si"
  },
  "modeling": {
    "is_model_result": true,
    "model_name": "continuum model",
    "adsorption_model": "irreversible Langmuir model",
    "diffusion_model": "Knudsen diffusion",
    "reaction_assumption": "reaction probability is directly proportional to the unreacted fraction of reaction sites (1 /C0 θ )",
    "parameters": [
      {
        "name": "dimensionless parameter alpha",
        "symbol": "α",
        "value": null,
        "unit": null
      },
      {
        "name": "dimensionless parameter gamma",
        "symbol": "γ",
        "value": null,
        "unit": null
      },
      {
        "name": "initial sticking probability",
        "symbol": "s_0",
        "value": null,
        "unit": null
      }
    ]
  },
  "data": {
    "x_label": "s_0",
    "y_label": "@θ/@~z",
    "points": [
      [
        0.0,
        0.0
      ],
      [
        0.2,
        0.002
      ],
      [
        0.4,
        0.003
      ],
      [
        0.6,
        0.004
      ],
      [
        0.8,
        0.005
      ],
      [
        1.0,
        0.006
      ],
      [
        1.2,
        0.0068
      ],
      [
        1.4,
        0.0075
      ],
      [
        1.6,
        0.0082
      ],
      [
        1.8,
        0.009
      ],
      [
        2.0,
        0.0097
      ],
      [
        2.2,
        0.0103
      ],
      [
        2.4,
        0.0109
      ],
      [
        2.6,
        0.0115
      ],
      [
        2.8,
        0.0121
      ],
      [
        3.0,
        0.0127
      ],
      [
        3.2,
        0.0132
      ],
      [
        3.4,
        0.0137
      ],
      [
        3.6,
        0.0142
      ],
      [
        3.8,
        0.0147
      ],
      [
        4.0,
        0.0152
      ],
      [
        4.2,
        0.0157
      ],
      [
        4.4,
        0.0162
      ],
      [
        4.6,
        0.0166
      ],
      [
        4.8,
        0.017
      ],
      [
        5.0,
        0.0174
      ],
      [
        5.2,
        0.0178
      ],
      [
        5.4,
        0.0182
      ],
      [
        5.6,
        0.0186
      ],
      [
        5.8,
        0.019
      ],
      [
        6.0,
        0.0194
      ],
      [
        6.2,
        0.0198
      ],
      [
        6.4,
        0.0202
      ],
      [
        6.6,
        0.0206
      ],
      [
        6.8,
        0.021
      ],
      [
        7.0,
        0.0214
      ],
      [
        7.2,
        0.0218
      ],
      [
        7.4,
        0.0222
      ],
      [
        7.6,
        0.0226
      ],
      [
        7.8,
        0.023
      ],
      [
        8.0,
        0.0234
      ],
      [
        8.2,
        0.0238
      ],
      [
        8.4,
        0.0242
      ],
      [
        8.6,
        0.0246
      ],
      [
        8.8,
        0.025
      ],
      [
        9.0,
        0.0254
      ],
      [
        9.2,
        0.0258
      ],
      [
        9.4,
        0.0262
      ],
      [
        9.6,
        0.0266
      ],
      [
        9.8,
        0.027
      ],
      [
        10.0,
        0.0274
      ]
    ]
  },
  "provenance": {
    "caption": "FIG. 1. Modeled (Ref. 36) coverage pro /uniFB01 les for a varied precursor dose (a) and initial sticking probability (b). Experimentally, such coverage pro /uniFB01 les are acquired as normalized thickness pro /uniFB01 les of /uniFB01 lms deposited in LHAR structures (Refs. 7, 14, 28, and 29) of which a schematic cross-sectional side view is given in panel (c). Panel (d) gives the extracted relation between the slope at the pro /uniFB01 le front and the value of the initial sticking probability.",
    "paragraphs": [
      "a) Electronic mail: k.arts@tue.nl\nb) Electronic mail: h.c.m.knoops@tue.nl\nAl(CH3)3 trimethylaluminum (TMA) during ALD of Al2O3 have been determined, where the sticking probability of H2O is observed to increase with temperature. Moreover, we observe that the Al2O3 thickness pro /uniFB01 les indicate a non-Langmuir saturation component during the H2O step. This ' soft-saturation, ' which is most prominent at reduced temperatures, can be an important factor limiting the conformality of Al2O3 deposited by ALD.\nII. EXPERIMENT AND MODELING\nA. High-aspect-ratio structures for conformality analysis\nAs recently reviewed by Cremers et al. , 11 several high AR structures have been used in the literature to assess the conformality of ALD processes, such as vertical trenches, 16 -19 pillars, 20 -23 and porous materials. 24,25 Alternatively, lateral structures can be employed 6,7,26,27 which allow for top-view diagnostics to easily and accurately quantify the conformality and properties of the deposited /uniFB01 lm. The microscopic lateral-high-aspect-ratio (LHAR) trenches developed by Puurunen and co-workers, 7,14,28,29 named as PillarHall ® technology, have been adopted in this work. In the used third generation LHAR structures (LHAR3), a polysilicon membrane, supported by a network of Si pillars, is suspended above a c-Si substrate with a nominal gap height of 500 nm. Elongated openings in the membrane allow for diffusion of the ALD reactants into the lateral trench up to a depth of 5 mm, corresponding to an AR of 10 000. In such an extremely high AR feature, the reactants typically do not reach the end of the feature during deposition, resulting in a diffusion-limited thickness pro /uniFB01 le. 30 Figure 1(c) gives a schematic cross-\n06 March 2026 03:33:12",
      "The adopted continuum model can be summarized as follows. 36 For a 1D system with a constant diffusion coef /uniFB01 cient D (m 2 s -1 ), the evolution of gas-phase reactant density n ( z,t ) (m -3 ) and surface coverage θ ( z , t ) is generically described by the following dimensionless reaction-diffusion equations: 36\n[EQUATION_0001]\n[EQUATION_0002]\nHere, ~ n ; n = n 0 is the reactant density normalized by the density n 0 (m -3 ) at the entrance of the high AR structure at z ¼ 0. The penetration depth z (m) is normalized by the total structure length L (m) such that ξ ; z = L and the dimensionless time is given by τ ; tD = L 2 . In these equations, the surface coverage θ is de /uniFB01 ned as the reacted fraction of available reaction sites, in such a way that θ ¼ 1 in saturation. 6,36 The surface chemistry is simpli /uniFB01 ed by the adopted irreversible Langmuir model, which assumes that the reaction probability is directly proportional to the unreacted fraction of reaction sites (1 /C0 θ ). 6,36,43 As described by Eqs. (1) and (2), ALD in a 1D structure is governed by the dimensionless parameters α ; ð 1 = 4 Þ L 2 ð S = V Þð vth = D Þ s 0 and γ ; ð Vn 0 A 0 = S Þ , where S = V is the surface to volume ratio of the structure, vth is the mean thermal velocity (m s -1 ), and A 0 is the average area (m 2 ) of an adsorption site, which can be calculated from the growth per cycle. 14,36 The parameter α describes the ratio between the reaction rate and diffusion rate, while γ describes the number of reactant molecules simultaneously present in the structure per adsorption site. For a typical feature size (e.g., a trench with a cavity height h of 500 nm) and process pressure (e.g., 100 mTorr), θ changes much slower than ~ n as γ /C28 1. 36 In these cases, the evolution of the coverage pro /uniFB01 le θ ( ξ ) only depends on α . 36 Moreover, Knudsen diffusion can be assumed as the mean free path λ mfp /difference 0 : 1mm /C29 h . 11 This gives α ¼ ð 3 = 4 Þ L = h ð Þ 2 s 0 for a trench with width w /C29 h (m), where ð S = V Þ ¼ ð 2 = h Þ and D ¼ ð 2 = 3 Þ vthh such that vth cancels out. 14 Under these conditions, the coverage pro /uniFB01 le is solely determined by the reactant dose and initial sticking probability.",
      "C. Relation between pro /uniFB01 le slope and sticking probability\nSince the coverage pro /uniFB01 le is governed by the dose and reactivity of the reactant, it can be used to extract its initial sticking probability. This is illustrated in Fig. 1, which shows general results obtained using the adopted continuum model. 36 Figure 1(a) demonstrates that an increase in dose results in an increase in penetration depth, while the shape of the pro /uniFB01 le front stays the same. Indeed, we have veri /uniFB01 ed that the slope at the front of the modeled pro /uniFB01 les remains constant for an extensive range of doses. This slope is only determined by the initial sticking probability, as shown in Fig. 1(b). For low reactivities, e.g., s 0 ¼ 10 /C0 4 , it takes longer to saturate the surface. During this longer saturation time, the reactant diffuses deeper into the feature, resulting in a broader diffusion front. For relatively high values of s 0 , e.g., 10 /C0 2 , the surface saturates quickly when the reactant diffuses inward, resulting in a sharp pro /uniFB01 le front. For the axes in Fig. 1, a trench structure is assumed and the penetration depth is normalized by the cavity height such that ~ z ; z = h . Under this normalization, the relation between the slope @ θ =@ ~ z at the point of half coverage θ ¼ 1 = 2 and the initial sticking probability s 0 is computed to be\n[EQUATION_0003]\nAs clari /uniFB01 ed in Fig. 1(d), relation (3) is obtained by determining the slopes of the modeled pro /uniFB01 les as a function of s 0 and /uniFB01 tting these data with a square root function. While Eq. (3) generally applies to trench structures, it can be further generalized by using the equivalent aspect ratio (EAR) 11 of the structure of interest instead of ~ z . For example, EAR ¼ ð z = 2 h Þ ¼ ð ~ z = 2 Þ for a trench, while EAR ¼ z = r for a pore with radius r . 44 Note that relation (3) is in line with coverage pro /uniFB01 les obtained by Monte Carlo simulations 11 which af /uniFB01 rms its applicability.",
      "III. RESULTS AND DISCUSSION\nEquation (3) can thus be used to calculate the initial sticking probability of the dosed reactant using the coverage pro /uniFB01 le, which is experimentally determined as a normalized thickness pro /uniFB01 le. Still, note that the thickness pro /uniFB01 le acquired after ALD is only proportional to this coverage pro /uniFB01 le when the other reactant is in saturation and has a higher penetration depth. Hence, although often not considered in the literature, the slope of the pro /uniFB01 le front is determined by the reactivity of the reactant with the lowest penetration depth. In this work, an Al2O3 thickness pro /uniFB01 le is called ' TMA-limited ' if TMA penetrates less deep into the feature than H 2 O. If the penetration"
    ],
    "evidence_notes": []
  },
  "experiment_id": "experiment-00009"
}

File: 0604_kg/output_old/Arts et al. - 2019 - Sticking probabilities of H2O and Al(CH3)3 during atomic layer deposition of Al2O3 extracted from th/07_experiment_schema/experiment-00010.json
{
  "experiment_type": "ALD conformality",
  "figure": {
    "figure_id": "figure-009",
    "figure_index": 9,
    "figure_no": 2,
    "title": null,
    "series_name": "Ylilammi (2018)",
    "series_index": 0
  },
  "variables": {
    "independent_variables": [
      {
        "name": "Distance / cavity height",
        "symbol": null,
        "value": null,
        "unit": null,
        "role": "varied"
      },
      {
        "name": "TMA dose",
        "symbol": null,
        "value": "<225",
        "unit": "mTorr s",
        "role": "varied"
      },
      {
        "name": "Water dose",
        "symbol": null,
        "value": "<225",
        "unit": "mTorr s",
        "role": "varied"
      }
    ],
    "controlled_variables": [
      {
        "name": "Material deposited",
        "symbol": null,
        "value": "Al2O3",
        "unit": null,
        "role": "controlled"
      },
      {
        "name": "Structure type",
        "symbol": null,
        "value": "LHAR3 structures",
        "unit": null,
        "role": "controlled"
      },
      {
        "name": "Deposition temperature",
        "symbol": null,
        "value": "300",
        "unit": "°C",
        "role": "controlled"
      },
      {
        "name": "Reactor",
        "symbol": null,
        "value": "Picosun R-150 reactor",
        "unit": null,
        "role": "controlled"
      }
    ],
    "dependent_variables": [
      {
        "name": "Normalized thickness Al₂O₃",
        "symbol": null,
        "unit": null,
        "role": "measured_or_calculated"
      }
    ]
  },
  "process": {
    "process_type": "ALD",
    "material_deposited": "Al2O3",
    "precursors": [
      {
        "name": "Trimethylaluminum",
        "symbol": "TMA",
        "partial_pressure": null,
        "partial_pressure_unit": null,
        "pulse_time": null,
        "pulse_time_unit": null,
        "molar_mass": null,
        "molar_mass_unit": null,
        "molecular_diameter": null,
        "molecular_diameter_unit": null
      },
      {
        "name": "Water",
        "symbol": "H2O",
        "partial_pressure": null,
        "partial_pressure_unit": null,
        "pulse_time": null,
        "pulse_time_unit": null,
        "molar_mass": null,
        "molar_mass_unit": null,
        "molecular_diameter": null,
        "molecular_diameter_unit": null
      }
    ],
    "reactant_sequence": null,
    "cycles": null,
    "temperature": "300",
    "temperature_unit": "°C",
    "gpc_sat": null,
    "gpc_sat_unit": null
  },
  "geometry": {
    "structure_type": "LHAR3 structures",
    "H": null,
    "H_unit": null,
    "L": null,
    "L_unit": null,
    "W": null,
    "W_unit": null,
    "pillar_layout": null,
    "generation": null,
    "trench_width": null,
    "trench_width_unit": null,
    "trench_depth": null,
    "trench_depth_unit": null,
    "hole_diameter": null,
    "hole_diameter_unit": null,
    "hole_depth": null,
    "hole_depth_unit": null,
    "hole_shape": null,
    "pore_diameter": null,
    "pore_diameter_unit": null,
    "pore_length": null,
    "pore_length_unit": null,
    "porosity": null,
    "substrate_material": null
  },
  "modeling": {
    "is_model_result": false,
    "model_name": null,
    "adsorption_model": null,
    "diffusion_model": null,
    "reaction_assumption": null,
    "parameters": []
  },
  "data": {
    "x_label": "Distance / cavity height",
    "y_label": "Normalized thickness Al₂O₃",
    "points": [
      [
        0,
        1.0
      ],
      [
        10,
        1.0
      ],
      [
        20,
        1.0
      ],
      [
        30,
        1.0
      ],
      [
        40,
        1.0
      ],
      [
        50,
        1.0
      ],
      [
        60,
        1.0
      ],
      [
        70,
        1.0
      ],
      [
        80,
        1.0
      ],
      [
        90,
        1.0
      ],
      [
        100,
        0.99
      ],
      [
        110,
        0.99
      ],
      [
        120,
        0.99
      ],
      [
        130,
        0.98
      ],
      [
        140,
        0.98
      ],
      [
        150,
        0.98
      ],
      [
        160,
        0.97
      ],
      [
        170,
        0.97
      ],
      [
        180,
        0.97
      ],
      [
        190,
        0.96
      ],
      [
        200,
        0.96
      ],
      [
        210,
        0.95
      ],
      [
        220,
        0.94
      ],
      [
        230,
        0.92
      ],
      [
        240,
        0.89
      ],
      [
        250,
        0.84
      ],
      [
        260,
        0.77
      ],
      [
        270,
        0.67
      ],
      [
        280,
        0.56
      ],
      [
        290,
        0.44
      ],
      [
        300,
        0.32
      ],
      [
        310,
        0.21
      ],
      [
        320,
        0.12
      ],
      [
        330,
        0.06
      ],
      [
        340,
        0.02
      ],
      [
        350,
        0.01
      ],
      [
        360,
        0.0
      ],
      [
        370,
        0.0
      ],
      [
        380,
        0.0
      ]
    ]
  },
  "provenance": {
    "caption": "FIG. 2. Normalized thickness pro /uniFB01 les of Al2O3 deposited in LHAR3 structures with varied TMA dosing, as obtained by Ylilammi et al . (left, 300 °C) (Ref. 14) and in this work ( Tset = 275 °C). When the penetration depth of TMA is lower than that of H2O (called TMA-limited, middle), the pro /uniFB01 le has a sharper front than when TMA penetrates deeper than H2O (called H2O-limited, right). This can be attributed to the higher sticking probability of TMA compared to H2O.",
    "paragraphs": [
      "[FIGURE_007]\ndepth of TMA is higher than that of H2O, the pro /uniFB01 le is called ' H2O-limited. '\nThe difference between TMA-limited and H2O-limited growth is determined in Fig. 2, which shows normalized thickness pro /uniFB01 les of the Al2O3 deposited in LHAR3 structures with varied TMA dosing. These pro /uniFB01 les are measured using re /uniFB02 ectometry by a Filmetrics F40 with XY10 stage and a spot size of 10 μ m. For the pro /uniFB01 le with the highest penetration depth, a high TMA dose was used ( ∼ 1200 mTorr s TMA dose, ∼ 750 mTorr s water dose, Oxford Instruments OpAL reactor) such that the H2O step was limiting /uniFB01 lm penetration. For the central pro /uniFB01 le, the TMA dose was reduced ( ∼ 190 mTorr s) to obtain a TMA-limited pro /uniFB01 le. This pro /uniFB01 le has a sharper diffusion front than the H2O-limited pro /uniFB01 le, indicating that TMA is more reactive than H2O. A similar high slope was observed by Ylilammi et al . 14 (left) who also seem to have used TMA-limited growth conditions (<225 mTorr s TMA dose, <225 mTorr s water dose, Picosun\n[FIGURE_008]\nR-150 reactor). Note that such knowledge on the reactant doses, e.g., the evolution of pressure in the reactor, can be used to analytically 14,44 estimate the penetration depths of the reactants and determine which reactant is limiting the /uniFB01 lm conformality. In our case, the estimated penetration depths, i.e., ∼ 220 and ∼ 550 μ m for 190 and 1200 mTorr s TMA dose, respectively, and ∼ 500 μ m for 750 mTorr s water dose, are indeed in line with our TMA- and H2O-limited pro /uniFB01 les plotted in Fig. 2.\nIn Fig. 2, the slopes at 50%-thickness-penetration-depth (PD 50% ) 11,14 have been /uniFB01 tted to calculate the initial sticking probabilities of the limiting reactants using Eq. (3). As shown in Table I, the calculated initial sticking probabilities, (0.5 -2) × 10 -3 for TMA and (0.8 -2) × 10 -4 for H2O at a set temperature of 275 °C, compare well with the results reported in the literature, e.g., by sum-frequency generation (SFG). 15 Note that several sticking probabilities for the TMA/water process have been reported in the literature 14,15,39,45 -49 and that our comparison focuses on recent work. In this work, the lower and upper limits of s 0 are computed assuming <10% variation in reactant dosing and ∼ 10 nm uncertainty in cavity height. A natural variation in reactant dosing can lead to broadening of the pro /uniFB01 le front and thus a lower value of the calculated sticking probability. This effect can be signi /uniFB01 -cant in the case of a pro /uniFB01 le with a sharp front. Broadening of the front due to the narrowing of the trench during deposition (400 cycles, ∼ 46 nm Al2O3) has a virtually negligible effect on the pro /uniFB01 les reported in this work. In the case of H2O, the reactivity depends signi /uniFB01 cantly on the temperature of the substrate. 15,48,49 For the set temperature of Tset = 275 °C, the actual substrate temperature is estimated to be ∼ 220 °C, while the 300 °C reported by Vandalon et al. was measured directly at the substrate itself. 15 The somewhat lower value of s 0, H 2 O obtained at Tset = 275 °C compared with the result obtained by Vandalon et al. at 300 °C seems to be in line with the expected reduction in s 0, H 2 O at lower temperatures. This temperature-dependence of the reactivity of H2O has been studied further as shown in Fig. 3.\nFigure 3(a) shows thickness pro /uniFB01 les of Al2O3 deposited at different temperatures, where the penetration depth of TMA is higher than that of H2O. For these H2O-limited pro /uniFB01 les, a",
      "[TABLE_000]\ntemperature-dependent reactivity of H2O toward the surface after TMA exposure can be inferred from the slope at PD 50% , which becomes steeper with temperature. The calculated s 0 values of H2O are plotted in Fig. 1(b) as a function of the substrate temperature, together with values obtained by Vandalon et al. using SFG. 15 Both methods give comparable results, showing that the initial sticking probability of H2O increases by a factor of ∼ 10 when going from 150 to 300 °C. Note that SFG\n[FIGURE_009]\nmeasures s 0 by monitoring the surface chemistry, while our LHAR method is based on the resulting /uniFB01 lm thickness. The correspondence between these very different approaches af /uniFB01 rms that our method is a powerful and straightforward way to estimate sticking probabilities during ALD.\nIt should be noted that nonideal ALD saturation behavior is observed as well in Figs. 2 and 3. The experimentally obtained thickness pro /uniFB01 les, namely, show a decrease in thickness in the region where a saturated thickness is expected based on the Langmuir model [see, e.g., Fig. 1(a)]. Based on Fig. 2, this decrease is largely independent of the TMA dose, which suggests that it is caused by soft-saturation during the H2O step. 2 Moreover, Fig. 3 reveals that the initial decrease in thickness is most dominant at reduced temperatures, i.e., for 150 °C. These results indicate that soft-saturation during the H2O step can limit the conformality of ALD-grown Al2O3 and that a high deposition temperature or an overdose of H2O may be required to achieve optimal conformality. This impact of soft-saturation on /uniFB01 lm conformality is typically not experimentally observed when using a structure with a relatively low AR, where the reactant dose is approximately constant throughout the feature. Moreover, while the pro /uniFB01 le front gives direct information on s 0, this study exempli /uniFB01 es how analysis of the full thickness pro /uniFB01 le can provide additional information on the kinetics of the ALD process. Such information on ALD kinetics is not only relevant for /uniFB01 lm conformality, but also, e.g., wafer-scale uniformity and throughput considerations in terms of time needed for an ALD process per wafer.\nIV. CONCLUSIONS\nIn conclusion, we have established a method to directly determine sticking probabilities during ALD from thickness pro /uniFB01 les obtained in high-aspect-ratio structures. While in this work, lateral-high-aspect-ratio trenches were used, the method can be applied to other 3D features as well. As a demonstration, the initial sticking probabilities s 0 of Al(CH3)3 and H2O during ALD of Al2O3 were determined, giving (0.5 -2) × 10 -3 for Al(CH3)3 and (0.8 -2) × 10 -4 for H2O at Tset = 275 °C ( Tsub ∼ 220 °C). The s 0 value of H2O was shown to be temperature-dependent, decreasing to (1.5 -2.3) × 10 -5 at 150 °C. These values compare well with literature values obtained by other methods. Furthermore, the Al2O3 thickness pro /uniFB01 les indicated signi /uniFB01 cant soft-saturation behavior during the H2O step at reduced temperatures, which can be an important factor limiting the conformality of Al2O3 grown by ALD"
    ],
    "evidence_notes": [
      "Series name 'Ylilammi (2018)' from legend.",
      "Temperature '300 °C' from caption for Ylilammi et al.",
      "TMA-limited growth conditions, TMA dose '<225 mTorr s', water dose '<225 mTorr s', and reactor 'Picosun R-150 reactor' from paragraph context for Ylilammi et al."
    ]
  },
  "experiment_id": "experiment-00010"
}
