Repository: seul22lee/PSED

File: 0604_kg/output_old/Arts et al. - 2019 - Sticking probabilities of H2O and Al(CH3)3 during atomic layer deposition of Al2O3 extracted from th/07_experiment_schema/experiment-00011.json
{
  "experiment_type": "ALD conformality",
  "figure": {
    "figure_id": "figure-009",
    "figure_index": 9,
    "figure_no": 2,
    "title": null,
    "series_name": "TMA-limited",
    "series_index": 1
  },
  "variables": {
    "independent_variables": [
      {
        "name": "Distance / cavity height",
        "symbol": null,
        "value": null,
        "unit": null,
        "role": "varied"
      },
      {
        "name": "TMA dose",
        "symbol": null,
        "value": "∼ 190",
        "unit": "mTorr s",
        "role": "varied"
      }
    ],
    "controlled_variables": [
      {
        "name": "Material deposited",
        "symbol": null,
        "value": "Al2O3",
        "unit": null,
        "role": "controlled"
      },
      {
        "name": "Structure type",
        "symbol": null,
        "value": "LHAR3 structures",
        "unit": null,
        "role": "controlled"
      },
      {
        "name": "Deposition temperature",
        "symbol": null,
        "value": "275",
        "unit": "°C",
        "role": "controlled"
      },
      {
        "name": "Water dose",
        "symbol": null,
        "value": "∼ 750",
        "unit": "mTorr s",
        "role": "controlled"
      },
      {
        "name": "Cycles",
        "symbol": null,
        "value": "400",
        "unit": null,
        "role": "controlled"
      },
      {
        "name": "Reactor",
        "symbol": null,
        "value": "Oxford Instruments OpAL reactor",
        "unit": null,
        "role": "controlled"
      }
    ],
    "dependent_variables": [
      {
        "name": "Normalized thickness Al₂O₃",
        "symbol": null,
        "unit": null,
        "role": "measured_or_calculated"
      }
    ]
  },
  "process": {
    "process_type": "ALD",
    "material_deposited": "Al2O3",
    "precursors": [
      {
        "name": "Trimethylaluminum",
        "symbol": "TMA",
        "partial_pressure": null,
        "partial_pressure_unit": null,
        "pulse_time": null,
        "pulse_time_unit": null,
        "molar_mass": null,
        "molar_mass_unit": null,
        "molecular_diameter": null,
        "molecular_diameter_unit": null
      },
      {
        "name": "Water",
        "symbol": "H2O",
        "partial_pressure": null,
        "partial_pressure_unit": null,
        "pulse_time": null,
        "pulse_time_unit": null,
        "molar_mass": null,
        "molar_mass_unit": null,
        "molecular_diameter": null,
        "molecular_diameter_unit": null
      }
    ],
    "reactant_sequence": null,
    "cycles": "400",
    "temperature": "275",
    "temperature_unit": "°C",
    "gpc_sat": null,
    "gpc_sat_unit": null
  },
  "geometry": {
    "structure_type": "LHAR3 structures",
    "H": null,
    "H_unit": null,
    "L": null,
    "L_unit": null,
    "W": null,
    "W_unit": null,
    "pillar_layout": null,
    "generation": null,
    "trench_width": null,
    "trench_width_unit": null,
    "trench_depth": null,
    "trench_depth_unit": null,
    "hole_diameter": null,
    "hole_diameter_unit": null,
    "hole_depth": null,
    "hole_depth_unit": null,
    "hole_shape": null,
    "pore_diameter": null,
    "pore_diameter_unit": null,
    "pore_length": null,
    "pore_length_unit": null,
    "porosity": null,
    "substrate_material": null
  },
  "modeling": {
    "is_model_result": false,
    "model_name": null,
    "adsorption_model": null,
    "diffusion_model": null,
    "reaction_assumption": null,
    "parameters": []
  },
  "data": {
    "x_label": "Distance / cavity height",
    "y_label": "Normalized thickness Al₂O₃",
    "points": [
      [
        0,
        1.0
      ],
      [
        20,
        1.0
      ],
      [
        40,
        1.0
      ],
      [
        60,
        1.0
      ],
      [
        80,
        1.0
      ],
      [
        100,
        1.0
      ],
      [
        120,
        1.0
      ],
      [
        140,
        1.0
      ],
      [
        160,
        1.0
      ],
      [
        180,
        1.0
      ],
      [
        200,
        1.0
      ],
      [
        220,
        1.0
      ],
      [
        240,
        1.0
      ],
      [
        260,
        1.0
      ],
      [
        280,
        1.0
      ],
      [
        300,
        1.0
      ],
      [
        320,
        1.0
      ],
      [
        340,
        1.0
      ],
      [
        360,
        0.99
      ],
      [
        380,
        0.99
      ],
      [
        400,
        0.98
      ],
      [
        410,
        0.97
      ],
      [
        420,
        0.95
      ],
      [
        430,
        0.92
      ],
      [
        440,
        0.88
      ],
      [
        450,
        0.82
      ],
      [
        460,
        0.75
      ],
      [
        470,
        0.66
      ],
      [
        480,
        0.56
      ],
      [
        490,
        0.45
      ],
      [
        500,
        0.35
      ],
      [
        510,
        0.25
      ],
      [
        520,
        0.16
      ],
      [
        530,
        0.09
      ],
      [
        540,
        0.04
      ],
      [
        550,
        0.02
      ],
      [
        560,
        0.01
      ],
      [
        570,
        0.0
      ],
      [
        580,
        0.0
      ],
      [
        600,
        0.0
      ],
      [
        650,
        0.0
      ],
      [
        700,
        0.0
      ],
      [
        750,
        0.0
      ],
      [
        800,
        0.0
      ],
      [
        850,
        0.0
      ],
      [
        900,
        0.0
      ],
      [
        950,
        0.0
      ],
      [
        1000,
        0.0
      ]
    ]
  },
  "provenance": {
    "caption": "FIG. 2. Normalized thickness pro /uniFB01 les of Al2O3 deposited in LHAR3 structures with varied TMA dosing, as obtained by Ylilammi et al . (left, 300 °C) (Ref. 14) and in this work ( Tset = 275 °C). When the penetration depth of TMA is lower than that of H2O (called TMA-limited, middle), the pro /uniFB01 le has a sharper front than when TMA penetrates deeper than H2O (called H2O-limited, right). This can be attributed to the higher sticking probability of TMA compared to H2O.",
    "paragraphs": [
      "[FIGURE_007]\ndepth of TMA is higher than that of H2O, the pro /uniFB01 le is called ' H2O-limited. '\nThe difference between TMA-limited and H2O-limited growth is determined in Fig. 2, which shows normalized thickness pro /uniFB01 les of the Al2O3 deposited in LHAR3 structures with varied TMA dosing. These pro /uniFB01 les are measured using re /uniFB02 ectometry by a Filmetrics F40 with XY10 stage and a spot size of 10 μ m. For the pro /uniFB01 le with the highest penetration depth, a high TMA dose was used ( ∼ 1200 mTorr s TMA dose, ∼ 750 mTorr s water dose, Oxford Instruments OpAL reactor) such that the H2O step was limiting /uniFB01 lm penetration. For the central pro /uniFB01 le, the TMA dose was reduced ( ∼ 190 mTorr s) to obtain a TMA-limited pro /uniFB01 le. This pro /uniFB01 le has a sharper diffusion front than the H2O-limited pro /uniFB01 le, indicating that TMA is more reactive than H2O. A similar high slope was observed by Ylilammi et al . 14 (left) who also seem to have used TMA-limited growth conditions (<225 mTorr s TMA dose, <225 mTorr s water dose, Picosun\n[FIGURE_008]\nR-150 reactor). Note that such knowledge on the reactant doses, e.g., the evolution of pressure in the reactor, can be used to analytically 14,44 estimate the penetration depths of the reactants and determine which reactant is limiting the /uniFB01 lm conformality. In our case, the estimated penetration depths, i.e., ∼ 220 and ∼ 550 μ m for 190 and 1200 mTorr s TMA dose, respectively, and ∼ 500 μ m for 750 mTorr s water dose, are indeed in line with our TMA- and H2O-limited pro /uniFB01 les plotted in Fig. 2.\nIn Fig. 2, the slopes at 50%-thickness-penetration-depth (PD 50% ) 11,14 have been /uniFB01 tted to calculate the initial sticking probabilities of the limiting reactants using Eq. (3). As shown in Table I, the calculated initial sticking probabilities, (0.5 -2) × 10 -3 for TMA and (0.8 -2) × 10 -4 for H2O at a set temperature of 275 °C, compare well with the results reported in the literature, e.g., by sum-frequency generation (SFG). 15 Note that several sticking probabilities for the TMA/water process have been reported in the literature 14,15,39,45 -49 and that our comparison focuses on recent work. In this work, the lower and upper limits of s 0 are computed assuming <10% variation in reactant dosing and ∼ 10 nm uncertainty in cavity height. A natural variation in reactant dosing can lead to broadening of the pro /uniFB01 le front and thus a lower value of the calculated sticking probability. This effect can be signi /uniFB01 -cant in the case of a pro /uniFB01 le with a sharp front. Broadening of the front due to the narrowing of the trench during deposition (400 cycles, ∼ 46 nm Al2O3) has a virtually negligible effect on the pro /uniFB01 les reported in this work. In the case of H2O, the reactivity depends signi /uniFB01 cantly on the temperature of the substrate. 15,48,49 For the set temperature of Tset = 275 °C, the actual substrate temperature is estimated to be ∼ 220 °C, while the 300 °C reported by Vandalon et al. was measured directly at the substrate itself. 15 The somewhat lower value of s 0, H 2 O obtained at Tset = 275 °C compared with the result obtained by Vandalon et al. at 300 °C seems to be in line with the expected reduction in s 0, H 2 O at lower temperatures. This temperature-dependence of the reactivity of H2O has been studied further as shown in Fig. 3.\nFigure 3(a) shows thickness pro /uniFB01 les of Al2O3 deposited at different temperatures, where the penetration depth of TMA is higher than that of H2O. For these H2O-limited pro /uniFB01 les, a",
      "[TABLE_000]\ntemperature-dependent reactivity of H2O toward the surface after TMA exposure can be inferred from the slope at PD 50% , which becomes steeper with temperature. The calculated s 0 values of H2O are plotted in Fig. 1(b) as a function of the substrate temperature, together with values obtained by Vandalon et al. using SFG. 15 Both methods give comparable results, showing that the initial sticking probability of H2O increases by a factor of ∼ 10 when going from 150 to 300 °C. Note that SFG\n[FIGURE_009]\nmeasures s 0 by monitoring the surface chemistry, while our LHAR method is based on the resulting /uniFB01 lm thickness. The correspondence between these very different approaches af /uniFB01 rms that our method is a powerful and straightforward way to estimate sticking probabilities during ALD.\nIt should be noted that nonideal ALD saturation behavior is observed as well in Figs. 2 and 3. The experimentally obtained thickness pro /uniFB01 les, namely, show a decrease in thickness in the region where a saturated thickness is expected based on the Langmuir model [see, e.g., Fig. 1(a)]. Based on Fig. 2, this decrease is largely independent of the TMA dose, which suggests that it is caused by soft-saturation during the H2O step. 2 Moreover, Fig. 3 reveals that the initial decrease in thickness is most dominant at reduced temperatures, i.e., for 150 °C. These results indicate that soft-saturation during the H2O step can limit the conformality of ALD-grown Al2O3 and that a high deposition temperature or an overdose of H2O may be required to achieve optimal conformality. This impact of soft-saturation on /uniFB01 lm conformality is typically not experimentally observed when using a structure with a relatively low AR, where the reactant dose is approximately constant throughout the feature. Moreover, while the pro /uniFB01 le front gives direct information on s 0, this study exempli /uniFB01 es how analysis of the full thickness pro /uniFB01 le can provide additional information on the kinetics of the ALD process. Such information on ALD kinetics is not only relevant for /uniFB01 lm conformality, but also, e.g., wafer-scale uniformity and throughput considerations in terms of time needed for an ALD process per wafer.\nIV. CONCLUSIONS\nIn conclusion, we have established a method to directly determine sticking probabilities during ALD from thickness pro /uniFB01 les obtained in high-aspect-ratio structures. While in this work, lateral-high-aspect-ratio trenches were used, the method can be applied to other 3D features as well. As a demonstration, the initial sticking probabilities s 0 of Al(CH3)3 and H2O during ALD of Al2O3 were determined, giving (0.5 -2) × 10 -3 for Al(CH3)3 and (0.8 -2) × 10 -4 for H2O at Tset = 275 °C ( Tsub ∼ 220 °C). The s 0 value of H2O was shown to be temperature-dependent, decreasing to (1.5 -2.3) × 10 -5 at 150 °C. These values compare well with literature values obtained by other methods. Furthermore, the Al2O3 thickness pro /uniFB01 les indicated signi /uniFB01 cant soft-saturation behavior during the H2O step at reduced temperatures, which can be an important factor limiting the conformality of Al2O3 grown by ALD"
    ],
    "evidence_notes": [
      "Series name 'TMA-limited' from legend.",
      "Temperature '275 °C' (Tset) from caption for 'this work'.",
      "TMA dose '∼ 190 mTorr s' from paragraph context for 'central profile' which is 'TMA-limited'.",
      "Water dose '∼ 750 mTorr s' inferred from context for 'this work' (same as H2O-limited case).",
      "Cycles '400' from paragraph context.",
      "Reactor 'Oxford Instruments OpAL reactor' from paragraph context for 'this work'."
    ]
  },
  "experiment_id": "experiment-00011"
}
