Repository: seul22lee/PSED

File: 0604_kg/output_temp/Yim et al. - 2020 - Saturation profile based conformality analysis for atomic layer deposition aluminum oxide in latera/06_experiment_schema/experiment-00018.json
{
  "experiment_type": "ALD",
  "figure": {
    "figure_id": "figure-017f",
    "figure_index": 17,
    "figure_no": 9,
    "title": "(f)",
    "series_name": "1000 cycles",
    "series_index": 2
  },
  "variables": {
    "independent_variables": [
      {
        "name": "cycles",
        "symbol": "N",
        "value": 1000,
        "unit": null,
        "role": "varied"
      }
    ],
    "controlled_variables": [
      {
        "name": "temperature",
        "symbol": null,
        "value": 300,
        "unit": "°C",
        "role": "controlled"
      },
      {
        "name": "channel height",
        "symbol": "H",
        "value": 500,
        "unit": "nm",
        "role": "controlled"
      }
    ],
    "dependent_variables": [
      {
        "name": "Normalized thickness",
        "symbol": null,
        "unit": "-",
        "role": "measured_or_calculated"
      }
    ]
  },
  "process": {
    "process_type": "ALD",
    "material_deposited": "Al2O3",
    "precursors": [],
    "reactant_sequence": null,
    "cycles": 1000,
    "temperature": 300,
    "temperature_unit": "°C",
    "gpc_sat": null,
    "gpc_sat_unit": null
  },
  "geometry": {
    "structure_type": "rectangular LHAR channels",
    "H": 500,
    "H_unit": "nm",
    "L": null,
    "L_unit": null,
    "W": null,
    "W_unit": null,
    "pillar_layout": null,
    "generation": null,
    "trench_width": null,
    "trench_width_unit": null,
    "trench_depth": null,
    "trench_depth_unit": null,
    "hole_diameter": null,
    "hole_diameter_unit": null,
    "hole_depth": null,
    "hole_depth_unit": null,
    "hole_shape": null,
    "pore_diameter": null,
    "pore_diameter_unit": null,
    "pore_length": null,
    "pore_length_unit": null,
    "porosity": null,
    "substrate_material": null
  },
  "modeling": {
    "is_model_result": false,
    "model_name": null,
    "adsorption_model": null,
    "diffusion_model": null,
    "reaction_assumption": null,
    "parameters": []
  },
  "data": {
    "x_label": "Dimensionless distance x̃",
    "y_label": "Normalized thickness (-)",
    "points": [
      [
        0.0,
        0.9
      ],
      [
        5.0,
        0.95
      ],
      [
        10.0,
        1.0
      ],
      [
        15.0,
        1.0
      ],
      [
        20.0,
        1.0
      ],
      [
        25.0,
        1.0
      ],
      [
        30.0,
        1.0
      ],
      [
        35.0,
        1.0
      ],
      [
        40.0,
        1.0
      ],
      [
        45.0,
        1.0
      ],
      [
        50.0,
        1.0
      ],
      [
        55.0,
        1.0
      ],
      [
        60.0,
        1.0
      ],
      [
        65.0,
        1.0
      ],
      [
        70.0,
        1.0
      ],
      [
        75.0,
        1.0
      ],
      [
        80.0,
        1.0
      ],
      [
        85.0,
        1.0
      ],
      [
        90.0,
        1.0
      ],
      [
        95.0,
        1.0
      ],
      [
        100.0,
        1.0
      ],
      [
        105.0,
        1.0
      ],
      [
        110.0,
        1.0
      ],
      [
        115.0,
        1.0
      ],
      [
        120.0,
        1.0
      ],
      [
        125.0,
        1.0
      ],
      [
        130.0,
        1.0
      ],
      [
        135.0,
        1.0
      ],
      [
        140.0,
        1.0
      ],
      [
        145.0,
        0.95
      ],
      [
        150.0,
        0.9
      ],
      [
        155.0,
        0.8
      ],
      [
        160.0,
        0.7
      ],
      [
        165.0,
        0.6
      ],
      [
        170.0,
        0.5
      ],
      [
        175.0,
        0.4
      ],
      [
        180.0,
        0.3
      ],
      [
        185.0,
        0.2
      ],
      [
        190.0,
        0.1
      ],
      [
        195.0,
        0.05
      ],
      [
        200.0,
        0.0
      ],
      [
        210.0,
        0.0
      ],
      [
        220.0,
        0.0
      ],
      [
        230.0,
        0.0
      ],
      [
        240.0,
        0.0
      ],
      [
        250.0,
        0.0
      ],
      [
        260.0,
        0.0
      ],
      [
        270.0,
        0.0
      ],
      [
        280.0,
        0.0
      ],
      [
        290.0,
        0.0
      ],
      [
        300.0,
        0.0
      ],
      [
        310.0,
        0.0
      ],
      [
        320.0,
        0.0
      ],
      [
        330.0,
        0.0
      ],
      [
        340.0,
        0.0
      ],
      [
        345.0,
        0.02
      ],
      [
        350.0,
        0.05
      ],
      [
        355.0,
        0.02
      ],
      [
        360.0,
        0.0
      ],
      [
        370.0,
        0.0
      ],
      [
        380.0,
        0.0
      ],
      [
        390.0,
        0.0
      ],
      [
        400.0,
        0.0
      ]
    ]
  },
  "provenance": {
    "caption": "Fig. 9 Saturation profile of ALD Al2O3 coated in rectangular LHAR channels at 300 1 C. Top row, varying channel height H and constant number of cycles N of 500: (a) as-measured saturation profile, (b) scaled saturation profile, and (c) Type 1 normalized saturation profile. Sample 7, 8, and 9 (Table 1 Series C). Bottom row, varying number of cycles N and constant channel height H of 500 nm: (d) as-measured saturation profile, (e) scaled saturation profile, and (f) Type 1 normalized saturation profile. Sample 8, 10 and 11 (Table 1 Series D).",
    "paragraphs": [
      "Fig. 9 (panels d-f) shows the effect of the number of ALD cycles on the Al2O3 ALD saturation profile (Table 1, Series D) for a channel height of 500 nm. The leading edges of the adsorption fronts overlapped; however, film penetration, measured as PD 50% , appeared to decrease as the number of cycles increased. The reason for decreasing PD 50% is because the ALD process"
    ],
    "evidence_notes": [
      "experiment_type: 'ALD' from 'ALD Al2O3' in caption.",
      "figure.figure_id, figure.figure_index, figure.figure_no, figure.title: from input JSON.",
      "figure.series_name: from 'series' field in input JSON.",
      "figure.series_index: index of the series in the 'series' array.",
      "variables.independent_variables.name: 'cycles' from 'varying number of cycles N' in caption and series name.",
      "variables.independent_variables.symbol: 'N' from 'varying number of cycles N' in caption.",
      "variables.independent_variables.value: '1000' parsed from series name '1000 cycles'.",
      "variables.controlled_variables.name: 'temperature' from '300 1 C' in caption.",
      "variables.controlled_variables.value: '300' from '300 1 C' in caption.",
      "variables.controlled_variables.unit: '°C' from '300 1 C' in caption.",
      "variables.controlled_variables.name: 'channel height' from 'constant channel height H of 500 nm' in caption and 'channel height of 500 nm' in subfigure context.",
      "variables.controlled_variables.symbol: 'H' from 'constant channel height H of 500 nm' in caption.",
      "variables.controlled_variables.value: '500' from 'constant channel height H of 500 nm' in caption.",
      "variables.controlled_variables.unit: 'nm' from 'constant channel height H of 500 nm' in caption.",
      "variables.dependent_variables.name: 'Normalized thickness' from plot_metadata.y_label.",
      "variables.dependent_variables.unit: '-' from plot_metadata.y_label.",
      "process.process_type: 'ALD' from 'ALD Al2O3' in caption.",
      "process.material_deposited: 'Al2O3' from 'ALD Al2O3' in caption.",
      "process.cycles: '1000' parsed from series name '1000 cycles'.",
      "process.temperature: '300' from '300 1 C' in caption.",
      "process.temperature_unit: '°C' from '300 1 C' in caption.",
      "geometry.structure_type: 'rectangular LHAR channels' from caption.",
      "geometry.H: '500' from 'constant channel height H of 500 nm' in caption.",
      "geometry.H_unit: 'nm' from 'constant channel height H of 500 nm' in caption.",
      "modeling.is_model_result: inferred as false because the caption describes 'as-measured' or 'normalized saturation profile' which implies experimental data.",
      "data.x_label, data.y_label, data.points: from input JSON."
    ]
  },
  "experiment_id": "experiment-00018"
}

File: 0604_kg/output_temp/Yim et al. - 2020 - Saturation profile based conformality analysis for atomic layer deposition aluminum oxide in latera/06_experiment_schema/experiment-00103.json
{
  "experiment_type": "ALD saturation profile",
  "figure": {
    "figure_id": "figure-020",
    "figure_index": 20,
    "figure_no": 11,
    "title": "",
    "series_name": "TMA pulse: 0.4 s",
    "series_index": 2
  },
  "variables": {
    "independent_variables": [
      {
        "name": "Distance inside the channel x",
        "symbol": "x",
        "value": null,
        "unit": "µm",
        "role": "varied"
      },
      {
        "name": "TMA pulse time",
        "symbol": null,
        "value": "0.4",
        "unit": "s",
        "role": "varied"
      }
    ],
    "controlled_variables": [
      {
        "name": "Temperature",
        "symbol": null,
        "value": "300",
        "unit": "°C",
        "role": "controlled"
      },
      {
        "name": "Channel height",
        "symbol": "H",
        "value": "500",
        "unit": "nm",
        "role": "controlled"
      }
    ],
    "dependent_variables": [
      {
        "name": "Film thickness",
        "symbol": "S",
        "unit": "nm",
        "role": "measured_or_calculated"
      }
    ]
  },
  "process": {
    "process_type": "ALD",
    "material_deposited": "Al2O3",
    "precursors": [
      {
        "name": "TMA",
        "symbol": null,
        "partial_pressure": null,
        "partial_pressure_unit": null,
        "pulse_time": "0.4",
        "pulse_time_unit": "s",
        "molar_mass": null,
        "molar_mass_unit": null,
        "molecular_diameter": null,
        "molecular_diameter_unit": null
      },
      {
        "name": "water",
        "symbol": null,
        "partial_pressure": null,
        "partial_pressure_unit": null,
        "pulse_time": null,
        "pulse_time_unit": null,
        "molar_mass": null,
        "molar_mass_unit": null,
        "molecular_diameter": null,
        "molecular_diameter_unit": null
      }
    ],
    "reactant_sequence": "TMA-water",
    "cycles": null,
    "temperature": "300",
    "temperature_unit": "°C",
    "gpc_sat": null,
    "gpc_sat_unit": null
  },
  "geometry": {
    "structure_type": "LHAR channel",
    "H": "500",
    "H_unit": "nm",
    "L": null,
    "L_unit": null,
    "W": null,
    "W_unit": null,
    "pillar_layout": null,
    "generation": null,
    "trench_width": null,
    "trench_width_unit": null,
    "trench_depth": null,
    "trench_depth_unit": null,
    "hole_diameter": null,
    "hole_diameter_unit": null,
    "hole_depth": null,
    "hole_depth_unit": null,
    "hole_shape": null,
    "pore_diameter": null,
    "pore_diameter_unit": null,
    "pore_length": null,
    "pore_length_unit": null,
    "porosity": null,
    "substrate_material": null
  },
  "modeling": {
    "is_model_result": null,
    "model_name": null,
    "adsorption_model": null,
    "diffusion_model": null,
    "reaction_assumption": null,
    "parameters": []
  },
  "data": {
    "x_label": "Distance inside the channel x (µm)",
    "y_label": "Film thickness S (nm)",
    "points": [
      [
        0,
        48
      ],
      [
        10,
        49
      ],
      [
        20,
        49
      ],
      [
        30,
        50
      ],
      [
        40,
        50
      ],
      [
        50,
        50
      ],
      [
        60,
        50
      ],
      [
        70,
        50
      ],
      [
        80,
        50
      ],
      [
        90,
        50
      ],
      [
        100,
        50
      ],
      [
        110,
        50
      ],
      [
        120,
        50
      ],
      [
        130,
        50
      ],
      [
        140,
        50
      ],
      [
        150,
        50
      ],
      [
        155,
        48
      ],
      [
        160,
        45
      ],
      [
        165,
        40
      ],
      [
        170,
        35
      ],
      [
        175,
        30
      ],
      [
        180,
        25
      ],
      [
        185,
        20
      ],
      [
        190,
        18
      ],
      [
        195,
        15
      ],
      [
        200,
        12
      ],
      [
        205,
        10
      ],
      [
        210,
        9
      ],
      [
        215,
        8
      ],
      [
        220,
        7
      ],
      [
        225,
        6
      ],
      [
        230,
        5
      ],
      [
        240,
        5
      ],
      [
        250,
        5
      ],
      [
        260,
        5
      ],
      [
        270,
        5
      ],
      [
        280,
        5
      ],
      [
        290,
        5
      ],
      [
        300,
        5
      ],
      [
        310,
        5
      ],
      [
        320,
        5
      ],
      [
        330,
        5
      ],
      [
        340,
        5
      ],
      [
        350,
        5
      ],
      [
        360,
        5
      ],
      [
        370,
        5
      ],
      [
        380,
        5
      ],
      [
        390,
        5
      ],
      [
        400,
        5
      ]
    ]
  },
  "provenance": {
    "caption": "Fig. 11 The thicknesses of the Al2O3 ALD film grown at 300 1 C using (a) different TMA pulse times (sample 12, 13, and 14 in Table 1 Series E) and (b) purge times in the LHAR channel with a design channel height of 500 nm (sample 12, 15, and 16 in Table 1 Series F). Note that the horizontal scale differs in (a) vs. (b).",
    "paragraphs": [
      "Fig. 11a shows the effect of TMA pulse time on the Al2O3 ALD saturation profile (Series E in Table 1). The TMA dose increased with TMA pulse time, although this increase was not necessarily linear (dose = partial pressure /C2 time; partial pressure is not strictly constant). The penetration depth increased with increasing TMApulse time, showing a dependency on the precursor dose. For a TMA pulse time of 0.4 s, the adsorption front was notably broadened compared to pulse times of 0.1 and 0.2 s, while GPC remained similar. It seems likely that the TMA dose no longer limited the film growth, and the saturation profile was defined by the water dose. A similar shape change in the ALD saturation profile determining factor was observed recently by Arts et al. 36",
      "Our work revealed, in accordance with Arts et al. , 36 that TMAlimited and water-limited growth has different characteristic shape of the saturation profile at 300 1 C (Fig. 11a)."
    ],
    "evidence_notes": []
  },
  "experiment_id": "experiment-00003"
}

File: 0604_kg/output_temp/Yim et al. - 2020 - Saturation profile based conformality analysis for atomic layer deposition aluminum oxide in latera/07_normalize/experiment-00001.json
{
  "experiment_type": "ALD saturation profile",
  "figure": {
    "figure_id": "figure-017a",
    "figure_index": 17,
    "figure_no": 9,
    "title": "(a)",
    "series_name": "100 nm",
    "series_index": 0
  },
  "variables": {
    "independent_variables": [
      {
        "name": "Distance",
        "symbol": "x",
        "value": null,
        "unit": "µm",
        "role": "varied"
      },
      {
        "name": "Channel height",
        "symbol": "H",
        "value": 100,
        "unit": "nm",
        "role": "varied"
      }
    ],
    "controlled_variables": [
      {
        "name": "Temperature",
        "symbol": null,
        "value": 300,
        "unit": "°C",
        "role": "controlled"
      },
      {
        "name": "Number of cycles",
        "symbol": "N",
        "value": 500,
        "unit": null,
        "role": "controlled"
      }
    ],
    "dependent_variables": [
      {
        "name": "Film thickness",
        "symbol": "S",
        "unit": "nm",
        "role": "measured_or_calculated"
      }
    ]
  },
  "process": {
    "process_type": "ALD",
    "material_deposited": "Al2O3",
    "precursors": [],
    "reactant_sequence": null,
    "cycles": 500,
    "temperature": 300,
    "temperature_unit": "°C",
    "gpc_sat": null,
    "gpc_sat_unit": null
  },
  "geometry": {
    "structure_type": "rectangular LHAR channels",
    "H": 100,
    "H_unit": "nm",
    "L": null,
    "L_unit": null,
    "W": null,
    "W_unit": null,
    "pillar_layout": null,
    "generation": null,
    "trench_width": null,
    "trench_width_unit": null,
    "trench_depth": null,
    "trench_depth_unit": null,
    "hole_diameter": null,
    "hole_diameter_unit": null,
    "hole_depth": null,
    "hole_depth_unit": null,
    "hole_shape": null,
    "pore_diameter": null,
    "pore_diameter_unit": null,
    "pore_length": null,
    "pore_length_unit": null,
    "porosity": null,
    "substrate_material": null
  },
  "modeling": {
    "is_model_result": null,
    "model_name": null,
    "adsorption_model": null,
    "diffusion_model": null,
    "reaction_assumption": null,
    "parameters": []
  },
  "data": {
    "x_label": "Distance inside the channel x (µm)",
    "y_label": "Film thickness S (nm)",
    "points": [
      [
        0.0,
        0.0
      ],
      [
        5.0,
        0.0
      ],
      [
        10.0,
        2.0
      ],
      [
        15.0,
        5.0
      ],
      [
        20.0,
        10.0
      ],
      [
        25.0,
        15.0
      ],
      [
        30.0,
        20.0
      ],
      [
        35.0,
        25.0
      ],
      [
        40.0,
        30.0
      ],
      [
        45.0,
        35.0
      ],
      [
        50.0,
        40.0
      ],
      [
        55.0,
        45.0
      ],
      [
        60.0,
        48.0
      ],
      [
        65.0,
        50.0
      ],
      [
        70.0,
        50.0
      ],
      [
        75.0,
        50.0
      ],
      [
        80.0,
        50.0
      ],
      [
        85.0,
        49.0
      ],
      [
        90.0,
        48.0
      ],
      [
        95.0,
        44.0
      ],
      [
        100.0,
        40.0
      ],
      [
        105.0,
        35.0
      ],
      [
        110.0,
        28.0
      ],
      [
        115.0,
        22.0
      ],
      [
        120.0,
        15.0
      ],
      [
        125.0,
        10.0
      ],
      [
        130.0,
        5.0
      ],
      [
        135.0,
        2.0
      ],
      [
        140.0,
        0.0
      ],
      [
        145.0,
        2.0
      ],
      [
        150.0,
        5.0
      ],
      [
        155.0,
        2.0
      ],
      [
        160.0,
        0.0
      ],
      [
        170.0,
        0.0
      ],
      [
        180.0,
        0.0
      ],
      [
        190.0,
        0.0
      ],
      [
        200.0,
        0.0
      ],
      [
        210.0,
        0.0
      ],
      [
        220.0,
        0.0
      ],
      [
        230.0,
        0.0
      ],
      [
        240.0,
        0.0
      ],
      [
        250.0,
        0.0
      ],
      [
        260.0,
        0.0
      ],
      [
        270.0,
        0.0
      ],
      [
        280.0,
        0.0
      ],
      [
        290.0,
        0.0
      ],
      [
        300.0,
        0.0
      ],
      [
        310.0,
        0.0
      ],
      [
        320.0,
        0.0
      ],
      [
        330.0,
        0.0
      ],
      [
        340.0,
        0.0
      ],
      [
        345.0,
        2.0
      ],
      [
        350.0,
        5.0
      ],
      [
        355.0,
        2.0
      ],
      [
        360.0,
        0.0
      ],
      [
        370.0,
        0.0
      ],
      [
        380.0,
        0.0
      ],
      [
        390.0,
        0.0
      ],
      [
        400.0,
        0.0
      ]
    ]
  },
  "provenance": {
    "caption": "Fig. 9 Saturation profile of ALD Al2O3 coated in rectangular LHAR channels at 300 1 C. Top row, varying channel height H and constant number of cycles N of 500: (a) as-measured saturation profile, (b) scaled saturation profile, and (c) Type 1 normalized saturation profile. Sample 7, 8, and 9 (Table 1 Series C). Bottom row, varying number of cycles N and constant channel height H of 500 nm: (d) as-measured saturation profile, (e) scaled saturation profile, and (f) Type 1 normalized saturation profile. Sample 8, 10 and 11 (Table 1 Series D).",
    "paragraphs": [
      "Fig. 9 (panels a-c) presents the effect of the channel height on the saturation profile of Al2O3 ALD (Table 1, Series C). A constant thickness region (Region II of Fig. 3) was observed for design heights of 500 and 2000 nm. The larger the channel height, the deeper the film penetrated (Fig. 9a). The scaled and normalized saturation profiles of the samples in 500 and 2000 nm channels practically overlap, while for a channel height of 100 nm, the adsorption front began with no preceding constant thickness region. The scaled and normalized saturation profile of the sample with a 100 nm channel height differed from the series because the 100 nm channel entry was plugged by a ca. 50 nm thick film as the ALD process proceeded.",
      "Fig. 9 (panels a-c) presents the effect of the channel height on the saturation profile of Al2O3 ALD (Table 1, Series C). A constant thickness region (Region II of Fig. 3) was observed for design heights of 500 and 2000 nm. The larger the channel height, the deeper the film penetrated (Fig. 9a). The scaled and normalized saturation profiles of the samples in 500 and 2000 nm channels practically overlap, while for a channel height of 100 nm, the adsorption front began with no preceding constant thickness region. The scaled and normalized saturation profile of the sample with a 100 nm channel height differed from the series because the 100 nm channel entry was plugged by a ca. 50 nm thick film as the ALD process proceeded."
    ],
    "evidence_notes": [
      "experiment_type: 'ALD saturation profile' from caption 'Saturation profile of ALD Al2O3'",
      "process.material_deposited: 'Al2O3' from caption 'ALD Al2O3'",
      "process.temperature: '300' and 'temperature_unit': '°C' from caption '300 1 C'",
      "process.cycles: '500' from caption 'constant number of cycles N of 500'",
      "geometry.structure_type: 'rectangular LHAR channels' from caption",
      "variables.independent_variables[1].name: 'Channel height', symbol: 'H', value: 100, unit: 'nm' from series name '100 nm' and caption 'varying channel height H'",
      "geometry.H: '100' and 'H_unit': 'nm' from series name '100 nm' and caption 'varying channel height H'",
      "variables.controlled_variables[0].name: 'Temperature', value: 300, unit: '°C' from caption '300 1 C'",
      "variables.controlled_variables[1].name: 'Number of cycles', symbol: 'N', value: 500 from caption 'constant number of cycles N of 500'"
    ]
  },
  "experiment_id": "experiment-00001",
  "normalized": {
    "material": "Al2O3",
    "structure_type": "PillarHall",
    "is_model_result": false,
    "independent_variables": [
      {
        "original_name": "Distance",
        "canonical_name": "spatial_coordinate",
        "symbol": "x",
        "value": null,
        "unit": "nm",
        "role": "varied"
      },
      {
        "original_name": "Channel height",
        "canonical_name": "feature_height",
        "symbol": "H",
        "value": 100.0,
        "unit": "nm",
        "role": "varied"
      }
    ],
    "controlled_variables": [
      {
        "original_name": "Temperature",
        "canonical_name": "temperature",
        "symbol": null,
        "value": 300.0,
        "unit": "°C",
        "role": "controlled"
      },
      {
        "original_name": "Number of cycles",
        "canonical_name": "cycle_number",
        "symbol": "N",
        "value": 500.0,
        "unit": null,
        "role": "controlled"
      }
    ],
    "dependent_variables": [
      {
        "original_name": "Film thickness",
        "canonical_name": "film_thickness",
        "symbol": "S",
        "value": null,
        "unit": "nm",
        "role": "measured_or_calculated"
      }
    ],
    "flat_params": {
      "feature_height": 100.0,
      "temperature": 300.0,
      "cycle_number": 500.0
    }
  }
}

File: 0604_kg/output_temp/Yim et al. - 2020 - Saturation profile based conformality analysis for atomic layer deposition aluminum oxide in latera/07_normalize/experiment-00002.json
{
  "experiment_type": "ALD saturation profile",
  "figure": {
    "figure_id": "figure-017a",
    "figure_index": 17,
    "figure_no": 9,
    "title": "(a)",
    "series_name": "500 nm",
    "series_index": 1
  },
  "variables": {
    "independent_variables": [
      {
        "name": "Distance",
        "symbol": "x",
        "value": null,
        "unit": "µm",
        "role": "varied"
      },
      {
        "name": "Channel height",
        "symbol": "H",
        "value": 500,
        "unit": "nm",
        "role": "varied"
      }
    ],
    "controlled_variables": [
      {
        "name": "Temperature",
        "symbol": null,
        "value": 300,
        "unit": "°C",
        "role": "controlled"
      },
      {
        "name": "Number of cycles",
        "symbol": "N",
        "value": 500,
        "unit": null,
        "role": "controlled"
      }
    ],
    "dependent_variables": [
      {
        "name": "Film thickness",
        "symbol": "S",
        "unit": "nm",
        "role": "measured_or_calculated"
      }
    ]
  },
  "process": {
    "process_type": "ALD",
    "material_deposited": "Al2O3",
    "precursors": [],
    "reactant_sequence": null,
    "cycles": 500,
    "temperature": 300,
    "temperature_unit": "°C",
    "gpc_sat": null,
    "gpc_sat_unit": null
  },
  "geometry": {
    "structure_type": "rectangular LHAR channels",
    "H": 500,
    "H_unit": "nm",
    "L": null,
    "L_unit": null,
    "W": null,
    "W_unit": null,
    "pillar_layout": null,
    "generation": null,
    "trench_width": null,
    "trench_width_unit": null,
    "trench_depth": null,
    "trench_depth_unit": null,
    "hole_diameter": null,
    "hole_diameter_unit": null,
    "hole_depth": null,
    "hole_depth_unit": null,
    "hole_shape": null,
    "pore_diameter": null,
    "pore_diameter_unit": null,
    "pore_length": null,
    "pore_length_unit": null,
    "porosity": null,
    "substrate_material": null
  },
  "modeling": {
    "is_model_result": null,
    "model_name": null,
    "adsorption_model": null,
    "diffusion_model": null,
    "reaction_assumption": null,
    "parameters": []
  },
  "data": {
    "x_label": "Distance inside the channel x (µm)",
    "y_label": "Film thickness S (nm)",
    "points": [
      [
        0.0,
        48.0
      ],
      [
        5.0,
        50.0
      ],
      [
        10.0,
        50.0
      ],
      [
        15.0,
        50.0
      ],
      [
        20.0,
        50.0
      ],
      [
        25.0,
        50.0
      ],
      [
        30.0,
        50.0
      ],
      [
        35.0,
        50.0
      ],
      [
        40.0,
        50.0
      ],
      [
        45.0,
        50.0
      ],
      [
        50.0,
        50.0
      ],
      [
        55.0,
        50.0
      ],
      [
        60.0,
        50.0
      ],
      [
        65.0,
        50.0
      ],
      [
        70.0,
        50.0
      ],
      [
        75.0,
        50.0
      ],
      [
        80.0,
        50.0
      ],
      [
        85.0,
        50.0
      ],
      [
        90.0,
        50.0
      ],
      [
        95.0,
        50.0
      ],
      [
        100.0,
        50.0
      ],
      [
        105.0,
        50.0
      ],
      [
        110.0,
        50.0
      ],
      [
        115.0,
        50.0
      ],
      [
        120.0,
        50.0
      ],
      [
        125.0,
        50.0
      ],
      [
        130.0,
        50.0
      ],
      [
        135.0,
        50.0
      ],
      [
        140.0,
        50.0
      ],
      [
        145.0,
        48.0
      ],
      [
        150.0,
        45.0
      ],
      [
        155.0,
        40.0
      ],
      [
        160.0,
        35.0
      ],
      [
        165.0,
        28.0
      ],
      [
        170.0,
        20.0
      ],
      [
        175.0,
        12.0
      ],
      [
        180.0,
        5.0
      ],
      [
        185.0,
        0.0
      ],
      [
        190.0,
        0.0
      ],
      [
        195.0,
        0.0
      ],
      [
        200.0,
        0.0
      ],
      [
        210.0,
        0.0
      ],
      [
        220.0,
        0.0
      ],
      [
        230.0,
        0.0
      ],
      [
        240.0,
        0.0
      ],
      [
        250.0,
        0.0
      ],
      [
        260.0,
        0.0
      ],
      [
        270.0,
        0.0
      ],
      [
        280.0,
        0.0
      ],
      [
        290.0,
        0.0
      ],
      [
        300.0,
        0.0
      ],
      [
        310.0,
        0.0
      ],
      [
        320.0,
        0.0
      ],
      [
        330.0,
        0.0
      ],
      [
        340.0,
        0.0
      ],
      [
        345.0,
        2.0
      ],
      [
        350.0,
        5.0
      ],
      [
        355.0,
        2.0
      ],
      [
        360.0,
        0.0
      ],
      [
        370.0,
        0.0
      ],
      [
        380.0,
        0.0
      ],
      [
        390.0,
        0.0
      ],
      [
        400.0,
        0.0
      ]
    ]
  },
  "provenance": {
    "caption": "Fig. 9 Saturation profile of ALD Al2O3 coated in rectangular LHAR channels at 300 1 C. Top row, varying channel height H and constant number of cycles N of 500: (a) as-measured saturation profile, (b) scaled saturation profile, and (c) Type 1 normalized saturation profile. Sample 7, 8, and 9 (Table 1 Series C). Bottom row, varying number of cycles N and constant channel height H of 500 nm: (d) as-measured saturation profile, (e) scaled saturation profile, and (f) Type 1 normalized saturation profile. Sample 8, 10 and 11 (Table 1 Series D).",
    "paragraphs": [
      "Fig. 9 (panels a-c) presents the effect of the channel height on the saturation profile of Al2O3 ALD (Table 1, Series C). A constant thickness region (Region II of Fig. 3) was observed for design heights of 500 and 2000 nm. The larger the channel height, the deeper the film penetrated (Fig. 9a). The scaled and normalized saturation profiles of the samples in 500 and 2000 nm channels practically overlap, while for a channel height of 100 nm, the adsorption front began with no preceding constant thickness region. The scaled and normalized saturation profile of the sample with a 100 nm channel height differed from the series because the 100 nm channel entry was plugged by a ca. 50 nm thick film as the ALD process proceeded.",
      "Fig. 9 (panels a-c) presents the effect of the channel height on the saturation profile of Al2O3 ALD (Table 1, Series C). A constant thickness region (Region II of Fig. 3) was observed for design heights of 500 and 2000 nm. The larger the channel height, the deeper the film penetrated (Fig. 9a). The scaled and normalized saturation profiles of the samples in 500 and 2000 nm channels practically overlap, while for a channel height of 100 nm, the adsorption front began with no preceding constant thickness region. The scaled and normalized saturation profile of the sample with a 100 nm channel height differed from the series because the 100 nm channel entry was plugged by a ca. 50 nm thick film as the ALD process proceeded."
    ],
    "evidence_notes": [
      "experiment_type: 'ALD saturation profile' from caption 'Saturation profile of ALD Al2O3'",
      "process.material_deposited: 'Al2O3' from caption 'ALD Al2O3'",
      "process.temperature: '300' and 'temperature_unit': '°C' from caption '300 1 C'",
      "process.cycles: '500' from caption 'constant number of cycles N of 500'",
      "geometry.structure_type: 'rectangular LHAR channels' from caption",
      "variables.independent_variables[1].name: 'Channel height', symbol: 'H', value: 500, unit: 'nm' from series name '500 nm' and caption 'varying channel height H'",
      "geometry.H: '500' and 'H_unit': 'nm' from series name '500 nm' and caption 'varying channel height H'",
      "variables.controlled_variables[0].name: 'Temperature', value: 300, unit: '°C' from caption '300 1 C'",
      "variables.controlled_variables[1].name: 'Number of cycles', symbol: 'N', value: 500 from caption 'constant number of cycles N of 500'"
    ]
  },
  "experiment_id": "experiment-00002",
  "normalized": {
    "material": "Al2O3",
    "structure_type": "PillarHall",
    "is_model_result": false,
    "independent_variables": [
      {
        "original_name": "Distance",
        "canonical_name": "spatial_coordinate",
        "symbol": "x",
        "value": null,
        "unit": "nm",
        "role": "varied"
      },
      {
        "original_name": "Channel height",
        "canonical_name": "feature_height",
        "symbol": "H",
        "value": 500.0,
        "unit": "nm",
        "role": "varied"
      }
    ],
    "controlled_variables": [
      {
        "original_name": "Temperature",
        "canonical_name": "temperature",
        "symbol": null,
        "value": 300.0,
        "unit": "°C",
        "role": "controlled"
      },
      {
        "original_name": "Number of cycles",
        "canonical_name": "cycle_number",
        "symbol": "N",
        "value": 500.0,
        "unit": null,
        "role": "controlled"
      }
    ],
    "dependent_variables": [
      {
        "original_name": "Film thickness",
        "canonical_name": "film_thickness",
        "symbol": "S",
        "value": null,
        "unit": "nm",
        "role": "measured_or_calculated"
      }
    ],
    "flat_params": {
      "feature_height": 500.0,
      "temperature": 300.0,
      "cycle_number": 500.0
    }
  }
}

File: 0604_kg/output_temp/Yim et al. - 2020 - Saturation profile based conformality analysis for atomic layer deposition aluminum oxide in latera/07_normalize/experiment-00003.json
{
  "experiment_type": "ALD saturation profile",
  "figure": {
    "figure_id": "figure-017a",
    "figure_index": 17,
    "figure_no": 9,
    "title": "(a)",
    "series_name": "2000 nm",
    "series_index": 2
  },
  "variables": {
    "independent_variables": [
      {
        "name": "Distance",
        "symbol": "x",
        "value": null,
        "unit": "µm",
        "role": "varied"
      },
      {
        "name": "Channel height",
        "symbol": "H",
        "value": 2000,
        "unit": "nm",
        "role": "varied"
      }
    ],
    "controlled_variables": [
      {
        "name": "Temperature",
        "symbol": null,
        "value": 300,
        "unit": "°C",
        "role": "controlled"
      },
      {
        "name": "Number of cycles",
        "symbol": "N",
        "value": 500,
        "unit": null,
        "role": "controlled"
      }
    ],
    "dependent_variables": [
      {
        "name": "Film thickness",
        "symbol": "S",
        "unit": "nm",
        "role": "measured_or_calculated"
      }
    ]
  },
  "process": {
    "process_type": "ALD",
    "material_deposited": "Al2O3",
    "precursors": [],
    "reactant_sequence": null,
    "cycles": 500,
    "temperature": 300,
    "temperature_unit": "°C",
    "gpc_sat": null,
    "gpc_sat_unit": null
  },
  "geometry": {
    "structure_type": "rectangular LHAR channels",
    "H": 2000,
    "H_unit": "nm",
    "L": null,
    "L_unit": null,
    "W": null,
    "W_unit": null,
    "pillar_layout": null,
    "generation": null,
    "trench_width": null,
    "trench_width_unit": null,
    "trench_depth": null,
    "trench_depth_unit": null,
    "hole_diameter": null,
    "hole_diameter_unit": null,
    "hole_depth": null,
    "hole_depth_unit": null,
    "hole_shape": null,
    "pore_diameter": null,
    "pore_diameter_unit": null,
    "pore_length": null,
    "pore_length_unit": null,
    "porosity": null,
    "substrate_material": null
  },
  "modeling": {
    "is_model_result": null,
    "model_name": null,
    "adsorption_model": null,
    "diffusion_model": null,
    "reaction_assumption": null,
    "parameters": []
  },
  "data": {
    "x_label": "Distance inside the channel x (µm)",
    "y_label": "Film thickness S (nm)",
    "points": [
      [
        0.0,
        48.0
      ],
      [
        10.0,
        50.0
      ],
      [
        20.0,
        50.0
      ],
      [
        30.0,
        50.0
      ],
      [
        40.0,
        50.0
      ],
      [
        50.0,
        50.0
      ],
      [
        60.0,
        50.0
      ],
      [
        70.0,
        50.0
      ],
      [
        80.0,
        50.0
      ],
      [
        90.0,
        50.0
      ],
      [
        100.0,
        50.0
      ],
      [
        110.0,
        50.0
      ],
      [
        120.0,
        50.0
      ],
      [
        130.0,
        50.0
      ],
      [
        140.0,
        50.0
      ],
      [
        150.0,
        50.0
      ],
      [
        160.0,
        50.0
      ],
      [
        170.0,
        50.0
      ],
      [
        180.0,
        50.0
      ],
      [
        190.0,
        50.0
      ],
      [
        200.0,
        50.0
      ],
      [
        210.0,
        50.0
      ],
      [
        220.0,
        50.0
      ],
      [
        230.0,
        50.0
      ],
      [
        240.0,
        50.0
      ],
      [
        250.0,
        50.0
      ],
      [
        260.0,
        50.0
      ],
      [
        270.0,
        50.0
      ],
      [
        280.0,
        50.0
      ],
      [
        290.0,
        50.0
      ],
      [
        300.0,
        50.0
      ],
      [
        310.0,
        48.0
      ],
      [
        315.0,
        45.0
      ],
      [
        320.0,
        40.0
      ],
      [
        325.0,
        35.0
      ],
      [
        330.0,
        28.0
      ],
      [
        335.0,
        20.0
      ],
      [
        340.0,
        12.0
      ],
      [
        345.0,
        5.0
      ],
      [
        350.0,
        0.0
      ],
      [
        360.0,
        0.0
      ],
      [
        370.0,
        0.0
      ],
      [
        380.0,
        0.0
      ],
      [
        390.0,
        0.0
      ],
      [
        400.0,
        0.0
      ]
    ]
  },
  "provenance": {
    "caption": "Fig. 9 Saturation profile of ALD Al2O3 coated in rectangular LHAR channels at 300 1 C. Top row, varying channel height H and constant number of cycles N of 500: (a) as-measured saturation profile, (b) scaled saturation profile, and (c) Type 1 normalized saturation profile. Sample 7, 8, and 9 (Table 1 Series C). Bottom row, varying number of cycles N and constant channel height H of 500 nm: (d) as-measured saturation profile, (e) scaled saturation profile, and (f) Type 1 normalized saturation profile. Sample 8, 10 and 11 (Table 1 Series D).",
    "paragraphs": [
      "Fig. 9 (panels a-c) presents the effect of the channel height on the saturation profile of Al2O3 ALD (Table 1, Series C). A constant thickness region (Region II of Fig. 3) was observed for design heights of 500 and 2000 nm. The larger the channel height, the deeper the film penetrated (Fig. 9a). The scaled and normalized saturation profiles of the samples in 500 and 2000 nm channels practically overlap, while for a channel height of 100 nm, the adsorption front began with no preceding constant thickness region. The scaled and normalized saturation profile of the sample with a 100 nm channel height differed from the series because the 100 nm channel entry was plugged by a ca. 50 nm thick film as the ALD process proceeded.",
      "Fig. 9 (panels a-c) presents the effect of the channel height on the saturation profile of Al2O3 ALD (Table 1, Series C). A constant thickness region (Region II of Fig. 3) was observed for design heights of 500 and 2000 nm. The larger the channel height, the deeper the film penetrated (Fig. 9a). The scaled and normalized saturation profiles of the samples in 500 and 2000 nm channels practically overlap, while for a channel height of 100 nm, the adsorption front began with no preceding constant thickness region. The scaled and normalized saturation profile of the sample with a 100 nm channel height differed from the series because the 100 nm channel entry was plugged by a ca. 50 nm thick film as the ALD process proceeded."
    ],
    "evidence_notes": [
      "experiment_type: 'ALD saturation profile' from caption 'Saturation profile of ALD Al2O3'",
      "process.material_deposited: 'Al2O3' from caption 'ALD Al2O3'",
      "process.temperature: '300' and 'temperature_unit': '°C' from caption '300 1 C'",
      "process.cycles: '500' from caption 'constant number of cycles N of 500'",
      "geometry.structure_type: 'rectangular LHAR channels' from caption",
      "variables.independent_variables[1].name: 'Channel height', symbol: 'H', value: 2000, unit: 'nm' from series name '2000 nm' and caption 'varying channel height H'",
      "geometry.H: '2000' and 'H_unit': 'nm' from series name '2000 nm' and caption 'varying channel height H'",
      "variables.controlled_variables[0].name: 'Temperature', value: 300, unit: '°C' from caption '300 1 C'",
      "variables.controlled_variables[1].name: 'Number of cycles', symbol: 'N', value: 500 from caption 'constant number of cycles N of 500'"
    ]
  },
  "experiment_id": "experiment-00003",
  "normalized": {
    "material": "Al2O3",
    "structure_type": "PillarHall",
    "is_model_result": false,
    "independent_variables": [
      {
        "original_name": "Distance",
        "canonical_name": "spatial_coordinate",
        "symbol": "x",
        "value": null,
        "unit": "nm",
        "role": "varied"
      },
      {
        "original_name": "Channel height",
        "canonical_name": "feature_height",
        "symbol": "H",
        "value": 2000.0,
        "unit": "nm",
        "role": "varied"
      }
    ],
    "controlled_variables": [
      {
        "original_name": "Temperature",
        "canonical_name": "temperature",
        "symbol": null,
        "value": 300.0,
        "unit": "°C",
        "role": "controlled"
      },
      {
        "original_name": "Number of cycles",
        "canonical_name": "cycle_number",
        "symbol": "N",
        "value": 500.0,
        "unit": null,
        "role": "controlled"
      }
    ],
    "dependent_variables": [
      {
        "original_name": "Film thickness",
        "canonical_name": "film_thickness",
        "symbol": "S",
        "value": null,
        "unit": "nm",
        "role": "measured_or_calculated"
      }
    ],
    "flat_params": {
      "feature_height": 2000.0,
      "temperature": 300.0,
      "cycle_number": 500.0
    }
  }
}
