Repository: seul22lee/PSED

File: 0604_kg/output_temp/Yim et al. - 2020 - Saturation profile based conformality analysis for atomic layer deposition aluminum oxide in latera/07_normalize/experiment-00004.json
{
  "experiment_type": "ALD saturation profile measurement",
  "figure": {
    "figure_id": "figure-017b",
    "figure_index": 17,
    "figure_no": 9,
    "title": "(b)",
    "series_name": "100 nm",
    "series_index": 0
  },
  "variables": {
    "independent_variables": [
      {
        "name": "channel height",
        "symbol": "H",
        "value": "100",
        "unit": "nm",
        "role": "varied"
      }
    ],
    "controlled_variables": [
      {
        "name": "number of cycles",
        "symbol": "N",
        "value": "500",
        "unit": "cycles",
        "role": "controlled"
      },
      {
        "name": "temperature",
        "value": "300",
        "unit": "°C",
        "role": "controlled"
      }
    ],
    "dependent_variables": [
      {
        "name": "Thickness/cycles",
        "symbol": "S/N",
        "unit": "nm",
        "role": "measured_or_calculated"
      },
      {
        "name": "Dimensionless distance",
        "symbol": "x̃",
        "unit": null,
        "role": "measured_or_calculated"
      }
    ]
  },
  "process": {
    "process_type": "ALD",
    "material_deposited": "Al2O3",
    "precursors": [],
    "reactant_sequence": null,
    "cycles": "500",
    "temperature": "300",
    "temperature_unit": "°C",
    "gpc_sat": null,
    "gpc_sat_unit": null
  },
  "geometry": {
    "structure_type": "rectangular LHAR channels",
    "H": "100",
    "H_unit": "nm",
    "L": null,
    "L_unit": null,
    "W": null,
    "W_unit": null,
    "pillar_layout": null,
    "generation": null,
    "trench_width": null,
    "trench_width_unit": null,
    "trench_depth": null,
    "trench_depth_unit": null,
    "hole_diameter": null,
    "hole_diameter_unit": null,
    "hole_depth": null,
    "hole_depth_unit": null,
    "hole_shape": null,
    "pore_diameter": null,
    "pore_diameter_unit": null,
    "pore_length": null,
    "pore_length_unit": null,
    "porosity": null,
    "substrate_material": null
  },
  "modeling": {
    "is_model_result": null,
    "model_name": null,
    "adsorption_model": null,
    "diffusion_model": null,
    "reaction_assumption": null,
    "parameters": []
  },
  "data": {
    "x_label": "Dimensionless distance x̃",
    "y_label": "Thickness/cycles S/N (nm)",
    "points": [
      [
        0.0,
        0.0
      ],
      [
        5.0,
        0.005
      ],
      [
        10.0,
        0.015
      ],
      [
        15.0,
        0.025
      ],
      [
        20.0,
        0.035
      ],
      [
        25.0,
        0.045
      ],
      [
        30.0,
        0.055
      ],
      [
        35.0,
        0.065
      ],
      [
        40.0,
        0.075
      ],
      [
        45.0,
        0.085
      ],
      [
        50.0,
        0.095
      ],
      [
        55.0,
        0.098
      ],
      [
        60.0,
        0.1
      ],
      [
        65.0,
        0.1
      ],
      [
        70.0,
        0.1
      ],
      [
        75.0,
        0.1
      ],
      [
        80.0,
        0.1
      ],
      [
        85.0,
        0.098
      ],
      [
        90.0,
        0.095
      ],
      [
        95.0,
        0.085
      ],
      [
        100.0,
        0.075
      ],
      [
        105.0,
        0.06
      ],
      [
        110.0,
        0.045
      ],
      [
        115.0,
        0.03
      ],
      [
        120.0,
        0.015
      ],
      [
        125.0,
        0.005
      ],
      [
        130.0,
        0.0
      ],
      [
        135.0,
        0.0
      ],
      [
        140.0,
        0.0
      ],
      [
        145.0,
        0.005
      ],
      [
        150.0,
        0.01
      ],
      [
        155.0,
        0.005
      ],
      [
        160.0,
        0.0
      ],
      [
        170.0,
        0.0
      ],
      [
        180.0,
        0.0
      ],
      [
        190.0,
        0.0
      ],
      [
        200.0,
        0.0
      ],
      [
        210.0,
        0.0
      ],
      [
        220.0,
        0.0
      ],
      [
        230.0,
        0.0
      ],
      [
        240.0,
        0.0
      ],
      [
        250.0,
        0.0
      ],
      [
        260.0,
        0.0
      ],
      [
        270.0,
        0.0
      ],
      [
        280.0,
        0.0
      ],
      [
        290.0,
        0.0
      ],
      [
        300.0,
        0.0
      ],
      [
        310.0,
        0.0
      ],
      [
        320.0,
        0.0
      ],
      [
        330.0,
        0.0
      ],
      [
        340.0,
        0.0
      ],
      [
        345.0,
        0.005
      ],
      [
        350.0,
        0.01
      ],
      [
        355.0,
        0.005
      ],
      [
        360.0,
        0.0
      ],
      [
        370.0,
        0.0
      ],
      [
        380.0,
        0.0
      ],
      [
        390.0,
        0.0
      ],
      [
        400.0,
        0.0
      ]
    ]
  },
  "provenance": {
    "caption": "Fig. 9 Saturation profile of ALD Al2O3 coated in rectangular LHAR channels at 300 1 C. Top row, varying channel height H and constant number of cycles N of 500: (a) as-measured saturation profile, (b) scaled saturation profile, and (c) Type 1 normalized saturation profile. Sample 7, 8, and 9 (Table 1 Series C). Bottom row, varying number of cycles N and constant channel height H of 500 nm: (d) as-measured saturation profile, (e) scaled saturation profile, and (f) Type 1 normalized saturation profile. Sample 8, 10 and 11 (Table 1 Series D).",
    "paragraphs": [
      "Fig. 9 (panels a-c) presents the effect of the channel height on the saturation profile of Al2O3 ALD (Table 1, Series C). A constant thickness region (Region II of Fig. 3) was observed for design heights of 500 and 2000 nm. The larger the channel height, the deeper the film penetrated (Fig. 9a). The scaled and normalized saturation profiles of the samples in 500 and 2000 nm channels practically overlap, while for a channel height of 100 nm, the adsorption front began with no preceding constant thickness region. The scaled and normalized saturation profile of the sample with a 100 nm channel height differed from the series because the 100 nm channel entry was plugged by a ca. 50 nm thick film as the ALD process proceeded.",
      "Fig. 9 (panels d-f) shows the effect of the number of ALD cycles on the Al2O3 ALD saturation profile (Table 1, Series D) for a channel height of 500 nm. The leading edges of the adsorption fronts overlapped; however, film penetration, measured as PD 50% , appeared to decrease as the number of cycles increased. The reason for decreasing PD 50% is because the ALD process"
    ],
    "evidence_notes": [
      "experiment_type: 'ALD saturation profile measurement' inferred from caption 'Saturation profile of ALD Al2O3'",
      "material_deposited: 'Al2O3' from caption",
      "process_type: 'ALD' from caption",
      "temperature: '300' and temperature_unit: '°C' from caption '300 1 C'",
      "structure_type: 'rectangular LHAR channels' from caption",
      "independent_variables.name: 'channel height', symbol: 'H', unit: 'nm' from caption 'varying channel height H' and series name '100 nm'",
      "independent_variables.value: '100' from series name '100 nm'",
      "controlled_variables.name: 'number of cycles', symbol: 'N', value: '500', unit: 'cycles' from caption 'constant number of cycles N of 500'",
      "controlled_variables.name: 'temperature', value: '300', unit: '°C' from caption '300 1 C'",
      "dependent_variables.name: 'Thickness/cycles', symbol: 'S/N', unit: 'nm' from plot_metadata.y_label 'Thickness/cycles S/N (nm)'",
      "dependent_variables.name: 'Dimensionless distance', symbol: 'x̃' from plot_metadata.x_label 'Dimensionless distance x̃'",
      "geometry.H: '100' and geometry.H_unit: 'nm' from series name '100 nm'"
    ]
  },
  "experiment_id": "experiment-00004",
  "normalized": {
    "material": "Al2O3",
    "structure_type": "PillarHall",
    "is_model_result": false,
    "independent_variables": [
      {
        "original_name": "channel height",
        "canonical_name": "feature_height",
        "symbol": "H",
        "value": 100.0,
        "unit": "nm",
        "role": "varied"
      }
    ],
    "controlled_variables": [
      {
        "original_name": "number of cycles",
        "canonical_name": "cycle_number",
        "symbol": "N",
        "value": 500.0,
        "unit": "cycles",
        "role": "controlled"
      },
      {
        "original_name": "temperature",
        "canonical_name": "temperature",
        "symbol": null,
        "value": 300.0,
        "unit": "°C",
        "role": "controlled"
      }
    ],
    "dependent_variables": [
      {
        "original_name": "Thickness/cycles",
        "canonical_name": "thickness_per_cycle",
        "symbol": "S/N",
        "value": null,
        "unit": "nm",
        "role": "measured_or_calculated"
      },
      {
        "original_name": "Dimensionless distance",
        "canonical_name": "dimensionless_distance",
        "symbol": "x̃",
        "value": null,
        "unit": null,
        "role": "measured_or_calculated"
      }
    ],
    "flat_params": {
      "feature_height": 100.0,
      "cycle_number": 500.0,
      "temperature": 300.0
    }
  }
}

File: 0604_kg/output_temp/Yim et al. - 2020 - Saturation profile based conformality analysis for atomic layer deposition aluminum oxide in latera/07_normalize/experiment-00007.json
{
  "experiment_type": "ALD",
  "figure": {
    "figure_id": "figure-017c",
    "figure_index": 17,
    "figure_no": 9,
    "title": "(c)",
    "series_name": "100 nm",
    "series_index": 0
  },
  "variables": {
    "independent_variables": [
      {
        "name": "channel height",
        "symbol": "H",
        "value": "100",
        "unit": "nm",
        "role": "varied"
      },
      {
        "name": "Dimensionless distance",
        "symbol": "x̃",
        "value": null,
        "unit": null,
        "role": "varied"
      }
    ],
    "controlled_variables": [
      {
        "name": "number of cycles",
        "symbol": "N",
        "value": "500",
        "unit": null,
        "role": "controlled"
      },
      {
        "name": "temperature",
        "symbol": null,
        "value": "300",
        "unit": "°C",
        "role": "controlled"
      }
    ],
    "dependent_variables": [
      {
        "name": "Normalized thickness",
        "symbol": null,
        "unit": "-",
        "role": "measured_or_calculated"
      }
    ]
  },
  "process": {
    "process_type": "ALD",
    "material_deposited": "Al2O3",
    "precursors": [],
    "reactant_sequence": null,
    "cycles": "500",
    "temperature": "300",
    "temperature_unit": "°C",
    "gpc_sat": null,
    "gpc_sat_unit": null
  },
  "geometry": {
    "structure_type": "rectangular LHAR channels",
    "H": "100",
    "H_unit": "nm",
    "L": null,
    "L_unit": null,
    "W": null,
    "W_unit": null,
    "pillar_layout": null,
    "generation": null,
    "trench_width": null,
    "trench_width_unit": null,
    "trench_depth": null,
    "trench_depth_unit": null,
    "hole_diameter": null,
    "hole_diameter_unit": null,
    "hole_depth": null,
    "hole_depth_unit": null,
    "hole_shape": null,
    "pore_diameter": null,
    "pore_diameter_unit": null,
    "pore_length": null,
    "pore_length_unit": null,
    "porosity": null,
    "substrate_material": null
  },
  "modeling": {
    "is_model_result": null,
    "model_name": null,
    "adsorption_model": null,
    "diffusion_model": null,
    "reaction_assumption": null,
    "parameters": []
  },
  "data": {
    "x_label": "Dimensionless distance x̃",
    "y_label": "Normalized thickness (-)",
    "points": [
      [
        0.0,
        0.0
      ],
      [
        5.0,
        0.02
      ],
      [
        10.0,
        0.08
      ],
      [
        15.0,
        0.15
      ],
      [
        20.0,
        0.25
      ],
      [
        25.0,
        0.35
      ],
      [
        30.0,
        0.45
      ],
      [
        35.0,
        0.55
      ],
      [
        40.0,
        0.65
      ],
      [
        45.0,
        0.75
      ],
      [
        50.0,
        0.85
      ],
      [
        55.0,
        0.95
      ],
      [
        60.0,
        1.0
      ],
      [
        65.0,
        1.0
      ],
      [
        70.0,
        1.0
      ],
      [
        75.0,
        1.0
      ],
      [
        80.0,
        1.0
      ],
      [
        85.0,
        0.98
      ],
      [
        90.0,
        0.95
      ],
      [
        95.0,
        0.85
      ],
      [
        100.0,
        0.75
      ],
      [
        105.0,
        0.6
      ],
      [
        110.0,
        0.45
      ],
      [
        115.0,
        0.3
      ],
      [
        120.0,
        0.15
      ],
      [
        125.0,
        0.05
      ],
      [
        130.0,
        0.0
      ],
      [
        135.0,
        0.0
      ],
      [
        140.0,
        0.0
      ],
      [
        145.0,
        0.02
      ],
      [
        150.0,
        0.05
      ],
      [
        155.0,
        0.02
      ],
      [
        160.0,
        0.0
      ],
      [
        170.0,
        0.0
      ],
      [
        180.0,
        0.0
      ],
      [
        190.0,
        0.0
      ],
      [
        200.0,
        0.0
      ],
      [
        210.0,
        0.0
      ],
      [
        220.0,
        0.0
      ],
      [
        230.0,
        0.0
      ],
      [
        240.0,
        0.0
      ],
      [
        250.0,
        0.0
      ],
      [
        260.0,
        0.0
      ],
      [
        270.0,
        0.0
      ],
      [
        280.0,
        0.0
      ],
      [
        290.0,
        0.0
      ],
      [
        300.0,
        0.0
      ],
      [
        310.0,
        0.0
      ],
      [
        320.0,
        0.0
      ],
      [
        330.0,
        0.0
      ],
      [
        340.0,
        0.0
      ],
      [
        345.0,
        0.02
      ],
      [
        350.0,
        0.05
      ],
      [
        355.0,
        0.02
      ],
      [
        360.0,
        0.0
      ],
      [
        370.0,
        0.0
      ],
      [
        380.0,
        0.0
      ],
      [
        390.0,
        0.0
      ],
      [
        400.0,
        0.0
      ]
    ]
  },
  "provenance": {
    "caption": "Fig. 9 Saturation profile of ALD Al2O3 coated in rectangular LHAR channels at 300 1 C. Top row, varying channel height H and constant number of cycles N of 500: (a) as-measured saturation profile, (b) scaled saturation profile, and (c) Type 1 normalized saturation profile. Sample 7, 8, and 9 (Table 1 Series C). Bottom row, varying number of cycles N and constant channel height H of 500 nm: (d) as-measured saturation profile, (e) scaled saturation profile, and (f) Type 1 normalized saturation profile. Sample 8, 10 and 11 (Table 1 Series D).",
    "paragraphs": [
      "Fig. 9 (panels a-c) presents the effect of the channel height on the saturation profile of Al2O3 ALD (Table 1, Series C). A constant thickness region (Region II of Fig. 3) was observed for design heights of 500 and 2000 nm. The larger the channel height, the deeper the film penetrated (Fig. 9a). The scaled and normalized saturation profiles of the samples in 500 and 2000 nm channels practically overlap, while for a channel height of 100 nm, the adsorption front began with no preceding constant thickness region. The scaled and normalized saturation profile of the sample with a 100 nm channel height differed from the series because the 100 nm channel entry was plugged by a ca. 50 nm thick film as the ALD process proceeded.",
      "Fig. 9 (panels d-f) shows the effect of the number of ALD cycles on the Al2O3 ALD saturation profile (Table 1, Series D) for a channel height of 500 nm. The leading edges of the adsorption fronts overlapped; however, film penetration, measured as PD 50% , appeared to decrease as the number of cycles increased. The reason for decreasing PD 50% is because the ALD process",
      "Fig. 9 (panels a-c) presents the effect of the channel height on the saturation profile of Al2O3 ALD (Table 1, Series C). A constant thickness region (Region II of Fig. 3) was observed for design heights of 500 and 2000 nm. The larger the channel height, the deeper the film penetrated (Fig. 9a). The scaled and normalized saturation profiles of the samples in 500 and 2000 nm channels practically overlap, while for a channel height of 100 nm, the adsorption front began with no preceding constant thickness region. The scaled and normalized saturation profile of the sample with a 100 nm channel height differed from the series because the 100 nm channel entry was plugged by a ca. 50 nm thick film as the ALD process proceeded."
    ],
    "evidence_notes": [
      "experiment_type: 'ALD' from 'ALD Al2O3 coated' in caption.",
      "material_deposited: 'Al2O3' from 'ALD Al2O3 coated' in caption.",
      "structure_type: 'rectangular LHAR channels' from caption.",
      "temperature: '300' and temperature_unit: '°C' from '300 1 C' in caption.",
      "cycles: '500' from 'constant number of cycles N of 500' in caption.",
      "H: '100' and H_unit: 'nm' from series name '100 nm' and 'varying channel height H' in caption.",
      "independent_variables: 'Dimensionless distance x̃' from x_label in plot_metadata.",
      "dependent_variables: 'Normalized thickness (-)' from y_label in plot_metadata."
    ]
  },
  "experiment_id": "experiment-00007",
  "normalized": {
    "material": "Al2O3",
    "structure_type": "PillarHall",
    "is_model_result": false,
    "independent_variables": [
      {
        "original_name": "channel height",
        "canonical_name": "feature_height",
        "symbol": "H",
        "value": 100.0,
        "unit": "nm",
        "role": "varied"
      },
      {
        "original_name": "Dimensionless distance",
        "canonical_name": "dimensionless_distance",
        "symbol": "x̃",
        "value": null,
        "unit": null,
        "role": "varied"
      }
    ],
    "controlled_variables": [
      {
        "original_name": "number of cycles",
        "canonical_name": "cycle_number",
        "symbol": "N",
        "value": 500.0,
        "unit": null,
        "role": "controlled"
      },
      {
        "original_name": "temperature",
        "canonical_name": "temperature",
        "symbol": null,
        "value": 300.0,
        "unit": "°C",
        "role": "controlled"
      }
    ],
    "dependent_variables": [
      {
        "original_name": "Normalized thickness",
        "canonical_name": "normalized_thickness",
        "symbol": null,
        "value": null,
        "unit": "-",
        "role": "measured_or_calculated"
      }
    ],
    "flat_params": {
      "feature_height": 100.0,
      "cycle_number": 500.0,
      "temperature": 300.0
    }
  }
}

File: 0604_kg/output_temp/Yim et al. - 2020 - Saturation profile based conformality analysis for atomic layer deposition aluminum oxide in latera/07_normalize/experiment-00104.json
{
  "experiment_type": "ALD saturation profile",
  "figure": {
    "figure_id": "figure-020",
    "figure_index": 20,
    "figure_no": 11,
    "title": "",
    "series_name": "Purge: 1 s",
    "series_index": 3
  },
  "variables": {
    "independent_variables": [
      {
        "name": "Distance inside the channel x",
        "symbol": "x",
        "value": null,
        "unit": "µm",
        "role": "varied"
      },
      {
        "name": "Purge time",
        "symbol": null,
        "value": "1",
        "unit": "s",
        "role": "varied"
      }
    ],
    "controlled_variables": [
      {
        "name": "Temperature",
        "symbol": null,
        "value": "300",
        "unit": "°C",
        "role": "controlled"
      },
      {
        "name": "Channel height",
        "symbol": "H",
        "value": "500",
        "unit": "nm",
        "role": "controlled"
      }
    ],
    "dependent_variables": [
      {
        "name": "Film thickness",
        "symbol": "S",
        "unit": "nm",
        "role": "measured_or_calculated"
      }
    ]
  },
  "process": {
    "process_type": "ALD",
    "material_deposited": "Al2O3",
    "precursors": [
      {
        "name": "TMA",
        "symbol": null,
        "partial_pressure": null,
        "partial_pressure_unit": null,
        "pulse_time": null,
        "pulse_time_unit": null,
        "molar_mass": null,
        "molar_mass_unit": null,
        "molecular_diameter": null,
        "molecular_diameter_unit": null
      },
      {
        "name": "water",
        "symbol": null,
        "partial_pressure": null,
        "partial_pressure_unit": null,
        "pulse_time": null,
        "pulse_time_unit": null,
        "molar_mass": null,
        "molar_mass_unit": null,
        "molecular_diameter": null,
        "molecular_diameter_unit": null
      }
    ],
    "reactant_sequence": "TMA-water",
    "cycles": null,
    "temperature": "300",
    "temperature_unit": "°C",
    "gpc_sat": null,
    "gpc_sat_unit": null
  },
  "geometry": {
    "structure_type": "LHAR channel",
    "H": "500",
    "H_unit": "nm",
    "L": null,
    "L_unit": null,
    "W": null,
    "W_unit": null,
    "pillar_layout": null,
    "generation": null,
    "trench_width": null,
    "trench_width_unit": null,
    "trench_depth": null,
    "trench_depth_unit": null,
    "hole_diameter": null,
    "hole_diameter_unit": null,
    "hole_depth": null,
    "hole_depth_unit": null,
    "hole_shape": null,
    "pore_diameter": null,
    "pore_diameter_unit": null,
    "pore_length": null,
    "pore_length_unit": null,
    "porosity": null,
    "substrate_material": null
  },
  "modeling": {
    "is_model_result": null,
    "model_name": null,
    "adsorption_model": null,
    "diffusion_model": null,
    "reaction_assumption": null,
    "parameters": []
  },
  "data": {
    "x_label": "Distance inside the channel x (µm)",
    "y_label": "Film thickness S (nm)",
    "points": [
      [
        0,
        50
      ],
      [
        5,
        51
      ],
      [
        10,
        52
      ],
      [
        15,
        53
      ],
      [
        20,
        53
      ],
      [
        25,
        52
      ],
      [
        30,
        51
      ],
      [
        35,
        50
      ],
      [
        40,
        50
      ],
      [
        45,
        50
      ],
      [
        50,
        50
      ],
      [
        55,
        50
      ],
      [
        60,
        50
      ],
      [
        65,
        50
      ],
      [
        70,
        50
      ],
      [
        75,
        50
      ],
      [
        80,
        50
      ],
      [
        85,
        50
      ],
      [
        90,
        48
      ],
      [
        92,
        45
      ],
      [
        94,
        40
      ],
      [
        96,
        35
      ],
      [
        98,
        30
      ],
      [
        100,
        25
      ],
      [
        102,
        20
      ],
      [
        104,
        15
      ],
      [
        106,
        10
      ],
      [
        108,
        8
      ],
      [
        110,
        6
      ],
      [
        112,
        5
      ],
      [
        114,
        5
      ],
      [
        116,
        5
      ],
      [
        118,
        5
      ],
      [
        120,
        5
      ],
      [
        122,
        6
      ],
      [
        124,
        8
      ],
      [
        126,
        10
      ],
      [
        128,
        12
      ],
      [
        130,
        14
      ],
      [
        132,
        15
      ],
      [
        134,
        12
      ],
      [
        136,
        10
      ],
      [
        138,
        8
      ],
      [
        140,
        6
      ],
      [
        142,
        5
      ],
      [
        144,
        5
      ],
      [
        146,
        5
      ],
      [
        148,
        5
      ],
      [
        150,
        5
      ],
      [
        152,
        6
      ],
      [
        154,
        8
      ],
      [
        156,
        10
      ],
      [
        158,
        12
      ],
      [
        160,
        14
      ],
      [
        162,
        15
      ],
      [
        164,
        12
      ],
      [
        166,
        10
      ],
      [
        168,
        8
      ],
      [
        170,
        6
      ],
      [
        172,
        5
      ],
      [
        174,
        5
      ],
      [
        176,
        5
      ],
      [
        178,
        5
      ],
      [
        180,
        5
      ]
    ]
  },
  "provenance": {
    "caption": "Fig. 11 The thicknesses of the Al2O3 ALD film grown at 300 1 C using (a) different TMA pulse times (sample 12, 13, and 14 in Table 1 Series E) and (b) purge times in the LHAR channel with a design channel height of 500 nm (sample 12, 15, and 16 in Table 1 Series F). Note that the horizontal scale differs in (a) vs. (b).",
    "paragraphs": [
      "Fig. 11b shows the effect of purge time on the TMA-water saturation profile. Purge times after the TMA and water reactions were extended by the same amount. In all cases, the as-measured saturation profile presents a constant thickness region before a sharp decrease. The GPC slightly decreased when the purge time increased from 1 to 10 s, while PD 50% slightly increased (Series F in Table 1). The decrease was slightly but noticeably larger in Region I (located outside the LHAR channel) than in Region II (located inside the channel).",
      "length (Fig. 11b and Fig. S14, ESI † ). We believe that during the longer purge, reversibly adsorbed water molecules could have desorbed, causing a decrease in the concentration of surface OH groups. Consequently, the amount of TMA adsorbed decreased as the amount of TMA adsorbed depends on the concentration of surface OH groups. 13,50 Although the role of the partly reversible water reaction has not been discussed in detail in the ALD literature, our findings are in line with some earlier reports. Ylivaara et al. 51 showed that GPC decreased as purge time increased (from 1 s to 4 s). Matero et al. 59 reported a higher GPC of the TMA-water ALD process for higher water partial pressure. Gakis et al. 56 assumed reversible reaction of water. Sønsteby et al. 26 noted that a long purge time can alter GPC due to dehydration on the surface.",
      "The decrease in binding capacity of the surface towards TMA enabled the reactant molecules to penetrate deeper into the channel before reacting, resulting in an increased penetration depth (Fig. 11b). Increased penetration depth (in PillarHall-1) with decreased GPC has been observed in earlier works by Mattinen et al. 47 for iridium ALD and by Puurunen and Gao 46 for Al2O3 ALD at different temperatures."
    ],
    "evidence_notes": []
  },
  "experiment_id": "experiment-00004",
  "normalized": {
    "material": "Al2O3",
    "structure_type": "PillarHall",
    "is_model_result": false,
    "independent_variables": [
      {
        "original_name": "Distance inside the channel x",
        "canonical_name": "spatial_coordinate",
        "symbol": "x",
        "value": null,
        "unit": "nm",
        "role": "varied"
      },
      {
        "original_name": "Purge time",
        "canonical_name": "purge_time",
        "symbol": null,
        "value": 1.0,
        "unit": "s",
        "role": "varied"
      }
    ],
    "controlled_variables": [
      {
        "original_name": "Temperature",
        "canonical_name": "temperature",
        "symbol": null,
        "value": 300.0,
        "unit": "°C",
        "role": "controlled"
      },
      {
        "original_name": "Channel height",
        "canonical_name": "feature_height",
        "symbol": "H",
        "value": 500.0,
        "unit": "nm",
        "role": "controlled"
      }
    ],
    "dependent_variables": [
      {
        "original_name": "Film thickness",
        "canonical_name": "film_thickness",
        "symbol": "S",
        "value": null,
        "unit": "nm",
        "role": "measured_or_calculated"
      }
    ],
    "flat_params": {
      "purge_time": 1.0,
      "temperature": 300.0,
      "feature_height": 500.0
    }
  }
}

File: 0604_kg/output_temp/Yim et al. - 2020 - Saturation profile based conformality analysis for atomic layer deposition aluminum oxide in latera/07_normalize/experiment-00105.json
{
  "experiment_type": "ALD saturation profile",
  "figure": {
    "figure_id": "figure-020",
    "figure_index": 20,
    "figure_no": 11,
    "title": "",
    "series_name": "Purge: 4 s",
    "series_index": 4
  },
  "variables": {
    "independent_variables": [
      {
        "name": "Distance inside the channel x",
        "symbol": "x",
        "value": null,
        "unit": "µm",
        "role": "varied"
      },
      {
        "name": "Purge time",
        "symbol": null,
        "value": "4",
        "unit": "s",
        "role": "varied"
      }
    ],
    "controlled_variables": [
      {
        "name": "Temperature",
        "symbol": null,
        "value": "300",
        "unit": "°C",
        "role": "controlled"
      },
      {
        "name": "Channel height",
        "symbol": "H",
        "value": "500",
        "unit": "nm",
        "role": "controlled"
      }
    ],
    "dependent_variables": [
      {
        "name": "Film thickness",
        "symbol": "S",
        "unit": "nm",
        "role": "measured_or_calculated"
      }
    ]
  },
  "process": {
    "process_type": "ALD",
    "material_deposited": "Al2O3",
    "precursors": [
      {
        "name": "TMA",
        "symbol": null,
        "partial_pressure": null,
        "partial_pressure_unit": null,
        "pulse_time": null,
        "pulse_time_unit": null,
        "molar_mass": null,
        "molar_mass_unit": null,
        "molecular_diameter": null,
        "molecular_diameter_unit": null
      },
      {
        "name": "water",
        "symbol": null,
        "partial_pressure": null,
        "partial_pressure_unit": null,
        "pulse_time": null,
        "pulse_time_unit": null,
        "molar_mass": null,
        "molar_mass_unit": null,
        "molecular_diameter": null,
        "molecular_diameter_unit": null
      }
    ],
    "reactant_sequence": "TMA-water",
    "cycles": null,
    "temperature": "300",
    "temperature_unit": "°C",
    "gpc_sat": null,
    "gpc_sat_unit": null
  },
  "geometry": {
    "structure_type": "LHAR channel",
    "H": "500",
    "H_unit": "nm",
    "L": null,
    "L_unit": null,
    "W": null,
    "W_unit": null,
    "pillar_layout": null,
    "generation": null,
    "trench_width": null,
    "trench_width_unit": null,
    "trench_depth": null,
    "trench_depth_unit": null,
    "hole_diameter": null,
    "hole_diameter_unit": null,
    "hole_depth": null,
    "hole_depth_unit": null,
    "hole_shape": null,
    "pore_diameter": null,
    "pore_diameter_unit": null,
    "pore_length": null,
    "pore_length_unit": null,
    "porosity": null,
    "substrate_material": null
  },
  "modeling": {
    "is_model_result": null,
    "model_name": null,
    "adsorption_model": null,
    "diffusion_model": null,
    "reaction_assumption": null,
    "parameters": []
  },
  "data": {
    "x_label": "Distance inside the channel x (µm)",
    "y_label": "Film thickness S (nm)",
    "points": [
      [
        0,
        48
      ],
      [
        5,
        49
      ],
      [
        10,
        50
      ],
      [
        15,
        50
      ],
      [
        20,
        50
      ],
      [
        25,
        50
      ],
      [
        30,
        50
      ],
      [
        35,
        50
      ],
      [
        40,
        50
      ],
      [
        45,
        50
      ],
      [
        50,
        50
      ],
      [
        55,
        50
      ],
      [
        60,
        50
      ],
      [
        65,
        50
      ],
      [
        70,
        50
      ],
      [
        75,
        50
      ],
      [
        80,
        50
      ],
      [
        85,
        50
      ],
      [
        90,
        50
      ],
      [
        95,
        50
      ],
      [
        100,
        48
      ],
      [
        102,
        45
      ],
      [
        104,
        40
      ],
      [
        106,
        35
      ],
      [
        108,
        30
      ],
      [
        110,
        25
      ],
      [
        112,
        20
      ],
      [
        114,
        15
      ],
      [
        116,
        10
      ],
      [
        118,
        8
      ],
      [
        120,
        6
      ],
      [
        122,
        5
      ],
      [
        124,
        5
      ],
      [
        126,
        5
      ],
      [
        128,
        5
      ],
      [
        130,
        5
      ],
      [
        132,
        6
      ],
      [
        134,
        8
      ],
      [
        136,
        10
      ],
      [
        138,
        12
      ],
      [
        140,
        14
      ],
      [
        142,
        15
      ],
      [
        144,
        12
      ],
      [
        146,
        10
      ],
      [
        148,
        8
      ],
      [
        150,
        6
      ],
      [
        152,
        5
      ],
      [
        154,
        5
      ],
      [
        156,
        5
      ],
      [
        158,
        5
      ],
      [
        160,
        5
      ],
      [
        162,
        6
      ],
      [
        164,
        8
      ],
      [
        166,
        10
      ],
      [
        168,
        12
      ],
      [
        170,
        14
      ],
      [
        172,
        15
      ],
      [
        174,
        12
      ],
      [
        176,
        10
      ],
      [
        178,
        8
      ],
      [
        180,
        6
      ]
    ]
  },
  "provenance": {
    "caption": "Fig. 11 The thicknesses of the Al2O3 ALD film grown at 300 1 C using (a) different TMA pulse times (sample 12, 13, and 14 in Table 1 Series E) and (b) purge times in the LHAR channel with a design channel height of 500 nm (sample 12, 15, and 16 in Table 1 Series F). Note that the horizontal scale differs in (a) vs. (b).",
    "paragraphs": [
      "Fig. 11b shows the effect of purge time on the TMA-water saturation profile. Purge times after the TMA and water reactions were extended by the same amount. In all cases, the as-measured saturation profile presents a constant thickness region before a sharp decrease. The GPC slightly decreased when the purge time increased from 1 to 10 s, while PD 50% slightly increased (Series F in Table 1). The decrease was slightly but noticeably larger in Region I (located outside the LHAR channel) than in Region II (located inside the channel).",
      "length (Fig. 11b and Fig. S14, ESI † ). We believe that during the longer purge, reversibly adsorbed water molecules could have desorbed, causing a decrease in the concentration of surface OH groups. Consequently, the amount of TMA adsorbed decreased as the amount of TMA adsorbed depends on the concentration of surface OH groups. 13,50 Although the role of the partly reversible water reaction has not been discussed in detail in the ALD literature, our findings are in line with some earlier reports. Ylivaara et al. 51 showed that GPC decreased as purge time increased (from 1 s to 4 s). Matero et al. 59 reported a higher GPC of the TMA-water ALD process for higher water partial pressure. Gakis et al. 56 assumed reversible reaction of water. Sønsteby et al. 26 noted that a long purge time can alter GPC due to dehydration on the surface.",
      "The decrease in binding capacity of the surface towards TMA enabled the reactant molecules to penetrate deeper into the channel before reacting, resulting in an increased penetration depth (Fig. 11b). Increased penetration depth (in PillarHall-1) with decreased GPC has been observed in earlier works by Mattinen et al. 47 for iridium ALD and by Puurunen and Gao 46 for Al2O3 ALD at different temperatures."
    ],
    "evidence_notes": []
  },
  "experiment_id": "experiment-00005",
  "normalized": {
    "material": "Al2O3",
    "structure_type": "PillarHall",
    "is_model_result": false,
    "independent_variables": [
      {
        "original_name": "Distance inside the channel x",
        "canonical_name": "spatial_coordinate",
        "symbol": "x",
        "value": null,
        "unit": "nm",
        "role": "varied"
      },
      {
        "original_name": "Purge time",
        "canonical_name": "purge_time",
        "symbol": null,
        "value": 4.0,
        "unit": "s",
        "role": "varied"
      }
    ],
    "controlled_variables": [
      {
        "original_name": "Temperature",
        "canonical_name": "temperature",
        "symbol": null,
        "value": 300.0,
        "unit": "°C",
        "role": "controlled"
      },
      {
        "original_name": "Channel height",
        "canonical_name": "feature_height",
        "symbol": "H",
        "value": 500.0,
        "unit": "nm",
        "role": "controlled"
      }
    ],
    "dependent_variables": [
      {
        "original_name": "Film thickness",
        "canonical_name": "film_thickness",
        "symbol": "S",
        "value": null,
        "unit": "nm",
        "role": "measured_or_calculated"
      }
    ],
    "flat_params": {
      "purge_time": 4.0,
      "temperature": 300.0,
      "feature_height": 500.0
    }
  }
}
