Repository: seul22lee/PSED

File: 0706_pipeline/output/10.1039_c5tc03561a/resolved/experiments.json
[
 {
  "material": "BaO",
  "material_raw": "BaO",
  "precursors": [
   "py-Ba"
  ],
  "coreactants": [
   "H2O"
  ],
  "reactants": [
   {
    "label": "A",
    "role": "precursor",
    "species": "py-Ba"
   },
   {
    "label": "B",
    "role": "coreactant",
    "species": "H2O"
   }
  ],
  "carrier_gas": null,
  "process_type": "thermal",
  "cycle_sequence": "AB",
  "controlled": [
   {
    "quantity": "temperature",
    "value": 180,
    "unit": "C",
    "of_reactant": null,
    "source": "methods",
    "recipe_role": "control_setting"
   }
  ],
  "measurand": {
   "quantity": "growth_per_cycle",
   "unit": "\u00c5/cycle",
   "family": "film_amount"
  },
  "coordinate": "deposition_temperature",
  "coordinate_family": "process_temperature",
  "points": [
   [
    180.0,
    0.43
   ],
   [
    195.0,
    0.445
   ],
   [
    210.0,
    0.46
   ]
  ],
  "granularity": "profile",
  "relevance": "experimental",
  "is_model_result": false,
  "analysis_ready": true,
  "exp_id": "10.1039_c5tc03561a-F2a-0",
  "provenance": {
   "figure": "Fig 2",
   "panel": "a",
   "caption": "Fig. 2 (a) GPC plotted versus substrate temperature (b) GPC versus boosting time (standard deviation: 7 measurements on 4 inch wafer). The downward arrow indicates the process parameter chosen for fur",
   "extractor": "vision-llm",
   "doi": "10.1039_c5tc03561a"
  },
  "series_name": null,
  "structure": "trench",
  "varies": [
   "deposition_temperature"
  ],
  "dependent": [
   {
    "quantity": "growth_per_cycle",
    "unit": "\u00c5/cycle",
    "family": "film_amount"
   }
  ],
  "issues": [],
  "recipe": {
   "material": "BaO",
   "reactants": [
    {
     "label": "A",
     "role": "precursor",
     "species": "py-Ba",
     "dose_time": null,
     "purge_time": null,
     "partial_pressure": null
    },
    {
     "label": "B",
     "role": "coreactant",
     "species": "H2O",
     "dose_time": null,
     "purge_time": null,
     "partial_pressure": null
    }
   ],
   "cycle_sequence": "AB",
   "supercycle": null,
   "supercycle_repeats": null,
   "ncycles": null,
   "temperature": 180,
   "flow_rate": null,
   "carrier_gas": null,
   "structure": null,
   "targets": null,
   "provenance": "extracted",
   "possible": null,
   "channel_map": null,
   "param_sources": {
    "_exp_id": "10.1039_c5tc03561a-F2a-0"
   },
   "completeness": 0.429
  },
  "geometry_class": "vertical_structure"
 },
 {
  "material": "BaO",
  "material_raw": "GPC",
  "precursors": [
   "py-Ba"
  ],
  "coreactants": [
   "H2O"
  ],
  "reactants": [
   {
    "label": "A",
    "role": "precursor",
    "species": "py-Ba"
   },
   {
    "label": "B",
    "role": "coreactant",
    "species": "H2O"
   }
  ],
  "carrier_gas": null,
  "process_type": "thermal",
  "cycle_sequence": "AB",
  "controlled": [
   {
    "quantity": "temperature",
    "value": 180,
    "unit": "C",
    "of_reactant": null,
    "source": "methods",
    "recipe_role": "control_setting"
   }
  ],
  "measurand": {
   "quantity": "growth_per_cycle",
   "unit": "\u00c5/cycle",
   "family": "film_amount"
  },
  "coordinate": "pulse_time",
  "coordinate_family": "exposure_time",
  "points": [
   [
    0.0,
    0.23
   ],
   [
    0.5,
    0.24
   ],
   [
    1.0,
    0.46
   ],
   [
    2.0,
    0.505
   ],
   [
    3.0,
    0.505
   ]
  ],
  "granularity": "profile",
  "relevance": "experimental",
  "is_model_result": false,
  "analysis_ready": true,
  "exp_id": "10.1039_c5tc03561a-F2b-1",
  "provenance": {
   "figure": "Fig 2",
   "panel": "b",
   "caption": "Fig. 2 (a) GPC plotted versus substrate temperature (b) GPC versus boosting time (standard deviation: 7 measurements on 4 inch wafer). The downward arrow indicates the process parameter chosen for fur",
   "extractor": "vision-llm",
   "doi": "10.1039_c5tc03561a"
  },
  "series_name": null,
  "structure": "trench",
  "varies": [
   "pulse_time"
  ],
  "dependent": [
   {
    "quantity": "growth_per_cycle",
    "unit": "\u00c5/cycle",
    "family": "film_amount"
   }
  ],
  "issues": [],
  "recipe": {
   "material": "BaO",
   "reactants": [
    {
     "label": "A",
     "role": "precursor",
     "species": "py-Ba",
     "dose_time": null,
     "purge_time": null,
     "partial_pressure": null
    },
    {
     "label": "B",
     "role": "coreactant",
     "species": "H2O",
     "dose_time": null,
     "purge_time": null,
     "partial_pressure": null
    }
   ],
   "cycle_sequence": "AB",
   "supercycle": null,
   "supercycle_repeats": null,
   "ncycles": null,
   "temperature": 180,
   "flow_rate": null,
   "carrier_gas": null,
   "structure": null,
   "targets": null,
   "provenance": "extracted",
   "possible": null,
   "channel_map": null,
   "param_sources": {
    "_exp_id": "10.1039_c5tc03561a-F2b-1"
   },
   "completeness": 0.429
  },
  "geometry_class": "vertical_structure"
 },
 {
  "material": "BaO",
  "material_raw": "Canister pressure (mbar)",
  "precursors": [
   "py-Ba"
  ],
  "coreactants": [
   "H2O"
  ],
  "reactants": [
   {
    "label": "A",
    "role": "precursor",
    "species": "py-Ba"
   },
   {
    "label": "B",
    "role": "coreactant",
    "species": "H2O"
   }
  ],
  "carrier_gas": null,
  "process_type": "thermal",
  "cycle_sequence": "AB",
  "controlled": [
   {
    "quantity": "temperature",
    "value": 180,
    "unit": "C",
    "of_reactant": null,
    "source": "methods",
    "recipe_role": "control_setting"
   }
  ],
  "measurand": {
   "quantity": "growth_per_cycle",
   "unit": "\u00c5/cycle",
   "family": "film_amount"
  },
  "coordinate": "pulse_time",
  "coordinate_family": "exposure_time",
  "points": [
   [
    0.0,
    0.6
   ],
   [
    0.5,
    0.65
   ],
   [
    1.0,
    0.75
   ],
   [
    1.5,
    0.85
   ],
   [
    2.0,
    0.95
   ],
   [
    2.5,
    1.0
   ],
   [
    3.0,
    1.05
   ]
  ],
  "granularity": "profile",
  "relevance": "experimental",
  "is_model_result": false,
  "analysis_ready": true,
  "exp_id": "10.1039_c5tc03561a-F2b-2",
  "provenance": {
   "figure": "Fig 2",
   "panel": "b",
   "caption": "Fig. 2 (a) GPC plotted versus substrate temperature (b) GPC versus boosting time (standard deviation: 7 measurements on 4 inch wafer). The downward arrow indicates the process parameter chosen for fur",
   "extractor": "vision-llm",
   "doi": "10.1039_c5tc03561a"
  },
  "series_name": null,
  "structure": "trench",
  "varies": [
   "pulse_time"
  ],
  "dependent": [
   {
    "quantity": "growth_per_cycle",
    "unit": "\u00c5/cycle",
    "family": "film_amount"
   }
  ],
  "issues": [],
  "recipe": {
   "material": "BaO",
   "reactants": [
    {
     "label": "A",
     "role": "precursor",
     "species": "py-Ba",
     "dose_time": null,
     "purge_time": null,
     "partial_pressure": null
    },
    {
     "label": "B",
     "role": "coreactant",
     "species": "H2O",
     "dose_time": null,
     "purge_time": null,
     "partial_pressure": null
    }
   ],
   "cycle_sequence": "AB",
   "supercycle": null,
   "supercycle_repeats": null,
   "ncycles": null,
   "temperature": 180,
   "flow_rate": null,
   "carrier_gas": null,
   "structure": null,
   "targets": null,
   "provenance": "extracted",
   "possible": null,
   "channel_map": null,
   "param_sources": {
    "_exp_id": "10.1039_c5tc03561a-F2b-2"
   },
   "completeness": 0.429
  },
  "geometry_class": "vertical_structure"
 },
 {
  "material": "BaO",
  "material_raw": "BaO",
  "precursors": [
   "py-Ba"
  ],
  "coreactants": [
   "H2O"
  ],
  "reactants": [
   {
    "label": "A",
    "role": "precursor",
    "species": "py-Ba"
   },
   {
    "label": "B",
    "role": "coreactant",
    "species": "H2O"
   }
  ],
  "carrier_gas": null,
  "process_type": "thermal",
  "cycle_sequence": "AB",
  "controlled": [
   {
    "quantity": "temperature",
    "value": 180,
    "unit": "C",
    "of_reactant": null,
    "source": "methods",
    "recipe_role": "control_setting"
   },
   {
    "quantity": "cycle_number",
    "value": 100.0,
    "unit": "",
    "of_reactant": null,
    "source": "caption",
    "recipe_role": "control_setting"
   }
  ],
  "measurand": {
   "quantity": "film_thickness",
   "unit": "\u00c5",
   "family": "film_amount"
  },
  "coordinate": "exposure",
  "coordinate_family": "dose",
  "points": [
   [
    1,
    47.2
   ],
   [
    2,
    47.7
   ],
   [
    3,
    47.9
   ]
  ],
  "granularity": "profile",
  "relevance": "experimental",
  "is_model_result": false,
  "analysis_ready": true,
  "exp_id": "10.1039_c5tc03561a-F3a-3",
  "provenance": {
   "figure": "Fig 3",
   "panel": "a",
   "caption": "Fig. 3 (a) Film thickness plotted versus number of Ba precursor exposures per BaO full cycle (b) thickness variation as a function of number of oxidant (H2O) pulses. A steady state was attained after ",
   "extractor": "vision-llm",
   "doi": "10.1039_c5tc03561a"
  },
  "series_name": null,
  "structure": "trench",
  "varies": [
   "exposure"
  ],
  "dependent": [
   {
    "quantity": "film_thickness",
    "unit": "\u00c5",
    "family": "film_amount"
   }
  ],
  "issues": [],
  "recipe": {
   "material": "BaO",
   "reactants": [
    {
     "label": "A",
     "role": "precursor",
     "species": "py-Ba",
     "dose_time": null,
     "purge_time": null,
     "partial_pressure": null
    },
    {
     "label": "B",
     "role": "coreactant",
     "species": "H2O",
     "dose_time": null,
     "purge_time": null,
     "partial_pressure": null
    }
   ],
   "cycle_sequence": "AB",
   "supercycle": null,
   "supercycle_repeats": null,
   "ncycles": 100.0,
   "temperature": 180,
   "flow_rate": null,
   "carrier_gas": null,
   "structure": null,
   "targets": null,
   "provenance": "extracted",
   "possible": null,
   "channel_map": null,
   "param_sources": {
    "_exp_id": "10.1039_c5tc03561a-F3a-3"
   },
   "completeness": 0.5
  },
  "geometry_class": "vertical_structure"
 },
 {
  "material": "BaO",
  "material_raw": "BaO",
  "precursors": [
   "py-Ba"
  ],
  "coreactants": [
   "H2O"
  ],
  "reactants": [
   {
    "label": "A",
    "role": "precursor",
    "species": "py-Ba"
   },
   {
    "label": "B",
    "role": "coreactant",
    "species": "H2O"
   }
  ],
  "carrier_gas": null,
  "process_type": "thermal",
  "cycle_sequence": "AB",
  "controlled": [
   {
    "quantity": "temperature",
    "value": 180,
    "unit": "C",
    "of_reactant": null,
    "source": "methods",
    "recipe_role": "control_setting"
   },
   {
    "quantity": "cycle_number",
    "value": 100.0,
    "unit": "",
    "of_reactant": null,
    "source": "caption",
    "recipe_role": "control_setting"
   }
  ],
  "measurand": {
   "quantity": "film_thickness",
   "unit": "\u00c5",
   "family": "film_amount"
  },
  "coordinate": "exposure",
  "coordinate_family": "dose",
  "points": [
   [
    1,
    32.5
   ],
   [
    4,
    40.5
   ],
   [
    5,
    48.5
   ],
   [
    10,
    50.0
   ]
  ],
  "granularity": "profile",
  "relevance": "experimental",
  "is_model_result": false,
  "analysis_ready": true,
  "exp_id": "10.1039_c5tc03561a-F3b-4",
  "provenance": {
   "figure": "Fig 3",
   "panel": "b",
   "caption": "Fig. 3 (a) Film thickness plotted versus number of Ba precursor exposures per BaO full cycle (b) thickness variation as a function of number of oxidant (H2O) pulses. A steady state was attained after ",
   "extractor": "vision-llm",
   "doi": "10.1039_c5tc03561a"
  },
  "series_name": null,
  "structure": "trench",
  "varies": [
   "exposure"
  ],
  "dependent": [
   {
    "quantity": "film_thickness",
    "unit": "\u00c5",
    "family": "film_amount"
   }
  ],
  "issues": [],
  "recipe": {
   "material": "BaO",
   "reactants": [
    {
     "label": "A",
     "role": "precursor",
     "species": "py-Ba",
     "dose_time": null,
     "purge_time": null,
     "partial_pressure": null
    },
    {
     "label": "B",
     "role": "coreactant",
     "species": "H2O",
     "dose_time": null,
     "purge_time": null,
     "partial_pressure": null
    }
   ],
   "cycle_sequence": "AB",
   "supercycle": null,
   "supercycle_repeats": null,
   "ncycles": 100.0,
   "temperature": 180,
   "flow_rate": null,
   "carrier_gas": null,
   "structure": null,
   "targets": null,
   "provenance": "extracted",
   "possible": null,
   "channel_map": null,
   "param_sources": {
    "_exp_id": "10.1039_c5tc03561a-F3b-4"
   },
   "completeness": 0.5
  },
  "geometry_class": "vertical_structure"
 },
 {
  "material": "BaO",
  "material_raw": "BaO",
  "precursors": [
   "py-Ba"
  ],
  "coreactants": [
   "H2O"
  ],
  "reactants": [
   {
    "label": "A",
    "role": "precursor",
    "species": "py-Ba"
   },
   {
    "label": "B",
    "role": "coreactant",
    "species": "H2O"
   }
  ],
  "carrier_gas": null,
  "process_type": "thermal",
  "cycle_sequence": "AB",
  "controlled": [
   {
    "quantity": "temperature",
    "value": 180,
    "unit": "C",
    "of_reactant": null,
    "source": "methods",
    "recipe_role": "control_setting"
   },
   {
    "quantity": "aspect_ratio",
    "value": 1.0,
    "unit": "",
    "of_reactant": null,
    "source": "caption",
    "recipe_role": "structure"
   }
  ],
  "measurand": {
   "quantity": "film_thickness",
   "unit": "nm",
   "family": "film_amount"
  },
  "coordinate": "spatial_coordinate",
  "coordinate_family": "position",
  "points": [
   [
    0,
    6.8
   ],
   [
    1,
    5.8
   ],
   [
    2,
    6.22
   ]
  ],
  "granularity": "profile",
  "relevance": "experimental",
  "is_model_result": false,
  "analysis_ready": true,
  "exp_id": "10.1039_c5tc03561a-F6a-5",
  "provenance": {
   "figure": "Fig 6",
   "panel": "a",
   "caption": "Fig. 6 (a) Cross sectional TEM image of BaO film deposited on patterned Si substrate with aspect ratio B 1 : 2.5; the central cavity of the trenches are filled with amorphous carbon for structure prot",
   "extractor": "vision-llm",
   "doi": "10.1039_c5tc03561a"
  },
  "series_name": null,
  "structure": "trench",
  "varies": [
   "spatial_coordinate"
  ],
  "dependent": [
   {
    "quantity": "film_thickness",
    "unit": "nm",
    "family": "film_amount"
   }
  ],
  "issues": [],
  "recipe": {
   "material": "BaO",
   "reactants": [
    {
     "label": "A",
     "role": "precursor",
     "species": "py-Ba",
     "dose_time": null,
     "purge_time": null,
     "partial_pressure": null
    },
    {
     "label": "B",
     "role": "coreactant",
     "species": "H2O",
     "dose_time": null,
     "purge_time": null,
     "partial_pressure": null
    }
   ],
   "cycle_sequence": "AB",
   "supercycle": null,
   "supercycle_repeats": null,
   "ncycles": null,
   "temperature": 180,
   "flow_rate": null,
   "carrier_gas": null,
   "structure": null,
   "targets": null,
   "provenance": "extracted",
   "possible": null,
   "channel_map": null,
   "param_sources": {
    "_exp_id": "10.1039_c5tc03561a-F6a-5"
   },
   "completeness": 0.429
  },
  "geometry_class": "vertical_structure"
 },
 {
  "material": "BaO",
  "material_raw": "BaO",
  "precursors": [
   "py-Ba"
  ],
  "coreactants": [
   "H2O"
  ],
  "reactants": [
   {
    "label": "A",
    "role": "precursor",
    "species": "py-Ba"
   },
   {
    "label": "B",
    "role": "coreactant",
    "species": "H2O"
   }
  ],
  "carrier_gas": null,
  "process_type": "thermal",
  "cycle_sequence": "AB",
  "controlled": [
   {
    "quantity": "temperature",
    "value": 180,
    "unit": "C",
    "of_reactant": null,
    "source": "methods",
    "recipe_role": "control_setting"
   },
   {
    "quantity": "film_thickness",
    "value": 20.0,
    "unit": "nm",
    "of_reactant": null,
    "source": "caption",
    "recipe_role": "observable"
   },
   {
    "quantity": "material",
    "value": 3.0,
    "unit": "",
    "of_reactant": null,
    "source": "caption",
    "recipe_role": null
   }
  ],
  "measurand": {
   "quantity": "leakage_current_density",
   "unit": "A/cm\u00b2",
   "family": null
  },
  "coordinate": "voltage",
  "coordinate_family": null,
  "points": [
   [
    0.0,
    1e-10
   ],
   [
    0.05,
    1.4e-10
   ],
   [
    0.1,
    1.9e-10
   ],
   [
    0.15,
    2.7e-10
   ],
   [
    0.2,
    3.8e-10
   ],
   [
    0.25,
    5.2e-10
   ],
   [
    0.3,
    7e-10
   ],
   [
    0.35,
    9e-10
   ],
   [
    0.4,
    1.2e-09
   ],
   [
    0.45,
    1.5e-09
   ],
   [
    0.5,
    1.9e-09
   ],
   [
    0.55,
    2.4e-09
   ],
   [
    0.6,
    3e-09
   ],
   [
    0.65,
    3.8e-09
   ],
   [
    0.7,
    4.7e-09
   ],
   [
    0.75,
    5.8e-09
   ],
   [
    0.8,
    7e-09
   ],
   [
    0.85,
    8.5e-09
   ],
   [
    0.9,
    1e-08
   ],
   [
    0.95,
    1.2e-08
   ],
   [
    1.0,
    1.4e-08
   ],
   [
    1.05,
    1.6e-08
   ],
   [
    1.1,
    1.8e-08
   ],
   [
    1.15,
    2e-08
   ],
   [
    1.2,
    2.2e-08
   ],
   [
    1.25,
    2.4e-08
   ],
   [
    1.3,
    2.7e-08
   ],
   [
    1.35,
    3e-08
   ],
   [
    1.4,
    3.3e-08
   ],
   [
    1.45,
    3.7e-08
   ],
   [
    1.5,
    4.1e-08
   ],
   [
    1.55,
    4.5e-08
   ],
   [
    1.6,
    4.9e-08
   ]
  ],
  "granularity": "profile",
  "relevance": "experimental",
  "is_model_result": false,
  "analysis_ready": true,
  "exp_id": "10.1039_c5tc03561a-F8a-6",
  "provenance": {
   "figure": "Fig 8",
   "panel": "a",
   "caption": "Fig. 8 Representative leakage current ( I -V ) characteristics of Pt/BTO/Ru capacitor measured for a 20 nm thick BTO layer. The top electrode defines the capacitor area (0.68 /C2 10 /C0 3 ) 2 m 2 .",
   "extractor": "vision-llm",
   "doi": "10.1039_c5tc03561a"
  },
  "series_name": null,
  "structure": "trench",
  "varies": [
   "voltage"
  ],
  "dependent": [
   {
    "quantity": "leakage_current_density",
    "unit": "A/cm\u00b2",
    "family": null
   }
  ],
  "issues": [],
  "recipe": {
   "material": "BaO",
   "reactants": [
    {
     "label": "A",
     "role": "precursor",
     "species": "py-Ba",
     "dose_time": null,
     "purge_time": null,
     "partial_pressure": null
    },
    {
     "label": "B",
     "role": "coreactant",
     "species": "H2O",
     "dose_time": null,
     "purge_time": null,
     "partial_pressure": null
    }
   ],
   "cycle_sequence": "AB",
   "supercycle": null,
   "supercycle_repeats": null,
   "ncycles": null,
   "temperature": 180,
   "flow_rate": null,
   "carrier_gas": null,
   "structure": null,
   "targets": null,
   "provenance": "extracted",
   "possible": null,
   "channel_map": null,
   "param_sources": {
    "_exp_id": "10.1039_c5tc03561a-F8a-6"
   },
   "completeness": 0.429
  },
  "geometry_class": "vertical_structure"
 }
]
