Repository: seul22lee/PSED

File: 0216_dataset/dataset_model_input.csv (part 1 of 8)
unique_id,reactA,reactAT,reactB,reactBT,reactC,reactCT,reactD,reactDT,pc,reactScheme,coating,supports,supportsCat,batchmass,dp,pV,areaSSA,particlesize,processpressure,flow,pretreat_medium,pretreat_T,A_dosing,A_T,B_dosing,B_T,C_dosing,C_T,D_dosing,D_T,cycles,GPC
1,Zr(OEt)4,200,H2O,RT,O2 (air),,,,,A-(B1-B2),ZrOx,ZSM-5,MO,1,0.5,,15,,0.133,,,200,,200 (230),,RT,,500,,,1,0.3 atomic layer
2,Zr(OEt)4,200,H2O,RT,O2 (air),,,,,A-(B1-B2),ZrOx,ZSM-5,MO,1,0.5,,15,,0.133,,,200,,200 (230),,RT,,500,,,,0.7 atomic layer
3,Zr(OEt)4,200,H2O,RT,O2 (air),,,,,A-(B1-B2),ZrOx,ZSM-5,MO,1,0.5,,15,,0.133,,,200,,200 (230),,RT,,500,,,3,1 atomic layer
4,Zr(OEt)4,200,H2O,RT,O2 (air),,,,,A-(B1-B2),ZrOx,ZSM-5,MO,1,0.5,,15,,0.133,,,200,,200 (230),,RT,,500,,,,2 atomic layer
5,Zr(OEt)4,200,H2O,RT,O2 (air),,,,,A-(B1-B2),ZrOx,ZSM-5,MO,1,0.5,,15,,0.133,,,200,,200 (230),,RT,,500,,,,3 atomic layer
6,Zr(OEt)4,200,H2O,RT,O2 (air),,,,,A-(B1-B2),ZrOx,SiO2,MO,,,,,,0.133,,,200,,200 (230),,RT,,500,,,,0.5 atomic layer
7,Co(acac)3,180,O2 (air),,,,,,N2,A-B,CoOx,SiO2,MO,0.05-0.5,,1.2,320,500-1000,6-10,,air (N2),600 (450),240,180,240,450,,,,,1,
8,Co(acac)3,180,O2 (air),,,,,,N2,A-B,CoOx,SiO2,MO,0.05-0.5,,1.2,320,500-1000,6-10,,air (N2),600 (450),240,180,240,450,,,,,2,
9,Co(acac)3,180,O2 (air),,,,,,N2,A-B,CoOx,SiO2,MO,0.05-0.5,,1.2,320,500-1000,6-10,,air (N2),600 (450),240,180,240,450,,,,,3,
10,Co(acac)3,180,O2 (air),,,,,,N2,A-B,CoOx,SiO2,MO,0.05-0.5,,1.2,320,500-1000,6-10,,air (N2),600 (450),240,180,240,450,,,,,4,
11,Co(acac)3,180,O2 (air),,,,,,N2,A-B,CoOx,SiO2,MO,0.05-0.5,,1.2,320,500-1000,6-10,,air (N2),600 (450),240,180,240,450,,,,,5,
12,Co(acac)3,180,O2 (air),,,,,,N2,A-B*,CoOx*,SiO2,MO,0.05-0.5,,1.2,320,500-1000,6-10,,air (N2),600 (450),240,180,240,450,,,,,1,
13,Co(acac)3,180,O2 (air),,,,,,N2,A-B*,CoOx*,SiO2,MO,0.05-0.5,,1.2,320,500-1000,6-10,,air (N2),600 (450),240,180,240,450,,,,,2,
14,Co(acac)3,180,O2 (air),,,,,,N2,A-B*,CoOx*,SiO2,MO,0.05-0.5,,1.2,320,500-1000,6-10,,air (N2),600 (450),240,180,240,450,,,,,3,
15,Co(acac)3,180,O2 (air),,,,,,N2,A-B*,CoOx*,SiO2,MO,0.05-0.5,,1.2,320,500-1000,6-10,,air (N2),600 (450),240,180,240,450,,,,,4,
16,Co(acac)3,180,O2 (air),,,,,,N2,A-B*,CoOx*,SiO2,MO,0.05-0.5,,1.2,320,500-1000,6-10,,air (N2),600 (450),240,180,240,450,,,,,5,
17,Cu(tmhd)2,140,O2 (air),,,,,,N2,A-B,CuOx,SiO2,MO,2-3,,,300,,,,air,400,480,160,,300,,,,,1,
18,Cu(tmhd)2,140,O2 (air),,,,,,N2,A-B,CuOx,SiO2,MO,2-3,,,300,,,,air,400,480,170,,300,,,,,1,
19,Cu(tmhd)2,140,O2 (air),,,,,,N2,A-B,CuOx,SiO2,MO,2-3,,,300,,,,air,400,480,180,,300,,,,,1,
20,Cu(tmhd)2,140,O2 (air),,,,,,N2,A-B,CuOx,SiO2,MO,2-3,,,300,,,,air,400,480,190,,300,,,,,1,
21,MeCpPtMe3,,H2,,,,,,N2,A-B,Pt,ZnOx/SiO2,MO,,,,,,0.1,,N2,200,0.25,90,60,550,,,,,1,
22,MeCpPtMe3,,H2,,,,,,N2,A-B,Pt,ZnOx/SiO2,MO,,,,,,0.1,,N2,200,0.125,90,60,550,,,,,1,
23,MeCpPtMe3,,H2,,,,,,N2,A-B,Pt,ZnOx/SiO2,MO,,,,,,0.1,,N2,200,0.125,90,60,550,,,,,1,
24,MeCpPtMe3,,H2,,,,,,N2,A-B,Pt,SiO2,MO,0.16-0.32,,1.1,300,297-400,0.1,,N2,200,0.125,90,60,550,,,,,1,
25,DEZ,RT,H2O,RT,,,,,N2,A-B,ZnOx,SiO2,MO,0.32,,1.1,300,297-400,0.1,,N2,200,0.025,175,0.025,175,,,,,1,
26,DEZ,RT,H2O,RT,,,,,N2,A-B,ZnOx,SiO2,MO,1,,1.1,300,297-400,0.1,,N2,200,0.025,100,0.025,100,,,,,1,
27,DEZ,RT,H2O,RT,MeCpPtMe3,,H2,,N2,(A-B)-(C-D),PtZnOx,Al2O3,MO,0.32,,,,,0.1,,N2,200,0.01,100,0.025,100,0.25,100,60,550,1,
28,TTIP,,H2O,RT,O2 (air),,,,,A-(B1-B2),TiOx,SiO2,MO,,,,300,,,,air,200,120,80 (200),,RT,240,500,,,1,
29,TTIP,,H2O,RT,O2 (air),,,,,A-(B1-B2),TiOx,SiO2,MO,,,,300,,,,air,200,120,80 (200),,RT,240,500,,,2,1 atomic layer
30,Cu(tmhd)2,,O2 (air),,,,,,,A-B,CuO,SiO2,MO,,,,300,,,,,,,170,,450,,,,,2,
31,Pd(tmhd)2,,O2 (air),,,,,,,A-B,Pd,CuOx/SiO2,MO,,,,,,,,,,,,,,,,,,,
32,Cu(tmhd)2,,O2 (air),,,,,,,A-B,CuO,Al2O3,MO,,,,200,,,,,,,170,,450,,,,,2,
33,Pd(tmhd)2,,O2 (air),,,,,,,A-B,Pd,CuOx/Al2O3,MO,,,,,,,,,,,,,,,,,,,
34,DEZ,RT,H2O,RT,,,,,N2,A-B,ZnOx,SiO2,MO,10-20,,,5.6,0.55,0.1-0.3,15-25,,,0.4-1,177,0.5,177,,,,,30,2.0 Å
35,DEZ,RT,H2O,RT,,,,,N2,A-B,ZnOx,SiO2,MO,10-20,,,5.6,0.55,0.1-0.3,15-25,,,0.4-1,177,0.5,177,,,,,90,2.0 Å
36,DEZ,RT,H2O,RT,,,,,N2,A-B,ZnOx,SiO2,MO,10-20,,,5.6,0.55,0.1-0.3,15-25,,,0.4-1,177,0.5,177,,,,,150,2.0 Å
37,DEZ,RT,H2O,RT,,,,,N2,A-B,ZnOx,TiO2,MO,18-25,,,48.8,0.03,0.1-0.3,,,,5-10,177,5-10,177,,,,,10,
38,DEZ,RT,H2O,RT,,,,,N2,A-B,ZnOx,TiO2,MO,18-25,,,48.8,0.03,0.1-0.3,,,,5-10,177,5-10,177,,,,,25,
39,DEZ,RT,H2O,RT,,,,,N2,A-B,ZnOx,TiO2,MO,18-25,,,48.8,0.03,0.1-0.3,,,,5-10,177,5-10,177,,,,,50,
40,DEZ,RT,H2O,RT,,,,,N2,A-B,ZnOx,TiO2,MO,15-30,,,78.6,0.019,0.1-0.3,,,,5-10,177,5-10,177,,,,,10,
41,DEZ,RT,H2O,RT,,,,,N2,A-B,ZnOx,TiO2,MO,15-30,,,78.6,0.019,0.1-0.3,,,,5-10,177,5-10,177,,,,,25,
42,DEZ,RT,H2O,RT,,,,,N2,A-B,ZnOx,TiO2,MO,15-30,,,78.6,0.019,0.1-0.3,,,,5-10,177,5-10,177,,,,,50,
43,TiCl4,RT,H2O,RT,,,,,N2,A-B,TiOx,SiO2,MO,5-7,24,1.75,300,100,6-10,,air,200,120,175,120,175-200,,,,,,
44,TiCl4,RT,H2O,RT,,,,,N2,A-B,TiOx,SiO2,MO,5-7,24,1.75,300,100,6-10,,air,450,120,175,120,175-200,,,,,,
45,TiCl4,RT,H2O,RT,,,,,N2,A-B,TiOx,SiO2,MO,5-7,24,1.75,300,100,6-10,,air,560,120,175,120,175-200,,,,,,
46,TiCl4,RT,H2O,RT,,,,,N2,A-B,TiOx,SiO2,MO,5-7,24,1.75,300,100,6-10,,air,750,120,175,120,175-200,,,,,,
47,TiCl4,RT,H2O,RT,,,,,N2,A-B,TiOx,SiO2,MO,5-7,24,1.75,300,100,6-10,,air,820,120,175,120,175-200,,,,,,
48,TiCl4,RT,H2O,RT,,,,,N2,A-B,TiOx,SiO2,MO,5-7,24,1.75,300,100,6-10,,air,450,120,450,120,450,,,,,1,
49,TiCl4,RT,H2O,RT,,,,,N2,A-B,TiOx,SiO2,MO,5-7,24,1.75,300,100,6-10,,air,450,120,450,120,450,,,,,2,
50,TiCl4,RT,H2O,RT,,,,,N2,A-B,TiOx,SiO2,MO,5-7,24,1.75,300,100,6-10,,air,450,120,450,120,450,,,,,3,
51,TiCl4,RT,H2O,RT,,,,,N2,A-B,TiOx,SiO2,MO,5-7,24,1.75,300,100,6-10,,air,450,120,450,120,450,,,,,4,
52,TiCl4,RT,H2O,RT,,,,,N2,A-B,TiOx,SiO2,MO,5-7,24,1.75,300,100,6-10,,air,560,120,450,120,450,,,,,,
53,TiCl4,RT,H2O,RT,,,,,N2,A-B,TiOx,SiO2,MO,5-7,24,1.75,300,100,6-10,,air,750,120,450,120,450,,,,,,
54,TiCl4,RT,H2O,RT,,,,,N2,A-B,TiOx,SiO2,MO,5-7,24,1.75,300,100,6-10,,air,820,120,450,120,450,,,,,,
55,TiCl4,RT,H2O,RT,,,,,N2,A-B,TiOx,SiO2,MO,5-7,24,1.75,300,100,6-10,,air,560,120,550,120,550,,,,,,
56,TiCl4,RT,H2O,RT,,,,,N2,A-B,TiOx,SiO2,MO,5-7,24,1.75,300,100,6-10,,air,750,120,550,120,550,,,,,,
57,TiCl4,RT,H2O,RT,,,,,N2,A-B,TiOx,SiO2,MO,5-7,24,1.75,300,100,6-10,,air,820,120,550,120,550,,,,,,
58,Co(acac)3,180,O2 (air),,,,,,N2,A-B,CoOx,SiO2,MO,,,1.1,330,,,,air,600,,180,240,450,,,,,1,
59,Co(acac)3,180,O2 (air),,,,,,N2,A-B,CoOx,SiO2,MO,,,1.1,330,,,,air,600,,180,240,450,,,,,3,
60,Co(acac)3,180,O2 (air),,,,,,N2,A-B,CoOx,SiO2,MO,,,1.1,330,,,,air,600,,180,240,450,,,,,5,
61,Co(acac)3,180,O2 (air),,,,,,N2,A-B*,CoOx*,SiO2,MO,,,1.1,330,,,,air,600,,180,240,450,,,,,1,
62,Co(acac)3,180,O2 (air),,,,,,N2,A-B*,CoOx*,SiO2,MO,,,1.1,330,,,,air,600,,180,240,450,,,,,2,
63,Co(acac)3,180,O2 (air),,,,,,N2,A-B*,CoOx*,SiO2,MO,,,1.1,330,,,,air,600,,180,240,450,,,,,3,
64,Co(acac)3,180,O2 (air),,,,,,N2,A-B*,CoOx*,SiO2,MO,,,1.1,330,,,,air,600,,180,240,450,,,,,4,
65,Co(acac)3,180,O2 (air),,,,,,N2,A-B*,CoOx*,SiO2,MO,,,1.1,330,,,,air,600,,180,240,450,,,,,5,
66,Co(acac)2,180,O2 (air),,,,,,N2,A-B,CoOx,Al2O3,MO,,,0.45,140,,,,air,875,,180,240,450,,,,,1,
67,Co(acac)2,180,O2 (air),,,,,,N2,A-B,CoOx,Al2O3,MO,,,0.45,140,,,,air,875,,180,240,450,,,,,3,
68,Co(acac)2,180,O2 (air),,,,,,N2,A-B,CoOx,Al2O3,MO,,,0.45,140,,,,air,875,,180,240,450,,,,,5,
69,Co(acac)2,180,O2 (air),,,,,,N2,A-B*,CoOx*,Al2O3,MO,,,0.45,140,,,,air,875,,180,240,450,,,,,1,
70,Co(acac)2,180,O2 (air),,,,,,N2,A-B*,CoOx*,Al2O3,MO,,,0.45,140,,,,air,875,,180,240,450,,,,,3,
71,Co(acac)2,180,O2 (air),,,,,,N2,A-B*,CoOx*,Al2O3,MO,,,0.45,140,,,,air,875,,180,240,450,,,,,5,
72,TTIP,RT,H2O,,,,,,N2,A-B,TiOx,SiO2,MO,17,,,5.6,0.55,,,,,0.5,275,1,275,,,,,100,
73,TTIP,RT,H2O,,,,,,N2,A-B,TiOx,SiO2,MO,17,,,5.6,0.55,,,,,0.5,275,1,275,,,,,175,
74,TTIP,RT,H2O,,,,,,N2,A-B,TiOx,SiO2,MO,17,,,5.6,0.55,,,,,0.5,275,1,275,,,,,250,0.1 Å
75,TTIP,RT,H2O,,,,,,N2,A-B,TiOx,SiO2,MO,17,,,5.6,0.55,,,,,0.5,275,1,275,,,,,325,
76,TTIP,RT,H2O2,,,,,,N2,A-B,TiOx,ZnO,MO,10,,,13.5,0.065,,,,,5,100,10,100,,,,,50,0.4 Å
77,TTIP,RT,H2O2,,,,,,N2,A-B,TiOx,ZnO,MO,10,,,13.5,0.065,,,,,5,100,10,100,,,,,75,0.4 Å
78,TTIP,RT,H2O2,,,,,,N2,A-B,TiOx,ZnO,MO,10,,,13.5,0.065,,,,,5,100,10,100,,,,,100,0.4 Å
79,TTIP,RT,H2O2,,,,,,N2,A-B,TiOx,ZnO,MO,20,,,13.5,0.065,,,,,10,100,20,100,,,,,50,0.4 Å
80,TTIP,RT,H2O2,,,,,,N2,A-B,TiOx,ZnO,MO,20,,,13.5,0.065,,,,,10,100,20,100,,,,,75,0.4 Å
81,TTIP,RT,H2O2,,,,,,N2,A-B,TiOx,ZnO,MO,20,,,13.5,0.065,,,,,10,100,20,100,,,,,100,0.4 Å
82,TiCl4,,NH3 plasma,,,,,,N2; Ar,A-B,TiN,TiO2,MO,,,,112.6,0.02,,160,,,0.03,360,0.4,360,,,,,20,
83,TiCl4,,NH3 plasma,,,,,,N2; Ar,A-B,TiN,TiO2,MO,,,,112.6,0.02,,160,,,0.03,360,0.4,360,,,,,50,
84,TiCl4,,NH3 plasma,,,,,,N2; Ar,A-B,TiN,TiO2,MO,,,,112.6,0.02,,160,,,0.03,360,0.4,360,,,,,100,
85,TiCl4,25,,,,,,,N2,A,Ti*,SiO2,MO,5-8,,1.8,310,100,,,,560,,250,,250,,,,,1,
86,TiCl4,25,,,,,,,N2,A,Ti*,SiO2,MO,5-8,,1.8,310,100,,,,560,,280,,280,,,,,1,
87,TiCl4,25,,,,,,,N2,A,Ti*,SiO2,MO,5-8,,1.8,310,100,,,,560,,300,,300,,,,,1,
88,TiCl4,25,,,,,,,N2,A,Ti*,SiO2,MO,5-8,,1.8,310,100,,,,560,,320,,320,,,,,1,
89,TiCl4,25,,,,,,,N2,A,Ti*,SiO2,MO,5-8,,1.8,310,100,,,,560,,350,,350,,,,,1,
90,TiCl4,25,,,,,,,N2,A,Ti*,SiO2,MO,5-8,,1.8,310,100,,,,560,,390,,390,,,,,1,
91,TiCl4,25,,,,,,,N2,A,Ti*,SiO2,MO,5-8,,1.8,310,100,,,,560,,400,,400,,,,,1,
92,TiCl4,25,,,,,,,N2,A,Ti*,SiO2,MO,5-8,,1.8,310,100,,,,560,15,450,,450,,,,,1,
93,TiCl4,25,,,,,,,N2,A,Ti*,SiO2,MO,5-8,,1.8,310,100,,,,560,10,450,,450,,,,,1,
94,TiCl4,25,,,,,,,N2,A,Ti*,SiO2,MO,5-8,,1.8,310,100,,,,560,15,450,,450,,,,,1,
95,TiCl4,25,,,,,,,N2,A,Ti*,SiO2,MO,5-8,,1.8,310,100,,,,560,,550,,550,,,,,1,
96,TiCl4,25,,,,,,,N2,A,Ti*,SiO2,MO,5-8,,1.8,310,100,,,,750,,450,,450,,,,,1,
97,TiCl4,25,,,,,,,N2,A,Ti*,SiO2,MO,5-8,,1.8,310,100,,,,820,,175,,175,,,,,1,
98,HMDS,50,TiCl4,,,,,,N2,A-B,TiSi*,SiO2,MO,5-8,,1.8,310,100,,,,450,,175,,175,,,,,1,
99,TiCl4,25,H2O,,,,,,N2,A-B,TiOx,SiO2,MO,5-8,,1.8,310,100,,,,450,,400,,400,,,,,1,
100,TiCl4,25,,,,,,,N2,A,Ti*,SiO2,MO,5-8,,1.8,310,100,,,,450,,450,,450,,,,,1,
101,TiCl4,25,,,,,,,N2,A,Ti*,SiO2,MO,5-8,,1.8,310,100,,,,200,,175,,175,,,,,1,
102,Co(acac)3,167,O2 (air),,,,,,N2,A-B,CoOx,ZrO2,MO,,,,,,1.33,,,497,60,167,60,497,,,,,3,
103,Co(acac)3,167,O2 (air),,,,,,N2,A-B,CoOx,ZrO2,MO,,,,,,1.33,,,497,60,167,60,497,,,,,5,
104,Co(acac)3,167,O2 (air),,,,,,N2,A-B,CoOx,La2O3/ZrO2,MO,,,,,,1.33,,,,60,167,60,497,,,,,3,
105,Co(acac)3,167,O2 (air),,,,,,N2,A-B,CoOx,La2O3/ZrO2,MO,,,,,,1.33,,,,60,167,60,497,,,,,5,
106,TDMAS,,H2O2,,,,,,N2,A-B,SiOx,TiO2 (rutile),MO,30,,,9.5,0.16,,,,,1,,1,,,,,,50,0.4 Å
107,TDMAS,,H2O2,,,,,,N2,A-B,SiOx,TiO2 (anatase),MO,30,,,5.9,0.28,,,,,0.5,,0.5,,,,,,50,0.4 Å
108,TDMAS,,H2O2,,TMA,,H2O,,N2,(A-B)-(C-D),AlSiOx,TiO2 (anatase),MO,30,,,5.9,0.28,,,,,,,,,,,,,10+25,1.0 Å/0.4 Å SiO2
109,TDMAS,,H2O2,,TMA,,H2O,,N2,(A-B)-(C-D),AlSiOx,TiO2 (anatase),MO,30,,,5.9,0.28,,,,,,,,,,,,,5+13+5+13,
110,TMA,RT,H2O,RT,,,,,,A-B,AlOx,Cu,M,,,,,45,0.0001,,,,0.3,100,0.3,100,,,,,60,
111,TMA,RT,H2O,RT,,,,,,A-B,AlOx,Cu,M,,,,,45,0.0001,,,,0.3,100,0.3,100,,,,,80,
112,TMA,RT,H2O,RT,,,,,,A-B,AlOx,Cu,M,,,,,45,0.0001,,,,0.3,100,0.3,100,,,,,150,0.1 nm
113,TMA,RT,H2O,RT,,,,,,A-B,AlOx,Cu,M,,,,,45,0.0001,,,,0.3,100,0.3,100,,,,,250,
114,TMA,RT,H2O,RT,,,,,,A-B,AlOx,Cu,M,,,,,45,0.0001,,,,0.3,100,0.3,100,,,,,300,
115,TMA,RT,H2O,RT,,,,,,A-B,AlOx,Fe,M,,,,,44,0.0001,,,,0.3,100,0.3,100,,,,,60,
116,TMA,RT,H2O,RT,,,,,,A-B,AlOx,Fe,M,,,,,44,0.0001,,,,0.3,100,0.3,100,,,,,80,
117,TMA,RT,H2O,RT,,,,,,A-B,AlOx,Fe,M,,,,,44,0.0001,,,,0.3,100,0.3,100,,,,,150,
118,TMA,RT,H2O,RT,,,,,,A-B,AlOx,Fe,M,,,,,44,0.0001,,,,0.3,100,0.3,100,,,,,250,
119,TMA,RT,H2O,RT,,,,,,A-B,AlOx,Fe,M,,,,,44,0.0001,,,,0.3,100,0.3,100,,,,,300,
120,TiCl4,25,H2O,25,,,,,N2,A-B,TiOx,SiO2,MO,5-8,,1.75,300,100,6-10,,air (N2),560,60-120,175,,,,,,,1,
121,TiCl4,25,H2O,25,,,,,N2,A-B,TiOx,SiO2,MO,5-8,,1.75,300,100,6-10,,air (N2),560,60-120,250,,,,,,,1,
122,TiCl4,25,H2O,25,,,,,N2,A-B,TiOx,SiO2,MO,5-8,,1.75,300,100,6-10,,air (N2),560,60-120,350,,,,,,,1,
123,TiCl4,25,H2O,25,,,,,N2,A-B,TiOx,SiO2,MO,5-8,,1.75,300,100,6-10,,air (N2),560,60-120,450,,,,,,,1,
124,TiCl4,25,H2O,25,,,,,N2,A-B,TiOx,SiO2,MO,5-8,,1.75,300,100,6-10,,air (N2),560,60-120,550,,,,,,,1,
125,TMA,RT,,,,,,,N2,A,Al*,SiO2,MO,10,,1.05,300,315-500,1-5,200-500,air,750 (450-550),,150,,150,,,,,1,
126,TMA,RT,NH3,RT,,,,,N2,A-B,AlN,SiO2,MO,10,,1.05,300,315-500,1-5,200-500,air,750 (450-550),,150,,150,,,,,1,
127,TMA,RT,NH3,RT,,,,,N2,A-B,AlN,SiO2,MO,10,,1.05,300,315-500,1-5,200-500,air,750 (450-550),,150,,350,,,,,1,
128,TMA,RT,NH3,RT,,,,,N2,A-B,AlN,SiO2,MO,10,,1.05,300,315-500,1-5,200-500,air,750 (450-550),,150,,550,,,,,1,
129,DEZ,RT,H2O2,RT,,,,,,A-B,ZnOx,TiO2,MO,25,,,80,,,31,,,,50,,50,,,,,30,
130,DEZ,RT,H2O2,RT,,,,,,A-B,ZnOx,TiO2,MO,25,,,80,,,31,,,7-8,100,6-7,100,,,,,30,
131,DEZ,RT,H2O,RT,,,,,,A-B,ZnOx,TiO2,MO,25,,,80,,,31,,,,177,,177,,,,,10,0.2 nm
132,DEZ,RT,H2O,RT,,,,,,A-B,ZnOx,TiO2,MO,25,,,80,,,31,,,,177,,177,,,,,30,0.2 nm
133,H2O,,TMA,,,,,,,A-B,AlOx,NCM,MO,,,,14,1,,150-200,,,0.002,130,0.002,130,,,,,13,
134,TMA,,H2O,,,,,,,A-B,AlOx,NCM,MO,,,,14,1,,120-150,,,0.3,250,0.3,250,,,,,15,
135,TiCl4,25,H2O,,,,,,N2,A-B,TiOx,SiO2,MO,5-8,,1.8,310,100,,,,,,175,,200,,,,,,
136,Cr(acac)3,190-200,,,,,,,N2,A,Cr*,SiO2,MO,5-8,,1.8,310,100,,,,,,200,,,,,,,,
137,Cr(acac)3,190-200,,,,,,,N2,A,Cr*,SiO2,MO,5-8,,1.8,310,100,,,,,,200,,,,,,,,
138,Cr(acac)3,190-200,,,,,,,N2,A,Cr*,SiO2,MO,5-8,,1.8,310,100,,,,,,200,,,,,,,,
139,HMDS,50,,,,,,,N2,A,Si*,SiO2,MO,5-8,,1.8,310,100,,,,,,175,,,,,,,,
140,HMDS,,O2 (air),,,,,,,A-B,SiOx,Al2O3,MO,,,,190,,,,,500,,200,,500,,,,,1,
141,HMDS,,O2 (air),,,,,,,A-B,SiOx,Al2O3,MO,,,,190,,,,,500,,200,,500,,,,,2,
142,HMDS,,O2 (air),,,,,,,A-B,SiOx,Al2O3,MO,,,,190,,,,,500,,200,,500,,,,,3,
143,HMDS,,O2 (air),,,,,,,A-B,SiOx,Al2O3,MO,,,,190,,,,,500,,200,,500,,,,,4,
144,HMDS,,O2 (air),,,,,,,A-B,SiOx,Al2O3,MO,,,,190,,,,,500,,200,,500,,,,,6,1 Si/nm2
145,Al(acac)3,,O2 (air),,,,,,,A-B,AlOx,SiO2,MO,,,,320,,,,,520,,190,,520,,,,,1,
146,Al(acac)3,,O2 (air),,,,,,,A-B,AlOx,SiO2,MO,,,,320,,,,,520,,190,,520,,,,,2,
147,Al(acac)3,,O2 (air),,,,,,,A-B,AlOx,SiO2,MO,,,,320,,,,,520,,190,,520,,,,,3,
148,Al(acac)3,,O2 (air),,,,,,,A-B,AlOx,SiO2,MO,,,,320,,,,,520,,190,,520,,,,,4,
149,Al(acac)3,,O2 (air),,,,,,,A-B,AlOx,SiO2,MO,,,,320,,,,,520,,190,,520,,,,,6,0.6 Al/nm2
150,TMA,,H2O,,,,,,N2,A-B,AlOx,diamond,C,50,,,0.39,2-22,0.5,,air,177,,177,,177,,,,,50,0.12 nm
151,TMA,,H2O,,,,,,N2,A-B,AlOx,diamond,C,50,,,0.39,2-22,0.5,,air,177,,177,,177,,,,,100,0.12 nm
152,DEZ,RT,H2O,,,,,,N2,A-B,ZnOx,CNx,C,0.01,,,,,0.04,,,,0.002,120,0.0025,120,,,,,85,0.22 nm
153,Cr(acac)3,190-200,H2O,,,,,,N2,A-B,CrOx,SiO2,MO,5-8,,1.75,300,100,6-10,,,200,120,200,,200,,,,,1,0.49 atomic layer
154,Cr(acac)3,190-200,H2O,,,,,,N2,A-B,CrOx,SiO2,MO,5-8,,1.75,300,100,6-10,,,200,120,280,,280,,,,,1,
155,Cr(acac)3,190-200,H2O,,,,,,N2,A-B,CrOx,SiO2,MO,5-8,,1.75,300,100,6-10,,,450,120,200,,200,,,,,1,0.41 atomic layer
156,Cr(acac)3,190-200,H2O,,,,,,N2,A-B,CrOx,SiO2,MO,5-8,,1.75,300,100,6-10,,,450,120,280,,280,,,,,1,0.49 atomic layer
157,Cr(acac)3,190-200,H2O,,,,,,N2,A-B,CrOx,SiO2,MO,5-8,,1.75,300,100,6-10,,,560,120,200,,200,,,,,1,0.23 atomic layer
158,Cr(acac)3,190-200,H2O,,,,,,N2,A-B,CrOx,SiO2,MO,5-8,,1.75,300,100,6-10,,,560,120,280,,280,,,,,1,0.31 atomic layer
159,Cr(acac)3,190-200,H2O,,,,,,N2,A-B,CrOx,SiO2,MO,5-8,,1.75,300,100,6-10,,,780,120,200,,200,,,,,1,
160,Cr(acac)3,190-200,H2O,,,,,,N2,A-B,CrOx,SiO2,MO,5-8,,1.75,300,100,6-10,,,780,120,280,,280,,,,,1,
161,Cr(acac)3,190-200,H2O,,,,,,N2,A-B,CrOx,SiO2,MO,5-8,,1.75,300,100,6-10,,,820,120,200,,200,,,,,1,0.17 atomic layer
162,Cr(acac)3,190-200,H2O,,,,,,N2,A-B,CrOx,SiO2,MO,5-8,,1.75,300,100,6-10,,,820,120,280,,280,,,,,1,0.20 atomic layer
163,Cr(acac)3,190-200,H2O,,,,,,N2,A-B,CrOx,SiO2,MO,5-8,,1.75,300,100,6-10,,,450,120,240,,240,,,,,1,
164,Cr(acac)3,190-200,H2O,,,,,,N2,A-B,CrOx,SiO2,MO,5-8,,1.75,300,100,6-10,,,450,120,260,,260,,,,,1,
165,HMDS,50,Cr(acac)3,,,,,,N2,A-B,Cr*Si*,SiO2,MO,5-8,,1.75,300,100,6-10,,,200,120,175,120,200,,,,,1,0.06 atomic layer
166,HMDS,50,Cr(acac)3,,,,,,N2,A-B,Cr*Si*,SiO2,MO,5-8,,1.75,300,100,6-10,,,450,120,175,120,200,,,,,1,0.03 atomic layer
167,HMDS,50,Cr(acac)3,,,,,,N2,A-B,Cr*Si*,SiO2,MO,5-8,,1.75,300,100,6-10,,,560,120,175,120,200,,,,,1,0.02 atomic layer
168,HMDS,50,Cr(acac)3,,,,,,N2,A-B,Cr*Si*,SiO2,MO,5-8,,1.75,300,100,6-10,,,820,120,175,120,200,,,,,1,0.01 atomic layer
169,Co(acac)3,180,O2 (air),,,,,,N2,A-B,CoOx,SiO2,MO,,,1.19,330,500-1000,,,air (N2),600 (180),,180,,180,,,,,1,
170,Co(acac)3,180,O2 (air),,,,,,N2,A-B,CoOx,SiO2,MO,,,1.19,330,500-1000,,,air (N2),600 (180),,180,,180,,,,,2,
171,Co(acac)3,180,O2 (air),,,,,,N2,A-B,CoOx,SiO2,MO,,,1.19,330,500-1000,,,air (N2),600 (180),,180,,180,,,,,3,3.1 wt.%
172,Co(acac)3,180,O2 (air),,,,,,N2,A-B,CoOx,SiO2,MO,,,1.19,330,500-1000,,,air (N2),600 (180),,180,,180,,,,,4,
173,Co(acac)3,180,O2 (air),,,,,,N2,A-B,CoOx,SiO2,MO,,,1.19,330,500-1000,,,air (N2),600 (180),,180,,180,,,,,5,
174,Co(acac)3,180,O2 (air),,,,,,N2,A-B,CoOx,SiO2,MO,,,1.19,330,500-1000,,,air (N2),600 (450),,180,,450,,,,,1,
175,Co(acac)3,180,O2 (air),,,,,,N2,A-B,CoOx,SiO2,MO,,,1.19,330,500-1000,,,air (N2),600 (450),,180,,450,,,,,3,
176,Co(acac)3,180,O2 (air),,,,,,N2,A-B,CoOx,SiO2,MO,,,1.19,330,500-1000,,,air (N2),600 (450),,180,,450,,,,,5,
177,TMA,,H2O,,,,,,N2,A-B,AlOx,HDPE,poly,20,,,,16,0.01,,,,,77,,77,,,,,25,
178,TMA,,H2O,,,,,,N2,A-B,AlOx,HDPE,poly,20,,,,16,0.01,,,,,77,,77,,,,,50,0.5 nm
179,TMA,,H2O,,,,,,N2,A-B,AlOx,HDPE,poly,20,,,,16,0.01,,,,,77,,77,,,,,75,
180,TMA,,H2O,,,,,,N2,A-B,AlOx,HDPE,poly,20,,,,60,0.01,,,,,77,,77,,,,,25,
181,TMA,,H2O,,,,,,N2,A-B,AlOx,HDPE,poly,20,,,,60,0.01,,,,,77,,77,,,,,100,
182,TMA,,H2O,,,,,,N2,A-B,AlOx,NMC532,MO,,,,,,0.07,,,,,200,,200,,,,,5,
183,Ru3(CO)12,135,bipy,,,,,,CO,A-B,bipyRu*,SiO2,MO,,,,400,73-149,,,air (N2),600 (300),,135,,,,,,,1,
184,Ru3(CO)12,120,bipy,,,,,,CO,A-B,bipyRu*,SiO2,MO,,,,400,73-149,,,air (N2),600 (300),,120,,,,,,,1,
185,Ru3(CO)12,135,bipy,,,,,,CO,A-B,bipyRu*,SiO2,MO,,,,500,63-200,,,air (N2),600 (300),30,134-137,,,,,,,1,
186,Ru3(CO)12,135,bipy,,,,,,CO,A-B,bipyRu*,SiO2,MO,,,,500,63-200,,,air (N2),600 (300),30,134-137,,,,,,,7,
187,Ru3(CO)12,135,bipy,,,,,,CO,A-B,bipyRu*,SiO2,MO,,,,500,63-200,,,air (N2),600 (300),30,134-137,,,,,,,12,
188,Ru3(CO)12,130,bipy,,,,,,CO,A-B,bipyRu*,SiO2,MO,,,,500,63-200,,,air (N2),600 (300),120,140,,,,,,,1,
189,Ru3(CO)12,130,bipy,,,,,,CO,A-B,bipyRu*,SiO2,MO,,,,500,63-200,,,air (N2),600 (300),120,140,,,,,,,7,
190,not specified,,,,,,,,,not specified,CrOx,Al2O3,MO,,,,,,,,,,,,,,,,,,,1 atomic layer
191,Ni(acac)2,,O2 (air),,,,,,,A-B,NiOx,Al2O3,MO,,,,130,150-350,,,air,,,,,,,,,,1,
192,Ni(acac)2,,O2 (air),,,,,,,A-B,NiOx,Al2O3,MO,,,,130,150-350,,,air,,,,,,,,,,2,
193,Ni(acac)2,,O2 (air),,,,,,,A-B,NiOx,Al2O3,MO,,,,130,150-350,,,air,,,,,,,,,,4,
194,Ni(acac)2,,O2 (air),,,,,,,A-B,NiOx,Al2O3,MO,,,,130,150-350,,,air,,,,,,,,,,4,
195,Ni(acac)2,,O2 (air),,,,,,,A-B,NiOx,Al2O3,MO,,,,130,150-350,,,air,,,,,,,,,,4,
196,Ni(acac)2,,O2 (air),,,,,,,A-B,NiOx,Al2O3,MO,,,,130,150-350,,,air,,,,,,,,,,6,
197,Ni(acac)2,,O2 (air),,,,,,,A-B,NiOx,Al2O3,MO,,,,130,150-350,,,air,,,,,,,,,,8,
198,Ni(acac)2,,O2 (air),,,,,,,A-B,NiOx,Al2O3,MO,,,,130,150-350,,,air,,,,,,,,,,10,
199,not specified,,,,,,,,,not specified,NiOx,Al2O3,MO,,,,,,,,,,,,,,,,,,,
200,Ni(acac)2,200,O2 (air),,,,,,,A-B,NiOx,Al2O3,MO,,10,0.5,190,150-350,3-10,,air,200 (200),180-240,200,240-300,200-400,,,,,1,
201,Ni(acac)2,200,O2 (air),,,,,,,A-B,NiOx,Al2O3,MO,,11,0.5,180,150-350,3-10,,air,600 (200-450),180-240,200,240-300,200-400,,,,,,
202,Ni(acac)2,200,O2 (air),,,,,,,A-B,NiOx,Al2O3,MO,,12,0.5,155,150-350,3-10,,air,800 (200-450),180-240,200,240-300,200-400,,,,,2,
203,Ni(acac)2,200,O2 (air),,,,,,,A-B,NiOx,Al2O3,MO,,12,0.5,155,150-350,3-10,,air,800 (200-450),180-240,200,240-300,200-400,,,,,4,
204,Ni(acac)2,200,O2 (air),,,,,,,A-B,NiOx,Al2O3,MO,,12,0.45,150,150-350,3-10,,air,800 (200-450),180-240,200,240-300,200-400,,,,,1,
205,Ni(acac)2,200,O2 (air),,,,,,,A-B,NiOx,Al2O3,MO,,12,0.45,150,150-350,3-10,,air,800 (200-450),180-240,200,240-300,200-400,,,,,2,
206,Ni(acac)2,200,O2 (air),,,,,,,A-B,NiOx,Al2O3,MO,,12,0.45,150,150-350,3-10,,air,800 (200-450),180-240,200,240-300,200-400,,,,,4,
207,Ni(acac)2,200,O2 (air),,,,,,,A-B,NiOx,Al2O3,MO,,12,0.45,150,150-350,3-10,,air,800 (200-450),180-240,200,240-300,200-400,,,,,6,
208,Ni(acac)2,200,O2 (air),,,,,,,A-B,NiOx,Al2O3,MO,,12,0.45,150,150-350,3-10,,air,800 (200-450),180-240,200,240-300,200-400,,,,,8,
209,Ni(acac)2,200,O2 (air),,,,,,,A-B,NiOx,Al2O3,MO,,12,0.45,150,150-350,3-10,,air,800 (200-450),180-240,200,240-300,200-400,,,,,10,
210,Ni(acac)2,200,O2 (air),,,,,,,A-B,NiOx,Al2O3,MO,,13,0.45,140,150-350,3-10,,air,875 (200-450),180-240,200,240-300,200-400,,,,,,
211,Ni(acac)2,200,O2 (air),,,,,,,A-B,NiOx,Al2O3,MO,,15,0.45,125,150-350,3-10,,air,925 (200-450),180-240,200,240-300,200-400,,,,,,
212,Ni(acac)2,200,O2 (air),,,,,,,A-B,NiOx,Al2O3,MO,,15,0.45,120,150-350,3-10,,air,950 (200-450),180-240,200,240-300,200-400,,,,,,
213,WOCl4,,,,,,,,,A,W*,Al2O3,MO,,,,200,150-350,,,,200,,200,,,,,,,10,
214,ZrCl4,,,,,,,,,A,Zr*,SiO2,MO,300,,,270,40-80,,,,300,,300,,,,,,,5,
215,ZrCl4,,,,,,,,,A,Zr*,SiO2,MO,300,,,270,40-80,,,,600,,450,,,,,,,6,
216,Ni(acac)2,,,,,,,,,A,Ni*,Al2O3,MO,,,,200,150-350,,,,200,,200,,,,,,,5,
217,Cr(acac)3,,,,,,,,,A,Cr*,SiO2,MO,300,,,270,40-80,,,,820,,200,,,,,,,3,
218,Mg(tmhd)2,,,,,,,,,A,Mg*,SiO2,MO,300,,,270,40-80,,,,600,,250,,,,,,,6,
219,TTIP,,,,,,,,,A,Ti*,Al2O3,MO,,,,200,150-350,,,,,,100,,,,,,,,
220,TTIP,,,,,,,,,A,Ti*,Al2O3,MO,,,,200,150-350,,,,,,110,,,,,,,,
221,TTIP,,,,,,,,,A,Ti*,Al2O3,MO,,,,200,150-350,,,,,,150,,,,,,,,
222,TTIP,,,,,,,,,A,Ti*,Al2O3,MO,,,,200,150-350,,,,,,170,,,,,,,,
223,TTIP,,,,,,,,,A,Ti*,Al2O3,MO,,,,200,150-350,,,,,,190,,,,,,,,
224,ZrCl4,,TTIP,,,,,,,A-B,Zr*Ti*,SiO2,MO,300,,,270,40-80,,,,450,,300,,200,,,,,,
225,TTIP,,ZrCl4,,,,,,,A-B,Ti*Zr*,SiO2,MO,300,,,270,40-80,,,,450,,200,,300,,,,,,
226,ZrCl4,,,,,,,,,A,Zr*,SiO2,MO,300,,,270,40-80,,,,450,,300,,,,,,,,
227,TTIP,,,,,,,,,A,Ti*,SiO2,MO,300,,,270,40-80,,,,450,,200,,,,,,,,
228,Co(acac)3,167,O2 (air),,,,,,N2,A-B,CoOx,ZrO2,MO,,,,30,,1.33,,N2,497,60,167,60,497,,,,,1,
229,Co(acac)3,167,O2 (air),,,,,,N2,A-B,CoOx,ZrO2,MO,,,,30,,1.33,,N2,497,60,167,60,497,,,,,3,
230,Co(acac)3,167,O2 (air),,,,,,N2,A-B,CoOx,ZrO2,MO,,,,30,,1.33,,N2,497,60,167,60,497,,,,,5,
231,Co(acac)3,167,O2 (air),,,,,,N2,A-B,CoOx,La2O3/ZrO2,MO,,,,30,,1.33,,N2,497,60,167,60,497,,,,,1,
232,Co(acac)3,167,O2 (air),,,,,,N2,A-B,CoOx,La2O3/ZrO2,MO,,,,30,,1.33,,N2,497,60,167,60,497,,,,,3,
233,Co(acac)3,167,O2 (air),,,,,,N2,A-B,CoOx,La2O3/ZrO2,MO,,,,30,,1.33,,N2,497,60,167,60,497,,,,,5,
234,Co(acac)3,167,O2 (air),,,,,,N2,A-B,CoOx,La2O3,MO,,,,13,,1.33,,N2,497,60,167,60,497,,,,,3,
235,Cr(acac)3,190,O2 (air),,,,,,N2,A-B,CrOx,Al2O3,MO,4-10,,0.49,195,200-400,5-10,,air (N2),600 (200),,200,180-240,200-600,,,,,1,
236,Hacac,60,Cr(acac)3,190,O2 (air),,,,N2,A-B-C,CrOx,Al2O3,MO,4-10,,0.49,195,200-400,5-10,,air (N2),600 (200),,200,,200,180-240,200-600,,,1,
237,tmhd,80,Cr(acac)3,190,O2 (air),,,,N2,A-B-C,CrOx,Al2O3,MO,4-10,,0.49,195,200-400,5-10,,air (N2),600 (200),,200,,200,180-240,200-600,,,1,
238,Cr(acac)3,190,O2 (air),,,,,,N2,A-B,CrOx,Al2O3,MO,4-10,,0.49,195,200-400,5-10,,air (N2),600 (200),,200,180-240,200-600,,,,,2,
239,Cr(acac)3,190,O2 (air),,,,,,N2,A-B,CrOx,Al2O3,MO,4-10,,0.49,195,200-400,5-10,,air (N2),600 (200),,200,180-240,200-600,,,,,3,1 monolayer
240,Cr(acac)3,190,O2 (air),,,,,,N2,A-B,CrOx,Al2O3,MO,4-10,,0.49,195,200-400,5-10,,air (N2),600 (200),,200,180-240,200-600,,,,,4,
241,Cr(acac)3,190,O2 (air),,,,,,N2,A-B,CrOx,Al2O3,MO,4-10,,0.49,195,200-400,5-10,,air (N2),600 (200),,200,180-240,200-600,,,,,5,
242,Cr(acac)3,190,O2 (air),,,,,,N2,A-B,CrOx,Al2O3,MO,4-10,,0.49,195,200-400,5-10,,air (N2),600 (200),,200,180-240,200-600,,,,,6,
243,Cr(acac)3,190,O2 (air),,,,,,N2,A-B,CrOx,Al2O3,MO,4-10,,0.49,195,200-400,5-10,,air (N2),600 (200),,200,180-240,200-600,,,,,7,
244,(EtO)3Si(CH2)3Cp,200,,,,,,,N2,A,Si*,SiO2,MO,6,,1.8,320,100,6-10,,air,200,120,200,,,,,,,B,
245,(EtO)3Si(CH2)3Cp,200,,,,,,,N2,A,Si*,SiO2,MO,2.5,,1.8,320,100,6-10,,air,600,120,200,,,,,,,C,
246,(EtO)3Si(CH2)3Cp,200,,,,,,,N2,A,Si*,SiO2,MO,2-5,,1.8,320,100,6-10,,air,600,120,250,,,,,,,D,
247,TTIP,,O2 (air),,,,,,N2,A-B,TiOx,Al2O3,MO,5-12,,0.5,190,,5-100,,,600,,100,,450,,,,,5,
248,TTIP,,O2 (air),,,,,,N2,A-B,TiOx,Al2O3,MO,5-12,,0.5,190,,5-100,,,600,,200,,,,,,,,
249,TTIP,,O2 (air),,,,,,N2,A-B,TiOx,SiO2,MO,5-12,,1.75 (1.6),300,,5-100,,,450,,160,,450,,,,,5,
250,TiCl4,,H2O,,,,,,N2,A-B,TiOx,SiO2,MO,5-12,,1.75 (1.6),300,,5-100,,,450,,450,,450,,,,,1,
251,TTIP,,O2 (air),,,,,,N2,A-B,TiOx,SiO2,MO,5-12,,1.75 (1.6),300,,5-100,,,450,,160,,450,,,,,1,
252,ZrCl4,,H2O,,,,,,N2,A-B,ZrOx,Al2O3,MO,5-12,,0.5,190,,5-100,,,600,,300,,600,,,,,5,
253,ZrCl4,,H2O,,,,,,N2,A-B,ZrOx,SiO2,MO,5-12,,1.75 (1.6),300,,5-100,,,300,,300,,300,,,,,5,
254,Cr(acac)3,,O2 (air),,,,,,N2,A-B,CrOx,Al2O3,MO,5-12,,0.5,190,,5-100,,,600,,200,,600,,,,,,
255,VOCl3,,H2O,,,,,,,A-B,VOx,SiO2,MO,,14,,250,500-1000,,,,200-800,,,,,,,,,,
256,POCl3,,H2O,,,,,,,A-B,POx,SiO2,MO,,14,,250,500-1000,,,,200-800,240,,,,,,,,,
257,TiCl4,,H2O,,,,,,,A-B,TiOx,SiO2,MO,,14,,250,500-1000,,,,200-800,,,,,,,,,,
258,CrO2Cl2,,H2O,,,,,,,A-B,CrOx,SiO2,MO,,14,,250,500-1000,,,,200-800,,,,,,,,,,
259,POCl3,,H2O,,,,,,,A-B,POx,Al2O3,MO,,,,190,200-500,,,,200,,500,,,,,,,,
260,POCl3,,H2O,,,,,,,A-B,POx,Al2O3,MO,,,,190,200-500,,,,300,,500,,,,,,,,
261,POCl3,,H2O,,,,,,,A-B,POx,Al2O3,MO,,,,190,200-500,,,,400,,500,,,,,,,,
262,POCl3,,H2O,,,,,,,A-B,POx,Al2O3,MO,,,,190,200-500,,,,500,,500,,,,,,,,
263,POCl3,,H2O,,,,,,,A-B,POx,Al2O3,MO,,,,190,200-500,,,,600,,500,,,,,,,,
264,POCl3,,H2O,,,,,,,A-B,POx,Al2O3,MO,,,,190,200-500,,,,700,,500,,,,,,,,
265,POCl3,,H2O,,,,,,,A-B,POx,Al2O3,MO,,,,190,200-500,,,,800,,500,,,,,,,,
266,VOCl3,,H2O,,,,,,,A-B,VOx,Al2O3,MO,,,,190,200-500,,,,200,,300,,,,,,,,
267,VOCl3,,H2O,,,,,,,A-B,VOx,Al2O3,MO,,,,190,200-500,,,,300,,300,,,,,,,,
268,VOCl3,,H2O,,,,,,,A-B,VOx,Al2O3,MO,,,,190,200-500,,,,400,,300,,,,,,,,
269,VOCl3,,H2O,,,,,,,A-B,VOx,Al2O3,MO,,,,190,200-500,,,,500,,300,,,,,,,,
270,VOCl3,,H2O,,,,,,,A-B,VOx,Al2O3,MO,,,,190,200-500,,,,600,,300,,,,,,,,
271,VOCl3,,H2O,,,,,,,A-B,VOx,Al2O3,MO,,,,190,200-500,,,,700,,300,,,,,,,,
272,VOCl3,,H2O,,,,,,,A-B,VOx,Al2O3,MO,,,,190,200-500,,,,800,,300,,,,,,,,
273,TiCl4,,H2O,,,,,,,A-B,TiOx,Al2O3,MO,,,,190,200-500,,,,,,900,,,,,,,,
274,Ge(OMe)4,,O2,,,,,,,A-B,GeOx,SiO2,MO,,,,300,,,,,200,60,120 (200),60,420,,,,,,0.2 ML
275,Rh6(CO)16,,O2,,,,,,,A-B,Rh,SiO2,MO,,,,300,,,,,,,,,,,,,,,
276,Rh6(CO)16,,O2,,,,,,,A-B,Rh,GeOx/SiO2,MO,,,,,,,,,,,,,,,,,,,
277,Ge(OMe)4,,O2,,,,,,,A-B,GeOx,SiO2,MO,,,,300,,,,,200,60,120 (200),60,420,,,,,,0.2 ML
278,Rh6(CO)16,,O2,,,,,,,A-B,Rh,SiO2,MO,,,,300,,,,,,,,,,,,,,,
279,Rh6(CO)16,,O2,,,,,,,A-B,Rh,GeOx/SiO2,MO,,,,,,,,,,,,,,,,,,,
280,SiCl4,20,H2O,,,,,,O2 (air),A-B,SiOx,not specified,na,0.5-1,,,,,,,,,,20,,200,,,,,,
281,TiCl4,20,H2O,,,,,,O2 (air),A-B,TiOx,SiO2 (A-175),MO,0.5-1,,,,,,,"air, H2O","400-900, 200",,20,,200,,,,,1,
282,TiCl4,20,H2O,,,,,,O2 (air),A-B,TiOx,SiO2 (A-175),MO,0.5-1,,,,,,,"air, H2O","400-900, 200",,20,,200,,,,,2,
283,TiCl4,20,H2O,,,,,,O2 (air),A-B,TiOx,SiO2 (A-175),MO,0.5-1,,,,,,,"air, H2O","400-900, 200",,20,,200,,,,,3,
284,TiCl4,20,H2O,,,,,,O2 (air),A-B,TiOx,SiO2 (A-175),MO,0.5-1,,,,,,,"air, H2O","400-900, 200",,20,,200,,,,,4,
285,TiCl4,20,H2O,,,,,,O2 (air),A-B,TiOx,SiO2 (GT),MO,0.5-1,,,,0.5,,,"air, H2O","400-900, 200",,20,,200,,,,,1,
286,TiCl4,20,H2O,,,,,,O2 (air),A-B,TiOx,SiO2 (GT),MO,0.5-1,,,,0.5,,,"air, H2O","400-900, 200",,20,,200,,,,,2,
287,TiCl4,20,H2O,,,,,,O2 (air),A-B,TiOx,SiO2 (GT),MO,0.5-1,,,,0.5,,,"air, H2O","400-900, 200",,20,,200,,,,,6,
288,TiCl4,20,H2O,,,,,,O2 (air),A-B,TiOx,SiO2 (GT),MO,0.5-1,,,,0.5,,,"air, H2O","400-900, 200",,20,,200,,,,,11,
289,AlCl3,200,H2O,,,,,,O2 (air),A-B,AlOx,SiO2 (A-175),MO,0.5-1,,,,,,,"air, H2O","400-900, 200",,200,,200,,,,,1,
290,AlCl3,200,H2O,,,,,,O2 (air),A-B,AlOx,SiO2 (A-175),MO,0.5-1,,,,,,,"air, H2O","400-900, 200",,200,,200,,,,,4,
291,AlCl3,200,H2O,,,,,,O2 (air),A-B,AlOx,SiO2 (OX-50),MO,0.5-1,,,,,,,"air, H2O","400-900, 200",,200,,200,,,,,1,
292,AlCl3,200,H2O,,,,,,O2 (air),A-B,AlOx,SiO2 (OX-50),MO,0.5-1,,,,,,,"air, H2O","400-900, 200",,200,,200,,,,,2,
293,AlCl3,200,H2O,,,,,,O2 (air),A-B,AlOx,SiO2 (OX-50),MO,0.5-1,,,,,,,"air, H2O","400-900, 200",,200,,200,,,,,4,
294,AlCl3,200,H2O,,,,,,O2 (air),A-B,AlOx,SiO2 (OX-50),MO,0.5-1,,,,,,,"air, H2O","400-900, 200",,200,,200,,,,,5,
295,AlCl3,200,H2O,,,,,,O2 (air),A-B,AlOx,SiO2 (GT),MO,0.5-1,,,,0.5,,,"air, H2O","400-900, 200",,200,,200,,,,,1,
296,AlCl3,200,H2O,,,,,,O2 (air),A-B,AlOx,SiO2 (GT),MO,0.5-1,,,,0.5,,,"air, H2O","400-900, 200",,200,,200,,,,,5,
297,SnCl4,20,H2O,,,,,,O2 (air),A-B,SnOx,AlOOH,MO,0.5-1,,,,,,,,,,20,,200,,,,,1,
298,SnCl4,20,H2O,,,,,,O2 (air),A-B,SnOx,AlOOH,MO,0.5-1,,,,,,,,,,20,,200,,,,,2,
299,SnCl4,20,H2O,,,,,,O2 (air),A-B,SnOx,AlOOH,MO,0.5-1,,,,,,,,,,20,,200,,,,,4,
300,SnCl4,20,H2O,,,,,,O2 (air),A-B,SnOx,AlOOH (OCH3),MO,0.5-1,,,,,,,,,,20,,200,,,,,4,
301,SnCl4,100,H2O,,,,,,O2 (air),A-B,SnOx,AlOOH (OCH3),MO,0.5-1,,,,,,,,,,100,,200,,,,,4,
302,SnCl4,100,H2O,,,,,,O2 (air),A-B,SnOx,SiO2 (C-120),MO,,,,,,,,,,,100,,200,,,,,4,
303,FeCl3,200,H2O,,,,,,O2 (air),A-B,FeOx,SiO2 (GT),MO,0.5-1,,,,0.5,,,,,,200,,200,,,,,1,
304,FeCl3,200,H2O,,,,,,O2 (air),A-B,FeOx,SiO2 (GT),MO,0.5-1,,,,0.5,,,,,,200,,200,,,,,2,
305,FeCl3,200,H2O,,,,,,O2 (air),A-B,FeOx,SiO2 (GT),MO,0.5-1,,,,0.5,,,,,,200,,200,,,,,4,
306,FeCl3,200,H2O,,,,,,O2 (air),A-B,FeOx,SiO2 (GT),MO,0.5-1,,,,0.5,,,,,,250,,200,,,,,4,
307,FeCl3,200,H2O,,,,,,O2 (air),A-B,FeOx,SiO2 (OCH3) (GT),MO,0.5-1,,,,0.5,,,,,,250,,200,,,,,4,
308,FeCl3,250,H2O,,,,,,O2 (air),A-B,FeOx,SiO2 (OCH3) (GT),MO,0.5-1,,,,0.5,,,,,,250,,200,,,,,,
309,Co(acac)3,167,O2 (air),,,,,,N2,A-B,CoOx,ZrO2,MO,,,,,,1.33,,air,497 (697),60,167,240,497,,,,,5,
310,Co(acac)3,167,O2 (air),,,,,,N2,A-B,CoOx,ZrO2,MO,,,,,,1.33,,air,497 (697),60,167,240,497,,,,,3,
311,Co(acac)3,167,O2 (air),,,,,,N2,A-B,CoOx,ZrO2,MO,,,,,,1.33,,air,497 (697),60,167,240,497,,,,,1,
312,Co(acac)3,167,O2 (air),,,,,,N2,A-B,CoOx,La/ZrO2,MO,,,,,,1.33,,air,497,60,167,240,497,,,,,5,
313,Co(acac)3,167,O2 (air),,,,,,N2,A-B,CoOx,La/ZrO2,MO,,,,,,1.33,,air,497,60,167,240,497,,,,,3,
314,Co(acac)3,167,O2 (air),,,,,,N2,A-B,CoOx,La/ZrO2,MO,,,,,,1.33,,air,497,60,167,240,497,,,,,1,
315,Co(acac)3,170,O2 (air),,,,,,,A-B,CoOx,SiO2,MO,5,,1.1,330,250-500,10,,ambient air,200 (200),,170,240,450,,,,,,
316,Co(acac)3,180,O2 (air),,,,,,,A-B,CoOx,SiO2,MO,5,,1.1,330,250-500,10,,ambient air,200 (200),,180,240,450,,,,,,
317,Co(acac)3,180,O2 (air),,,,,,,A-B,CoOx,SiO2,MO,5,,1.1,300,,,,ambient air,600 (400),,180,240,450,,,,,1,
318,Co(acac)3,180,O2 (air),,,,,,,A-B,CoOx,SiO2,MO,5,,1.1,300,,,,ambient air,600 (400),,180,240,450,,,,,2,
319,Co(acac)3,180,O2 (air),,,,,,,A-B,CoOx,SiO2,MO,5,,1.1,300,,,,ambient air,600 (400),,180,240,450,,,,,3,
320,Co(acac)3,180,O2 (air),,,,,,,A-B,CoOx,SiO2,MO,5,,1.1,300,,,,ambient air,600 (400),,180,240,450,,,,,4,
321,Co(acac)3,180,O2 (air),,,,,,,A-B,CoOx,SiO2,MO,5,,1.1,300,,,,ambient air,600 (400),,180,240,450,,,,,5,
322,Co(acac)3,180,O2 (air),,,,,,,A-B,CoOx,SiO2,MO,5,,1,290,,,,ambient air,750 (550),,180,240,450,,,,,,
323,APTMS,90-120,,,,,,,,A,NSi*,SiO2,MO,4-10,,,,100,2-5,,,200 (150-180),,150,,,,,,,,
324,APTMS,90-120,,,,,,,,A,NSi*,SiO2,MO,4-10,,,,100,2-5,,,450 (150-180),,150,,,,,,,,
325,APTMS,90-120,,,,,,,,A,NSi*,SiO2,MO,4-10,,,,100,2-5,,,600 (150-180),,150,,,,,,,,
326,APTMS,90-120,,,,,,,,A,NSi*,SiO2,MO,4-10,,1,280,100,2-5,,,800 (150-180),,150,,,,,,,,
327,APTS,90-120,,,,,,,,A,NSi*,SiO2,MO,4-10,,,,100,2-5,,,200 (150-180),,150,,,,,,,,
328,APTS,90-120,,,,,,,,A,NSi*,SiO2,MO,4-10,,,,100,2-5,,,450 (150-180),,150,,,,,,,,
329,APTS,90-120,,,,,,,,A,NSi*,SiO2,MO,4-10,,,,100,2-5,,,600 (150-180),,150,,,,,,,,
330,APTS,90-120,,,,,,,,A,NSi*,SiO2,MO,4-10,,1,280,100,2-5,,,800 (150-180),,150,,,,,,,,
331,APDMS,90-120,,,,,,,,A,NSi*,SiO2,MO,4-10,,,,100,2-5,,,200 (150-180),,150,,,,,,,,
332,APDMS,90-120,,,,,,,,A,NSi*,SiO2,MO,4-10,,,,100,2-5,,,450 (150-180),,150,,,,,,,,
333,APDMS,90-120,,,,,,,,A,NSi*,SiO2,MO,4-10,,,,100,2-5,,,600 (150-180),,150,,,,,,,,
334,APDMS,90-120,,,,,,,,A,NSi*,SiO2,MO,4-10,,1,280,100,2-5,,,800 (150-180),,150,,,,,,,,
335,APDMES,90-120,,,,,,,,A,NSi*,SiO2,MO,4-10,,,,100,2-5,,,200 (150-180),,150,,,,,,,,
336,APDMES,90-120,,,,,,,,A,NSi*,SiO2,MO,4-10,,,,100,2-5,,,450 (150-180),,150,,,,,,,,
337,APDMES,90-120,,,,,,,,A,NSi*,SiO2,MO,4-10,,,,100,2-5,,,600 (150-180),,150,,,,,,,,
338,APDMES,90-120,,,,,,,,A,NSi*,SiO2,MO,4-10,,1,280,100,2-5,,,820 (150-180),,150,,,,,,,,
339,APTS,90-120,,,,,,,,A,NSi*,SiO2,MO,4-10,20,1.2,300,100,2-5,,,,,280,,,,,,,,
340,APDMES,90-120,,,,,,,,A,NSi*,SiO2,MO,4-10,20,1.2,300,100,2-5,,,,,300,,,,,,,,
341,APTMS,90-130,H2O,,,,,,,A-B,NSiOx,SiO2,MO,10,20,1.2,300,100,2-5,,air,450 (150-180),,150,,150,,,,,1,
342,APTMS,90-130,H2O,,,,,,,A-B,NSiOx,SiO2,MO,10,20,1.2,300,100,2-5,,air,450 (150-180),,150,,150,,,,,2,
343,APTMS,90-130,H2O,,,,,,,A-B,NSiOx,SiO2,MO,10,20,1.2,300,100,2-5,,air,450 (150-180),,150,,150,,,,,3,
344,APTMS,90-130,H2O,,,,,,,A-B,NSiOx,SiO2,MO,10,20,1.2,300,100,2-5,,air,450 (150-180),,150,,150,,,,,4,
345,APTMS,90-130,H2O,,,,,,,A-B,NSiOx,SiO2,MO,10,20,1.2,300,100,2-5,,air,450 (150-180),,150,,150,,,,,5,
346,APTS,90-130,H2O,,,,,,,A-B,NSiOx,SiO2,MO,10,20,1.2,300,100,2-5,,air,450 (150-180),,150,,100,,,,,,
347,APTS,90-130,H2O,,,,,,,A-B,NSiOx,SiO2,MO,10,20,1.2,300,100,2-5,,air,450 (150-180),,150,,200,,,,,,
348,APTS,90-130,H2O,,,,,,,A-B,NSiOx,SiO2,MO,10,20,1.2,300,100,2-5,,air,450 (150-180),,150,,250,,,,,,
349,APTS,90-130,H2O,,,,,,,A-B,NSiOx,SiO2,MO,10,20,1.2,300,100,2-5,,air,450 (150-180),,150,,300,,,,,,
350,APTS,90-130,H2O,,,,,,,A-B,NSiOx,SiO2,MO,10,20,1.2,300,100,2-5,,air,450 (150-180),,150,,150,,,,,1,
351,APTS,90-130,H2O,,,,,,,A-B,NSiOx,SiO2,MO,10,20,1.2,300,100,2-5,,air,450 (150-180),,150,,150,,,,,2,
352,APTS,90-130,H2O,,,,,,,A-B,NSiOx,SiO2,MO,10,20,1.2,300,100,2-5,,air,450 (150-180),,150,,150,,,,,3,
353,APTS,90-130,H2O,,,,,,,A-B,NSiOx,SiO2,MO,10,20,1.2,300,100,2-5,,air,450 (150-180),,150,,150,,,,,4,
354,APTS,90-130,H2O,,,,,,,A-B,NSiOx,SiO2,MO,10,20,1.2,300,100,2-5,,air,450 (150-180),,150,,150,,,,,5,
355,APDMS,90-130,H2O,,,,,,,A-B,NSiOx,SiO2,MO,10,20,1.2,300,100,2-5,,air,450 (150-180),,150,,150,,,,,1,
356,APDMS,90-130,H2O,,,,,,,A-B,NSiOx,SiO2,MO,10,20,1.2,300,100,2-5,,air,450 (150-180),,150,,150,,,,,2,
357,APDMS,90-130,H2O,,,,,,,A-B,NSiOx,SiO2,MO,10,20,1.2,300,100,2-5,,air,450 (150-180),,150,,150,,,,,3,
358,TTIP,,,,,,,,N2,A,Ti*,SiO2,MO,,19-20,1.2,301,,,,,,300,140,,,,,,,1,1/3 monolayer coverage
359,VTIP,,O2,,,,,,N2,A-B,VOx,SiO2,MO,,,,,,1-10,,air,600 (110),300,110,660,500,,,,,1,
360,VTIP,,O2,,,,,,N2,A-B,VOx,TiO2,MO,,,,,,1-10,,air,500 (350),480,90,660,500,,,,,1,
361,VTIP,,O2,,,,,,N2,A-B,VOx,SiO2/TiO2,MO,,,,,,1-10,,air,500 (100),480,90,660,500,,,,,1,
362,not specified,,,,,,,,,not specified,Pd,Al2O3,MO,,,,,,,,,,,,,,,,,,,
363,not specified,,,,,,,,,not specified,Pd,SiO2,MO,,,,,,,,,,,,,,,,,,,
364,not specified,,,,,,,,,not specified,Ru,Al2O3,MO,,,,,,,,,,,,,,,,,,,
365,not specified,,,,,,,,,not specified,Ru,SiO2,MO,,,,,,,,,,,,,,,,,,,
366,TMA,,NH3,,,,,,N2,A-B,AlN,Al2O3,MO,5,,,196,250-500,1-5,200,,800,,150,,550,,,,,2,
367,TMA,,NH3,,,,,,N2,A-B,AlN,Al2O3,MO,5,,,196,250-500,1-5,200,,800,,150,,550,,,,,6,
368,Cr(acac)3,180,NH3,,,,,,N2,A-B,CrN,2AlN/Al2O3,MN,5,,,,,,,"NH3, N2",550,,200,,200-550,,,,,1,
369,Cr(acac)3,180,NH3,,,,,,N2,A-B,CrN,6AlN/Al2O3,MN,5,,,,,,,"NH3, N2",550,,200,,200-550,,,,,1,
370,Cr(acac)3,180,,,,,,,N2,A,Cr*,Al2O3,MO,5,,,255,250-500,1-5,200,,200,,200,,,,,,,1,
371,Cr(acac)3,180,,,,,,,N2,A,Cr*,Al2O3,MO,5,,,255,250-500,1-5,200,,400,,200,,,,,,,1,
372,Cr(acac)3,180,,,,,,,N2,A,Cr*,Al2O3,MO,5,,,255,250-500,1-5,200,,560,,200,,,,,,,1,
373,Cr(acac)3,180,NH3,,,,,,N2,A-B,CrN,Al2O3,MO,5,,,196,250-500,1-5,200,,800,,200,,200-550,,,,,1,
374,Cr(acac)3,180,H2O,,,,,,N2,A-B,CrOx,Al2O3,MO,5,,,196,250-500,1-5,200,,800,,200,,200-550,,,,,1,
375,Cr(acac)3,180,O2,,,,,,N2,A-B,CrOx,Al2O3,MO,5,,,196,250-500,1-5,200,,800,,200,,200-550,,,,,1,
376,MeCpPtMe3,70,O2 (air),,,,,,N2,A-B,Pt,Al2O3,MO,,,,114,75-150,5-10,,,200,,100,,350,,,,,1,
377,MeCpPtMe3,70,O2 (air),,,,,,N2,A-B,Pt,SiO2,MO,,,,420,75-150,5-10,,,200,,100,,350,,,,,1,
378,TMA,RT,H2O,RT,,,,,,A-B,AlOx,Ni,M,,,,,150,,,,,,177,,177,,,,,25,0.1 nm
379,TMA,RT,H2O,RT,,,,,,A-B,AlOx,Ni,M,,,,,150,,,,,,177,,177,,,,,50,0.1 nm
380,TMA,RT,H2O,RT,,,,,,A-B,AlOx,Ni,M,,,,,150,,,,,,177,,177,,,,,75,
381,TMA,RT,H2O,RT,,,,,,A-B,AlOx,Ni,M,,,,,150,,,,,,177,,177,,,,,100,
382,TMA,RT,H2O,RT,,,,,N2,A-B,AlOx,BN,MN,,,,,,0.07,,,427,0.08,177,,177,,,,,25,
383,TMA,RT,H2O,RT,,,,,N2,A-B,AlOx,BN,MN,,,,,,0.07,,,427,,177,,177,,,,,100,
384,TMA,RT,H2O,RT,,,,,N2,A-B,AlOx,BN (PT-180),MN,,,,12.6,5-11,0.07,,,427,,177,,177,,,,,20,
385,TMA,RT,H2O,RT,,,,,N2,A-B,AlOx,BN (PT-180),MN,,,,,,0.07,,,427,,177,,177,,,,,100,
386,TMA,RT,H2O,RT,,,,,N2,A-B,AlOx,BN (PT-120),MN,,,,2.5,8-14,0.07,,,427,,177,,177,,,,,20,
387,TMA,RT,H2O,RT,,,,,N2,A-B,AlOx,BN,MN,,,,0.2,150,0.07,,,427,,177,,177,,,,,50,
388,SnCl4,,H2O2,,,,,,N2,A-B,SnOx,ZrO2,MO,0.5,,,16.5,0.06,,15,,,0.02-0.05,250,,250,,,,,70,
389,SnCl4,,H2O2,,,,,,N2,A-B,SnOx,ZrO2,MO,0.5,,,16.5,0.06,,15,,,0.02-0.05,250,,250,,,,,140,
390,SnCl4,,H2O2,,,,,,N2,A-B,SnOx,ZrO2,MO,0.5,,,16.5,0.06,,15,,,0.02-0.05,250,,250,,,,,500,
391,SnCl4,,H2O2,,,,,,N2,A-B,SnOx,ZrO2,MO,0.5,,,,0.06,,15,,,0.02-0.05,350,,,,,,,,
392,SnCl4,,H2O2,,,,,,N2,A-B,SnOx,Al,M,0.5,,,40.8,0.05,,15,,,0.1,250,,250,,,,,250,
393,SnCl4,,H2O2,,,,,,N2,A-B,SnOx,Al,M,0.5,,,40.8,0.05,,15,,,0.1,250,,250,,,,,250,
394,SnCl4,,H2O2,,,,,,N2,A-B,SnOx,Al,M,0.5,,,40.8,0.05,,15,,,0.1,250,,250,,,,,250,
395,SnCl4,,H2O2,,,,,,N2,A-B,SnOx,Al,M,0.5,,,40.8,0.05,,15,,,0.1,250,,250,,,,,250,
396,SnCl4,,H2O2,,,,,,N2,A-B,SnOx,Al,M,0.5,,,40.8,0.05,,15,,,0.1,250,,250,,,,,250,
397,SnCl4,,H2O2,,,,,,N2,A-B,SnOx,Al,M,0.5,,,40.8,0.05,,15,,,0.1,250,,250,,,,,350,
398,SnCl4,,H2O2,,,,,,N2,A-B,SnOx,Al,M,0.5,,,40.8,0.05,,15,,,0.03,250,,250,,,,,400,
399,SnCl4,,H2O2,,,,,,N2,A-B,SnOx,Al,M,0.5,,,40.8,0.05,,15,,,0.07,350,,350,,,,,400,
400,SnCl4,,H2O2,,,,,,N2,A-B,SnOx,Al,M,0.5,,,40.8,0.05,,15,,,0.03,350,,350,,,,,400,
401,SnCl4,,H2O2,,,,,,N2,A-B,SnOx,Al,M,0.5,,,40.8,0.05,,15,,,0.03,350,,350,,,,,500,
402,SnCl4,,H2O2,,,,,,N2,A-B,SnOx,Al,M,0.5,,,40.8,0.05,,15,,,0.03,350,,350,,,,,500,
403,SnCl4,,H2O2,,,,,,N2,A-B,SnOx,Al,M,0.5,,,40.8,0.05,,15,,,0.03,350,,350,,,,,500,
404,SnCl4,,H2O2,,,,,,N2,A-B,SnOx,Al,M,0.5,,,40.8,0.05,,15,,,0.03,350,,350,,,,,1000,
405,TMA,RT,H2O,RT,,,,,N2,A-B,AlOx,ZrO2,MO,,,,38.1,0.026,0.133322,,N2,127,,177,,177,,,,,50,1–1.4 Å
406,TMA,RT,H2O,RT,,,,,N2,A-B,AlOx,ZrO2,MO,,,,38.1,0.026,0.133322,,N2,127,,177,,177,,,,,70,
407,TMA,RT,H2O,RT,,,,,N2,A-B,AlOx,SiO2,MO,,,,35,0.04,0.133322,,N2,127,,177,,177,,,,,50,0.09-0.12 nm
408,TMA,RT,H2O,RT,,,,,N2,A-B,AlOx,SiO2,MO,,,,35,0.04,0.133322,,N2,127,,177,,177,,,,,20,
409,Cu(tmhd)2,140,,,,,,,N2,A,Cu*,SiO2,MO,2-3,,,300,,,,,400,480,160,,,,,,,,
410,TMA,RT,H2O,RT,,,,,N2,A-B,AlOx,TiO2,MO,,,,49,0.021,0.13,,N2,127,,177,,177,,,,,70,0.19-0.21 nm
411,TMA,RT,H2O,RT,,,,,N2,A-B,AlOx,TiO2,MO,,,,49,0.021,0.13,,N2,127,,177,,177,,,,,50,
412,TMA,,H2O,,,,,,N2,A-B,AlOx,Fe,M,,,,,5,0.13,,,,0.0333333,227,,227,,,,,20,
413,TMA,,H2O,,,,,,N2,A-B,AlOx,Fe,M,,,,,5,0.13,,,,0.0333333,227,,227,,,,,40,
414,TMA,,H2O,,,,,,N2,A-B,AlOx,Fe,M,,,,,5,0.13,,,,0.0333333,227,,227,,,,,80,
415,TMA,,H2O,,,,,,N2,A-B,AlOx,Fe,M,,,,,5,0.13,,,,0.0333333,227,,227,,,,,100,1.1 Å
416,TMA,,H2O,,DEZ,,H2S,,N2,(A-B)-(C-D),ZnS/AlOx,Fe,M,,,,,5,0.13,,,,0.0166667,227,,227,,,,,25,
417,TMA,,H2O,,DEZ,,H2S,,N2,(A-B)-(C-D),ZnS/AlOx,Fe,M,,,,,5,0.13,,,,0.0166667,227,,227,,,,,25,
418,TMA,,H2O,,DEZ,,H2S,,N2,(A-B)-(C-D),ZnS/AlOx,Fe,M,,,,,5,0.13,,,,0.0166667,227,,227,,,,,25,
419,SiH4,,,,,,,,Ar,A,Si,diamond,C,,,,,0.03-0.1,0.02-0.1,,,600,10,20-400,,,,,,,,
420,SiH4,,,,,,,,Ar,A,Si,diamond,C,,,,,0.03-0.1,0.02-0.1,,,600,10,20-450,,,,,,,20,
421,SiH4,,,,,,,,Ar,A,Si,diamond,C,,,,,0.03-0.1,0.02-0.1,,,600,10,20-450,,,,,,,35,
422,SiH4,,,,,,,,Ar,A,Si,diamond,C,,,,,0.03-0.1,0.02-0.1,,,600,10,20-500,,,,,,,,
423,SiH4,,,,,,,,Ar,A,Si,diamond,C,,,,,0.03-0.1,0.02-0.1,,,600,10,20-600,,,,,,,5,
424,SiH4,,,,,,,,Ar,A,Si,diamond,C,,,,,0.03-0.1,0.02-0.1,,,600,10,20-600,,,,,,,10,
425,SiH4,,,,,,,,Ar,A,Si,diamond,C,,,,,0.03-0.1,0.02-0.1,,,600,10,20-600,,,,,,,20,
426,Ni(acac)2,,O2 (air),,,,,,N2,A-B,NiOx,Al2O3,MO,,12.5,0.47,150,150-300,,,air,800,,,,,,,,,,
427,Ni(acac)2,,O2 (air),,,,,,N2,A-B,NiOx,Al2O3,MO,,13.5,0.47,140,,,,air,875,,,,,,,,,,
