Repository: seul22lee/PSED

File: 0216_dataset/dataset_model_input.csv (part 3 of 8)
unique_id,reactA,reactAT,reactB,reactBT,reactC,reactCT,reactD,reactDT,pc,reactScheme,coating,supports,supportsCat,batchmass,dp,pV,areaSSA,particlesize,processpressure,flow,pretreat_medium,pretreat_T,A_dosing,A_T,B_dosing,B_T,C_dosing,C_T,D_dosing,D_T,cycles,GPC
848,Pd(hfac)2,,CH2O,,,,,,N2,A-B,Pd,SrTiO3 (TiO2 surface),MO,,,,20,0.067,,,O3,200,5,200,5,200,,,,,10,
849,Pd(hfac)2,,CH2O,,,,,,N2,A-B,Pd,SrTiO3 (TiO2 surface),MO,,,,20,0.067,,,O3,200,5,200,5,200,,,,,20,
850,TMA,,H2O,,,,,,N2,A-B,AlOx,Co-Pt-Si/γ-Al2O3,SM,3,13.2,,140,50-150,,,air,250,,150,,150,,,,,35,
851,TMA,,H2O,,H2,,,,N2,A-B-C,AlOx,Co-Pt-Si/γ-Al2O3,SM,3,13.2,,140,50-151,,,air,250,,150,,150,,420,720,400,15,
852,TMA,,H2O,,H2,,,,N2,A-B-C,AlOx,Co-Pt-Si/γ-Al2O3,SM,3,13.2,,140,50-152,,,air,250,,150,,150,,420,720,400,25,
853,TMA,,H2O,,H2,,,,N2,A-B-C,AlOx,Co-Pt-Si/γ-Al2O3,SM,3,13.2,,140,50-153,,,air,250,,150,,150,,420,720,400,35,
854,TMA,,H2O,,H2,,,,N2,A-B-C,AlOx,Co-Pt-Si/γ-Al2O3,SM,3,13.2,,140,50-154,,,air,250,,150,,150,,420,720,400,40,
855,TMA,20,O3,,,,,,N2,A-B,AlOx,silica,MO,0.3,29.4,2,374,,,,air/vacuum,500,0.0067,300,0.0067,300,,,,,1,
856,TMA,20,O3,,,,,,N2,A-B,AlOx,silica,MO,0.3,29.4,2,374,,,,air/vacuum,500,0.0067,300,0.0067,300,,,,,5,
857,TMA,20,O3,,,,,,N2,A-B,AlOx,silica,MO,0.3,29.4,2,374,,,,air/vacuum,500,0.0067,300,0.0067,300,,,,,10,
858,Fe(Cp)2,,O2,,,,,,,A-B,FeOx,C (activated),C,,,0.3019,1491.5,,,,,,16.66666667,350,16.66666667,,,,,,1,
859,Fe(Cp)2,,O2,,,,,,,A-B,FeOx,C (activated),C,,,0.3019,1491.5,,,,,,33.33333333,,33.33333333,,,,,,1,
860,Fe(Cp)2,,O2,,,,,,,A-B,FeOx,C (activated),C,,,0.3019,1491.5,,,,,,50,,50,,,,,,1,
861,Fe(Cp)2,,O2,,,,,,,A-B,FeOx,C (activated),C,,,0.3019,1491.5,,,,,,33.33333333,,33.33333333,,,,,,3,
862,Fe(Cp)2,,O2,,Pd(hfac)2,,CH2O,,,(A-B)-(C-D),PdFeOx,C (activated),C,,,0.3019,1491.5,,,,,,16.66666667,350,16.66666667,350,20,200,20,200,1,
863,Fe(Cp)2,,O2,,Pd(hfac)2,,CH2O,,,(A-B)-(C-D),PdFeOx,C (activated),C,,,0.3019,1491.5,,,,,,33.33333333,,33.33333333,350,20,200,20,200,1,
864,Fe(Cp)2,,O2,,Pd(hfac)2,,CH2O,,,(A-B)-(C-D),PdFeOx,C (activated),C,,,0.3019,1491.5,,,,,,50,,50,350,20,200,20,200,1,
865,Fe(Cp)2,,O2,,Pd(hfac)2,,CH2O,,,(A-B)-(C-D),PdFeOx,C (activated),C,,,0.3019,1491.5,,,,,,33.33333333,,33.33333333,350,20,200,20,200,1,
866,Pd(hfac)2,60,CH2O,,,,,,N2,A-B,Pd,C (activated),C,0.25,,,1218,20-50,0.133,100,,,1.66-30,200,1.66-30,200,,,,,3,
867,Pd(hfac)2,60,CH2O,,,,,,N2,A-B,Pd,C (activated),C,0.25,,,1218,20-50,0.133,100,,,20,200,20,200,,,,,1,
868,Pd(hfac)2,60,CH2O,,,,,,N2,A-B,Pd,C (activated),C,0.25,,,1218,20-50,0.133,100,,,20,200,20,200,,,,,2,
869,Pd(hfac)2,60,CH2O,,,,,,N2,A-B,Pd,C (activated),C,0.25,,,1218,20-50,0.133,100,,,20,200,20,200,,,,,3,
870,Pd(hfac)2,60,CH2O,,,,,,N2,A-B,Pd,C (activated),C,0.25,,,1121,20-50,0.133,100,HNO3,,20,200,20,200,,,,,1,
871,Pd(hfac)2,60,CH2O,,,,,,N2,A-B,Pd,C (activated),C,0.25,,,1174,20-50,0.133,100,HNO3 + calcination,650,20,200,20,200,,,,,1,
872,Pd(hfac)2,60,CH2O,,,,,,N2,A-B,Pd,C (activated),C,0.25,,,1174,20-50,0.133,100,HNO3 + calcination,650,20,200,20,200,,,,,2,
873,Pd(hfac)2,60,CH2O,,,,,,N2,A-B,Pd,C (activated),C,0.25,,,1174,20-50,0.133,100,HNO3 + calcination,650,20,200,20,200,,,,,3,
874,Pd(hfac)2,60,CH2O,,,,,,N2,A-B,Pd,C (activated),C,0.25,,,864,20-50,0.133,100,HNO3 + calcination,800,20,200,20,200,,,,,1,
875,MeCpPtMe3,65,O3,,,,,,,A-B,Pt,Al2O3,MO,0.2,,,40,0.04,0.16,500,air,900,3.333333333,200,3.333333333,200,,,,,2,
876,Co(Cp)2,100,O3,,,,,,,A-B,CoOx,Al2O3 + masked Pt,SM,0.2,,,,,,,,,1,150,1,150,,,,,50,
877,TMA,,H2O,,,,,,N2,A-B,AlOx,Al2O3+Pt,SM,1,,,40,,0.13-0.27,200,,,10,50,10,50,,,,,20,
878,DEZ,,H2O,,,,,,N2,A-B,ZnOx,Al2O3+Pt,SM,0.5,,,40,,0.13-0.27,200,,,5,50,5,50,,,,,20,
879,TDMAT,,H2O,,,,,,N2,A-B,TiOx,Al2O3+Pt,SM,0.5,,,40,,0.13-0.27,200,,,2.5,50,2.5,50,,,,,40,
880,TTIP,80,H2O,,,,,,N2,A-B,TiOx,C (CNT),C,,,,,,,50,,,0.017,150,0.0017,150,,,,,300,
881,TTIP,80,H2O,,,,,,N2,A-B,TiOx,C (CNT)+TiO2+Pt,SM,,,,,,,50,,,0.017,150,0.0017,150,,,,,100,
882,TTIP,80,H2O,,,,,,N2,A-B,TiOx,C (CNT)+TiO2+Pt,SM,,,,,,,50,,,0.017,150,0.0017,150,,,,,50,
883,TTIP,80,H2O,,,,,,N2,A-B,TiOx,C (CNT)+TiO2+Pt+Al2O3,MO,,,,,,,50,,,0.017,150,0.0017,150,,,,,50,
884,TTIP,80,H2O,,,,,,N2,A-B,TiOx,C (CNT)+TiO2+Pt,SM,,,,,,,50,,,0.017,150,0.0017,150,,,,,30,
885,TTIP,80,H2O,,,,,,N2,A-B,TiOx,C (CNT)+TiO2+Pt,SM,,,,,,,50,,,0.017,150,0.0017,150,,,,,10,
886,MeCpPtMe3,60,O3,,,,,,N2,A-B,Pt,C (CNT)+TiO2,MO,,,,,,,50,,,0.0083,230,0.017,230,,,,,20,
887,TMA,,EG,80,,,,,N2,A-B,AlOx,C (CNT)+TiO2+Pt,SM,,,,,,,50,,,0.00003333333333,150,0.017,150,,,,,100,
888,TMA,,EG,80,,,,,N2,A-B,AlOx,C (CNT)+TiO2+Pt,SM,,,,,,,50,,,0.00003333333333,150,0.017,150,,,,,50,
889,TMA,23,H2O,23,,,,,N2,A-B,AlOx,SiO2,MO,,13.1,1.17,391,,,,,,0.5,125,0.001666666667,125,,,,,5,1.1
890,TTIP,65,H2O,23,,,,,N2,A-B,TiOx,SiO2,MO,,13.1,1.17,391,,,,,,0.006666666667,200,0.075,200,,,,,7,0.3
891,Mn(EtCp)2,65,H2O,23,,,,,N2,A-B,MnOx,SiO2,MO,,,,,,,,,,0.1,175,0.1,175,,,,,3,
892,Mn(EtCp)2,65,H2O,23,,,,,N2,A-B,MnOx,SiO2,MO,,,,,,,,,,0.1,175,0.1,175,,,,,5,
893,Mn(EtCp)2,65,H2O,23,,,,,N2,A-B,MnOx,SiO2,MO,,,,,,,,,,0.1,175,0.1,175,,,,,10,
894,Mn(EtCp)2,65,H2O,23,,,,,N2,A-B,MnOx,SiO2,MO,,,,,,,,,,0.1,175,0.1,175,,,,,20,
895,Mn(EtCp)2,65,H2O,23,,,,,N2,A-B,MnOx,Rh/SiO2,SM,,,,,,,,,,0.1,175,0.1,175,,,,,5,
896,TMA,,O2 (air),,,,,,N2,A-B,AlOx,SiO2,MO,,6,,505,250-500,,20,,,,30,,30,,,,,,
897,TMA,,O2 (air),,,,,,N2,A-B,AlOx,SiO2,MO,,6,,505,250-500,,20,,,,80,,80,,,,,,
898,TMA,,O2 (air),,,,,,N2,A-B,AlOx,SiO2,MO,,6,,505,250-500,,20,,,,150,,150,,,,,,
899,TMA,,O2 (air),,,,,,N2,A-B,AlOx,SiO2,MO,,6,,505,250-500,,20,,,,200,,200,,,,,,
900,DEZ,,O2 (air),,,,,,N2,A-B,ZnOx,SiO2,MO,,6,,505,250-500,,20,,,,50,,50,,,,,,
901,DEZ,,O2 (air),,,,,,N2,A-B,ZnOx,SiO2,MO,,6,,505,250-500,,20,,,,80,,80,,,,,,
902,DEZ,,O2 (air),,,,,,N2,A-B,ZnOx,SiO2,MO,,6,,505,250-500,,20,,,,100,,100,,,,,,
903,DEZ,,O2 (air),,,,,,N2,A-B,ZnOx,SiO2,MO,,6,,505,250-500,,20,,,,120,,120,,,,,,
904,TMA,,H2O,,,,,,N2,A-B,AlOx,Mg(BH4)2,MH,,,,,,0.1-0.5,300-500,,,0.133,30-50,0.083,30-50,,,,,3-100,
905,TTIP,60,H2O2,,,,,,N2,A-B,TiOx,activated carbon,C,10,,0.8316,1275.5,20-50,0.133,,,,16.67,150,16.67,150,,,,,1,
906,TTIP,60,H2O2,,,,,,N2,A-B,TiOx,activated carbon,C,10,,0.8316,1275.5,20-50,0.133,,,,16.67,150,16.67,150,,,,,2,
907,TTIP,60,H2O2,,,,,,N2,A-B,TiOx,activated carbon,C,10,,0.8316,1275.5,20-50,0.133,,,,16.67,150,16.67,150,,,,,3,
908,TTIP,60,H2O2,,,,,,N2,A-B,TiOx,activated carbon,C,10,,0.8316,1275.5,20-50,0.133,,,,16.67,150,16.67,150,,,,,5,
909,TTIP,60,H2O2,,,,,,N2,A-B,TiOx,activated carbon,C,10,,0.8316,1275.5,20-50,0.133,,,,16.67,150,16.67,150,,,,,10,
910,TTIP,60,H2O2,,,,,,N2,A-B,TiOx,activated carbon,C,10,,0.8316,1275.5,20-50,0.133,,,,16.67,150,16.67,150,,,,,15,
911,TTIP,60,H2O2,,,,,,N2,A-B,TiOx,activated carbon,C,10,,0.8316,1275.5,20-56,0.133,,,,16.67,150,16.67,150,,,,,20,
912,LiOtBu,170,H2O,RT,NbOEt,180,,,Ar,(A-B)-(C-B),NbLiOx,LiNi0.8Mn0.1Co0.1O2,MO,,,,,4.5,,,,,0.0333,220,0.00167,220,0.0333,220,0.00167,220,4,
913,AC,,EDA,,,,,,N2,A-B,"nylon 2,6",ZrO2,MO,0.1-0.2,,,,0.02,0.004,,,100,0.5-1,67,0.5-1,67,,,,,10,4 Å
914,AC,,EDA,,,,,,N2,A-B,"nylon 2,6",ZrO2,MO,0.1-0.2,,,,0.02,0.004,,,100,0.5-1,67,0.5-1,67,,,,,30,4 Å
915,AC,,EDA,,,,,,N2,A-B,"nylon 2,6",ZrO2,MO,0.1-0.2,,,,0.02,0.004,,,100,0.5-1,67,0.5-1,67,,,,,60,4 Å
916,AC,,EDA,,,,,,N2,A-B,"nylon 2,6",metformin,org,0.1-0.2,,,,45,0.004,,,100,0.5-1,67,0.5-1,67,,,,,60,4 Å
917,AC,,EDA,,,,,,N2,A-B,"nylon 2,6",avicel,org,0.1-0.2,,,,200,0.004,,,100,0.5-1,67,0.5-1,67,,,,,60,4 Å
918,TMA,RT,H2O,RT,,,,,N2,A-B,AlOx,ZrO2,MO,0.1,11.7,0.015,4.2,5,,,,,0.00175,332,0.00129,332,,,,,100,0.978 Å
919,DEZ,RT,H2O,RT,,,,,N2,A-B,ZnOx,ZrO2,MO,0.1,11.7,0.015,4.2,5,,,,,0.00175,200,0.00129,200,,,,,25-100,
920,TMA,RT,H2O,35-60,,,,,N2,A-B,AlOx,Hexagonal boron nitride ,MN,1,,,,,101.325,1300,,,1,180,1,180,,,,,10,0.1 nm
921,TMA,RT,H2O,35-60,,,,,N2,A-B,AlOx,Hexagonal boron nitride ,MN,1,,,,,101.325,1300,,,1,180,1,180,,,,,50,0.03 nm
922,TMA,,H2O,,,,,,N2,A-B,AlOx,Ni/g-Al2O3,SM,0.5,7.892,,165.78,150-250,,,air,105,0.2,175,0.2,175,,,,,5,
923,TMA,,H2O,,,,,,N2,A-B,AlOx,Ni/g-Al2O3,SM,0.5,7.892,,165.78,150-250,,,air,105,0.2,175,0.2,175,,,,,10,
924,TMA,,H2O,,,,,,N2,A-B,AlOx,Ni/g-Al2O3,SM,0.5,7.892,,165.78,150-250,,,air,105,0.2,175,0.2,175,,,,,20,
925,TMA,,H2O,,,,,,N2,A-B,AlOx,Sulfur-carbon (S/C),C,,,,,,,,,,1.5,90,1.5,90,,,,,2,
926,TMA,,H2O,,,,,,N2,A-B,AlOx,Sulfur-carbon (S/C),C,,,,,,,,,,1.5,90,1.5,90,,,,,5,
927,TMA,,H2O,,,,,,N2,A-B,AlOx,Sulfur-carbon (S/C),C,,,,,,,,,,1.5,90,1.5,90,,,,,10,
928,TMA,,H2O,,,,,,N2,A-B,AlOx,Sulfur-carbon (S/C),C,,,,,,,,,,1.5,90,1.5,90,,,,,20,
929,TDMAZ,75,H2O,RT,,,,,,A-B,ZrOx,LiNi0.6Co0.2Mn0.2O2,MO,,,,,,,,,700,0.0167,150,0.000833,150,,,,,2,0.028 wt%
930,TDMAZ,75,H2O,RT,,,,,,A-B,ZrOx,LiNi0.6Co0.2Mn0.2O2,MO,,,,,,,,,700,0.0167,150,0.000833,150,,,,,5,0.028 wt%
931,TDMAZ,75,H2O,RT,,,,,,A-B,ZrOx,LiNi0.6Co0.2Mn0.2O2,MO,,,,,,,,,700,0.0167,150,0.000833,150,,,,,8,0.028 wt%
932,TDMAZ,75,H2O,RT,,,,,,A-B,ZrOx,LiNi0.6Co0.2Mn0.2O2,MO,,,,,,,,,700,0.0167,150,0.000833,150,,,,,50,0.028 wt%
933,BTBMW,40,NH3,,,,,,N2,A-B,WN,ZrO2,MO,6,,,11.74,0.04,,,,,15,300,20,300,,,,,"10,25,50",0.17 wt%
934,BTBMW,40,NH3,,,,,,N2,A-B,WN,YSZ,MO,8,,,0.01,100,,,,,15,300,20,300,,,,,"65,100",
935,Ni(Cp)2,60,O2,,,,,,N2,A-B,NiOx,Al2O3,MO,2,11.6,,155.4,1100,0.0013,,,,3.333333333,260,0.1666666667,260,,,,,50,
936,Ni(Cp)2,60,O2,,,,,,N2,A-B,NiOx,Al2O3,MO,2,11.6,,155.4,1100,0.0013,,,,3.333333333,260,0.1666666667,260,,,,,50,
937,Ni(Cp)2,60,O2,,,,,,N2,A-B,NiOx,SiO2,MO,1.1,13.8,,297.7,,0.0013,,,,3.333333333,260,0.1666666667,260,,,,,50,
938,MeCpPtMe3,,H2 plasma,,,,,,,A-B,Pt,C (CNT),C,,,,,,0.0067,,,,0.5,150,0.5,150,,,,,25,
939,MeCpPtMe3,,H2 plasma,,,,,,,A-B,Pt,C (CNT),C,,,,,,0.0067,,,,0.5,150,0.5,150,,,,,50,
940,MeCpPtMe3,,H2 plasma,,,,,,,A-B,Pt,C (CNT),C,,,,,,0.0067,,,,0.5,150,0.5,150,,,,,100,
941,MeCpPtMe3,,O2,,,,,,N2,A-B,Pt,Al2O3,MO,5,,,,,,,,,,300,,300,,,,,4,
942,MeCpPtMe3,60,O3,,,,,,,A-B,Pt,C (CNT),C,,,,,,,,HNO3,120,0.008333333333,280,0.01666666667,280,,,,,10,
943,MeCpPtMe3,60,O3,,,,,,,A-B,Pt,C (CNT),C,,,,,,,,HNO3,120,0.008333333333,280,0.01666666667,280,,,,,20,
944,MeCpPtMe3,60,O3,,,,,,,A-B,Pt,C (CNT),C,,,,,,,,HNO3,120,0.008333333333,280,0.01666666667,280,,,,,35,
945,TMA,,H2O,,,,,,N2,A-B,AlOx,not specified,na,0.77,,,14,0.034,< 0.13,,,,0.1666666667,230,0.3333333333,230,,,,,20,
946,TMA,,H2O,,,,,,N2,A-B,AlOx,not specified,na,0.1,,,115,0.008,< 0.13,,,,,,,,,,,,20,
947,TiCl4,,NH3,,,,,,N2,A-B,TiN,not specified,na,,,,,5-15,,,,,,350,,350,,,,,,
948,DEZ,,H2O,,,,,,,A-B,ZnOx,Bi2Te2.7Se0.3,M,,,,,< 1,,,,,,23,,23,,,,,,0.68
949,TDMASn,,H2O,,,,,,,A-B,SnOx,Bi2Te2.7Se0.3,M,,,,,< 1,,,,,,65,,65,,,,,,0.23
950,TMA,,H2O,,,,,,,A-B,AlOx,"CdZnSeS (QDs@SiO2, SiO2 coated Quantum Dots)",MO,0.1,,,,,,,,,,80,1,80,1,,,,50,
951,TMA,,H2O,,,,,,,A-B,AlOx,"CdZnSeS (QDs, Quantum Dots)",MS,,,,,,,,,,,80,1,80,1,,,,,
952,TMA,RT,H2O,RT,,,,,N2,A-B,AlOx,silica gel,MO,1-75,100,,20,75-200,0.11,200,N2,200,3.33,200,3.33,200,,,,,5,1.9 Å
953,Si2H6,,WF6,,,,,,N2,A-B,WSi*,5 cycles Al2O3 coated silica gel,MO,,,,,,,,,,,200,,200,,,,,,
954,Ni(Cp)2,,H2,,,,,,,A-B,Ni,γ-Al2O3,MO,,,,,,,,,,,,,,,,,,4,
955,SiCl4,,H2O,,,,,,N2,A-B,SiOx,TiO2,MO,1.5,,,54.5,0.021,101.325,,,,1,100,3,100,,,,,8,0.5 Å
956,SiCl4,,H2O,,,,,,N2,A-B,SiOx,TiO2,MO,1.5,,,54.5,0.021,101.325,,,,1,100,3,100,,,,,12,0.5 Å
957,SiCl4,,H2O,,,,,,N2,A-B,SiOx,TiO2,MO,1.5,,,54.5,0.021,101.325,,,,1,100,3,100,,,,,30,0.5 Å
958,SiCl4,,H2O,,,,,,N2,A-B,SiOx,TiO2,MO,1.5,,,54.5,0.021,101.325,,,,1,100,3,100,,,,,40,0.5 Å
959,TiCl4,,H2O,,,,,,Ar,A-B,TiOx,Pt/C,SM,1,,,,,0.84,,,,4,150,6,150,,,,,30,0.733 Å
960,TMPTMAu,85,O3,,H2O,,,,N2,A-(B1-B2),Au,TiO2,MO,2,,,52.4,0.0327,101.325,500,O2/N2,105,60,105,10,105,0.5,105,,,1,
961,TMPTMAu,85,O3,,H2O,,,,N2,A-(B1-B2),Au,TiO2,MO,2,,,52.4,0.0327,101.325,500,O2/N2,105,5,105,10,105,0.5,105,,,5,
962,TMPTMAu,85,O3,,H2O,,,,N2,A-(B1-B2),Au,TiO2,MO,2,,,52.4,0.0327,101.325,500,O2/N2,105,10,105,10,105,0.5,105,,,5,
963,TMPTMAu,85,O3,,H2O,,,,N2,A-(B1-B2),Au,TiO2,MO,2,,,52.4,0.0327,101.325,500,O2/N2,105,20,105,10,105,0.5,105,,,5,
964,TMPTMAu,85,O3,,H2O,,,,N2,A-(B1-B2),Au,TiO2,MO,2,,,52.4,0.0327,101.325,500,O2/N2,105,40,105,10,105,0.5,105,,,5,
965,TMPTMAu,85,O3,,H2O,,,,N2,A-(B1-B2),Au,TiO2,MO,2,,,52.4,0.0327,101.325,500,O2/N2,105,10,105,0.5,105,0.5,105,,,5,
966,TMPTMAu,85,O3,,H2O,,,,N2,A-(B1-B2),Au,TiO2,MO,2,,,52.4,0.0327,101.325,500,O2/N2,105,10,105,10,105,2,105,,,5,
967,TMPTMAu,85,O3,,H2O,,,,N2,A-(B1-B2),Au,TiO2,MO,2,,,52.4,0.0327,101.325,500,O2/N2,105,10,105,10,105,0.5,105,,,3,
968,TMPTMAu,85,O3,,H2O,,,,N2,A-(B1-B2),Au,TiO2,MO,2,,,52.4,0.0327,101.325,500,O2/N2,105,10,105,10,105,0.5,105,,,9,
969,P(OME)3,60,O2,,,,,,Ar/N2/He,A-B,POx,not specified,na,,,,,,101.325,50,,,,150,,150,,,,,1,0.34 wt%
970,P(OME)3,60,O2,,,,,,Ar/N2/He,A-B,POx,not specified,na,,,,,,101.325,50,,,,150,,150,,,,,2,
971,P(OME)3,60,O2,,,,,,Ar/N2/He,A-B,POx,not specified,na,,,,,,101.325,50,,,,150,,150,,,,,3,
972,P(OME)3,60,O2,,,,,,Ar/N2/He,A-B,POx,not specified,na,,,,,,101.325,50,,,,150,,150,,,,,4,
973,P(OME)3,60,O2,,,,,,Ar/N2/He,A-B,POx,not specified,na,,,,,,101.325,50,,,,150,,150,,,,,6,0.02 wt%
974,P(OME)3,60,O2,,,,,,Ar/N2/He,A-B,POx,not specified,na,,,,,,101.325,50,,,,150,,450,,,,,1,
975,TMA,50,H2O,,O2,,,,Ar/N2/He,A-(B1-B2),AlOx,not specified,na,,,,,,101.325,50,,,,150,,23,,450,,,1-6,1.2 wt%
976,TMA,50,H2O,,O2,,,,Ar/N2/He,A-(B1-B2),AlOx,not specified,na,,,,,,101.325,50,,,,50,,23,,450,,,1,0.4 wt%
977,MeCpPtMe3,70,O2,,,,,,N2,A-B,Pt,Sb-doped SnO2,MO,10,,,150,0.008-0.02,,,,300,,,,,,,,,6,
978,DEZ,50,H2O,RT,,,,,Ar/N2/He,A-B,ZnOx,SiO2,MO,0.2,6,0.75,506,250-500,101.325,50,,,,80,,80,,,,,1,
979,DEZ,50,H2O,RT,,,,,Ar/N2/He,A-B,ZnOx,SiO2,MO,0.2,6,0.75,506,250-500,101.325,50,,,,80,,80,,,,,2,
980,DEZ,50,H2O,RT,,,,,Ar/N2/He,A-B,ZnOx,SiO2,MO,0.2,6,0.75,506,250-500,101.325,50,,,,80,,80,,,,,3,
981,DEZ,50,H2O,RT,,,,,Ar/N2/He,A-B,ZnOx,SiO2,MO,0.2,6,0.75,506,250-500,101.325,200,,,,80,,80,,,,,"1,2,3",
982,TMA,,H2O,,,,,,N2,A-B,AlOx,SrAl2O4 based powder,MO,,,,,,,150,,,0.00833,120,0.0167,120,,,,,80,
983,TiCl4,,H2O,,,,,,N2,A-B,TiOx,SrAl2O4 based powder,MO,,,,,,,150,,,0.00833,120,0.0167,120,,,,,200,
984,TMA,,H2O,,,,,,,A-B,AlOx,SiO2,MO,,,,,,0.8-0.9,,,350/400,,250,,250,,,,,1,7.5 wt%
985,TMA,,H2O,,,,,,,A-B,AlOx,SiO2,MO,,,,,,0.8-0.9,,,350/400,,250,,250,,,,,2,4.7 wt%
986,TMA,,H2O,,,,,,,A-B,AlOx,SiO2,MO,,,,,,0.8-0.9,,,350/400,,250,,250,,,,,5,4.7 wt%
987,TMA,,H2O,,,,,,,A-B,AlOx,SiO2,MO,,,,,,0.8-0.9,,,350/400,,250,,250,,,,,10,4.7 wt%
988,TMA,,H2O,,,,,,,A-B,AlOx,SiO2,MO,,,,,,0.8-0.9,,,700,,250,,250,,,,,1,5.2 wt%
989,TC,100,EG,105,,,,,N2,A-B,PET,TiO2,MO,1.5,,,52,0.021,101.325,,,120,1,150,1,150,,,,,10,0.5 Å
990,TC,100,EG,105,,,,,N2,A-B,PET,TiO2,MO,1.5,,,52,0.021,101.325,,,120,1,150,1,150,,,,,25,0.5 Å
991,TC,100,EG,105,,,,,N2,A-B,PET,TiO2,MO,1.5,,,52,0.021,101.325,,,120,1,150,1,150,,,,,50,0.5 Å
992,TiCl4,,H2O,,,,,,N2,A-B,TiOx,graphene,C,,,,,,,,,,1,,1,,,,,,,
993,TMA,40,H2O,40,,,,,,A-B,AlOx,0.1Pt/Al2O3 (ultra-high),SM,3,6.8,0.68,283,,0.67-2.67,,,,,200,,200,,,,,3,1.2 Å
994,TMA,40,H2O,40,,,,,,A-B,AlOx,0.1Pt/Al2O3 (ultra-high),SM,3,6.8,0.68,283,,0.67-2.67,,,,,200,,200,,,,,5,1.2 Å
995,TMA,40,H2O,40,,,,,,A-B,AlOx,0.1Pt/Al2O3 (ultra-high),SM,3,6.8,0.68,283,,0.67-2.67,,,,,200,,200,,,,,7,1.2 Å
996,TMA,40,H2O,40,,,,,,A-B,AlOx,0.5Pt/Al2O3 (ultra-high),SM,3,6.8,0.67,281,,0.67-2.67,,,,,200,,200,,,,,3,1.2 Å
997,TMA,40,H2O,40,,,,,,A-B,AlOx,0.5Pt/Al2O3 (ultra-high),SM,3,6.8,0.67,281,,0.67-2.67,,,,,200,,200,,,,,5,1.2 Å
998,TMA,40,H2O,40,,,,,,A-B,AlOx,0.5Pt/Al2O3 (ultra-high),SM,3,6.8,0.67,281,,0.67-2.67,,,,,200,,200,,,,,7,1.2 Å
999,TMA,40,H2O,40,,,,,,A-B,AlOx,0.1Pt/Al2O3 (high),SM,3,7.1,0.65,249,,0.67-2.67,,,,,200,,200,,,,,3,1.2 Å
1000,TMA,40,H2O,40,,,,,,A-B,AlOx,0.1Pt/Al2O3 (high),SM,3,7.1,0.65,249,,0.67-2.67,,,,,200,,200,,,,,5,1.2 Å
1001,TMA,40,H2O,40,,,,,,A-B,AlOx,0.1Pt/Al2O3 (high),SM,3,7.1,0.65,249,,0.67-2.67,,,,,200,,200,,,,,7,1.2 Å
1002,TMA,40,H2O,40,,,,,,A-B,AlOx,0.5Pt/Al2O3 (high),SM,3,7.1,0.67,271,,0.67-2.67,,,,,200,,200,,,,,3,1.2 Å
1003,TMA,40,H2O,40,,,,,,A-B,AlOx,0.5Pt/Al2O3 (high),SM,3,7.1,0.67,271,,0.67-2.67,,,,,200,,200,,,,,5,1.2 Å
1004,TMA,40,H2O,40,,,,,,A-B,AlOx,0.5Pt/Al2O3 (high),SM,3,7.1,0.67,271,,0.67-2.67,,,,,200,,200,,,,,7,1.2 Å
1005,TMA,40,H2O,40,,,,,,A-B,AlOx,0.1Pt/Al2O3 (medium),SM,3,8.3,0.67,200,,0.67-2.67,,,,,200,,200,,,,,3,1.2 Å
1006,TMA,40,H2O,40,,,,,,A-B,AlOx,0.1Pt/Al2O3 (medium),SM,3,8.3,0.67,200,,0.67-2.67,,,,,200,,200,,,,,5,1.2 Å
1007,TMA,40,H2O,40,,,,,,A-B,AlOx,0.1Pt/Al2O3 (medium),SM,3,8.3,0.67,200,,0.67-2.67,,,,,200,,200,,,,,7,1.2 Å
1008,TMA,40,H2O,40,,,,,,A-B,AlOx,0.5Pt/Al2O3 (medium),SM,3,8.3,0.64,227,,0.67-2.67,,,,,200,,200,,,,,3,1.2 Å
1009,TMA,40,H2O,40,,,,,,A-B,AlOx,0.5Pt/Al2O3 (medium),SM,3,8.3,0.64,227,,0.67-2.67,,,,,200,,200,,,,,5,1.2 Å
1010,TMA,40,H2O,40,,,,,,A-B,AlOx,0.5Pt/Al2O3 (medium),SM,3,8.3,0.64,227,,0.67-2.67,,,,,200,,200,,,,,7,1.2 Å
1011,TMA,40,H2O,40,,,,,,A-B,AlOx,0.1Pt/Al2O3 (low),SM,3,16.1,0.4,92,,0.67-2.67,,,,,200,,200,,,,,3,1.2 Å
1012,TMA,40,H2O,40,,,,,,A-B,AlOx,0.1Pt/Al2O3 (low),SM,3,16.1,0.4,92,,0.67-2.67,,,,,200,,200,,,,,5,1.2 Å
1013,TMA,40,H2O,40,,,,,,A-B,AlOx,0.1Pt/Al2O3 (low),SM,3,16.1,0.4,92,,0.67-2.67,,,,,200,,200,,,,,7,1.2 Å
1014,TMA,40,H2O,40,,,,,,A-B,AlOx,0.5Pt/Al2O3 (low),SM,3,16.1,0.5,91,,0.67-2.67,,,,,200,,200,,,,,3,1.2 Å
1015,TMA,40,H2O,40,,,,,,A-B,AlOx,0.5Pt/Al2O3 (low),SM,3,16.1,0.5,91,,0.67-2.67,,,,,200,,200,,,,,5,1.2 Å
1016,TMA,40,H2O,40,,,,,,A-B,AlOx,0.5Pt/Al2O3 (low),SM,3,16.1,0.5,91,,0.67-2.67,,,,,200,,200,,,,,7,1.2 Å
1017,TMA,40,H2O,40,,,,,,A-B,AlOx,0.5Pt/Al2O3 (low),SM,3,16.1,0.5,91,,0.67-2.67,,,,,200,,200,,,,,10,1.2 Å
1018,TiCl4,,H2O,,,,,,,A-B,TiOx,Al2O3,MO,3,8.3,0.64,210,,,,N2,300,,150,,150,,,,,5,0.4 Å
1019,SiCl4,,H2O,,,,,,N2,A-B,SiOx,TiO2,MO,5,,,53.3,,,,,,0.5,100,3,100,,,,,8,
1020,MeCpPtMe3,,H2,,,,,,,A-B,Pt,carbon,C,,,,,,,,,,,,,,,,,,,
1021,BTBMW,40,NH3,,,,,,,A-B,WN,Pt/C,SM,,,,,,,,,,13,300,20,300,,,,,10,
1022,BTBMW,40,NH3,,,,,,,A-B,WN,Pt/C,SM,,,,,,,,,,13,300,20,300,,,,,10,
1023,TTIP,38,H2O,,,,,,N2,A-B,TiOx,commercial Pt/C,SM,3,,,165,,,,,,,200,,200,,,,,0-50,
1024,TTIP,38,H2O,,,,,,N2,A-B,TiOx,ALD Pt/C,SM,3,,,79,,,,,,,200,,200,,,,,0-50,
1025,MeCpPtMe3,40,O2,,,,,,N2,A-B,Pt,C,C,1.5,,,,,0.013-4,,N2,100,40,300,90,300,,,,,5,
1026,MeCpPtMe3,40,O2,,,,,,N2,A-B,Pt,funtionalized C,C,1.5,,,,,0.013-4,,N2,100,40,300,90,300,,,,,5,
1027,MeCpPtMe3,40,H2,,,,,,N2,A-B,Pt,C,C,1.5,,,,,0.013-4,,N2,100,40,300,90,300,,,,,5,
1028,MeCpPtMe3,40,H2,,,,,,N2,A-B,Pt,funtionalized C,C,1.5,,,,,0.013-4,,N2,100,40,300,90,300,,,,,5,
1029,MeCpPtMe3,40,O2,,,,,,N2,A-B,Pt,C,C,2,,,,,0.04-4,,,,40,300,90,300,,,,,5,
1030,MeCpPtMe3,40,H2,,,,,,N2,A-B,Pt,C,C,2,,,,,0.04-4,,,,40,300,90,300,,,,,5,
1031,MeCpPtMe3,40,H2,,,,,,N2,A-B,Pt,C,C,2,,,,,,,,,40,300,90,300,,,,,5,
1032,MeCpPtMe3,40,H2,,,,,,N2,A-B,Pt,funtionalized C,C,2,,,,,,,,,40,300,90,300,,,,,5,
1033,TMA,,H2O,,,,,,,A-B,AlOx,Nylon 6,poly,,,,,58,1,,,,0.0167,115,0.0333,115,,,,,600,1.67 Å
1034,TMA,,H2O,,,,,,,A-B,AlOx,Melamine,poly,,,,,,1,,,,0.0167,115,0.0333,115,,,,,30-300,0.67 Å
1035,TMA,,H2O,,,,,,N2,A-B,AlOx,SBA-15 (SiO2),MO,,7.5,,570,1-4,101.325,,,120,16,170,13,170,,,,,3,0.37 nm
1036,TMA,,H2O,,,,,,N2,A-B,AlOx,SBA-15 (SiO2),MO,,7.5,,570,1-4,101.325,,,120,16,170,13,170,,,,,5,0.32 nm
1037,TMA,,H2O,,,,,,N2,A-B,AlOx,YSZ,MO,,,,14.6,,,,N2,180,,,,,,,,,5,
1038,TMA,,H2O,,,,,,N2,A-B,AlOx,YSZ,MO,,,,14.6,,,,N2,180,,,,,,,,,25,
1039,TMA,,H2O,,,,,,N2,A-B,AlOx,YSZ,MO,,,,14.6,,,,N2,180,,,,,,,,,50,1 Å
1040,TMA,,H2O,,,,,,N2,A-B,AlOx,Fe3O4,MO,130,,,11.08,1,,,,,,150,3,150,3,,,,50,1.04 A
1041,TMA,,H2O,,,,,,N2,A-B,AlOx,Fe3O4,MO,130,,,11.08,1,,,,,,150,3,150,3,,,,30,1.04 A
1042,TMA,,H2O,,,,,,N2,A-B,AlOx,Fe3O4,MO,130,,,11.08,1,,,,,,150,3,150,3,,,,10,1.04 A
1043,TMA,,H2O,,,,,,N2,A-B,AlOx,SiO2,MO,,,,,,,,,,,,,,,,,,200,1.3 A
1044,TMA,,H2O,,,,,,N2,A-B,AlOx,Fe3O4,MO,,,,,,,,,,,,,,,,,,50,
1045,TMA,,H2O,,,,,,N2,A-B,AlOx,CeO2,MO,,,,,,,,,,,,,,,,,,30,
1046,TMA,,H2O,,,,,,N2,A-B,AlOx,AlH3,MH,,,,,,,,,,,,,,,,,,100,
1047,Ce(iPrCp)3,,H2O,,,,,,,A-B,CeOx,LiMn2O4,MO,,,,,8,,,,,,250,,250,,,,,30,
1048,Ce(iPrCp)3,,H2O,,,,,,,A-B,CeOx,LiMn2O4,MO,,,,,8,,,,,,250,,250,,,,,50,
1049,Ce(iPrCp)3,,H2O,,,,,,,A-B,CeOx,LiMn2O4,MO,,,,,8,,,,,,250,,250,,,,,100,
1050,Ce(iPrCp)3,,H2O,,,,,,,A-B,CeOx,LiMn1.5Ni0.5O4,MO,,,,,5,,,,,,250,,250,,,,,30,
1051,Ce(iPrCp)3,,H2O,,,,,,,A-B,CeOx,LiMn1.5Ni0.5O4,MO,,,,,5,,,,,,250,,250,,,,,50,
1052,Ce(iPrCp)3,,H2O,,,,,,,A-B,CeOx,LiMn1.5Ni0.5O4,MO,,,,,5,,,,,,250,,250,,,,,100,
1053,Ce(iPrCp)3,,H2O,,,,,,Ar,A-B,CeOx,LiMn2O4,MO,10,,,,8,0.67,8,,,,250,,250,,,,,10,
1054,Ce(iPrCp)3,,H2O,,,,,,Ar,A-B,CeOx,LiMn2O4,MO,10,,,,8,0.67,8,,,,250,,250,,,,,30,
1055,Ce(iPrCp)3,,H2O,,,,,,Ar,A-B,CeOx,LiMn2O4,MO,10,,,,8,0.67,8,,,,250,,250,,,,,50,
1056,Ce(iPrCp)3,,H2O,,,,,,Ar,A-B,CeOx,LiMn2O4,MO,10,,,,8,0.67,8,,,,250,,250,,,,,100,
1057,Ce(iPrCp)3,,H2O,,,,,,Ar,A-B,CeOx,LiMn2O4,MO,10,,,,8,0.67,8,,,,250,,250,,,,,150,
1058,TMA,,H2O,,,,,,Ar,A-B,AlOx,LiMn2O4,MO,10,,,,8,0.67,8,,,,177,,177,,,,,5,
1059,TDMAZ,,H2O,,,,,,Ar,A-B,ZrOx,LiMn2O4,MO,10,,,,8,0.67,8,,,,250,,250,,,,,5,
1060,Fe(Cp)2,,O2,,,,,,N2,A-B,FeOx,LiMn1.5Ni0.5O4,MO,,,,,4-5,,,,,,450,,450,,,,,10,
1061,Fe(Cp)2,,O2,,,,,,N2,A-B,FeOx,LiMn1.5Ni0.5O4,MO,,,,,4-5,,,,,,450,,450,,,,,20,
1062,Fe(Cp)2,,O2,,,,,,N2,A-B,FeOx,LiMn1.5Ni0.5O4,MO,,,,,4-5,,,,,,450,,450,,,,,25,
1063,Fe(Cp)2,,O2,,,,,,N2,A-B,FeOx,LiMn1.5Ni0.5O4,MO,,,,,4-5,,,,,,450,,450,,,,,30,
1064,Fe(Cp)2,,O2,,,,,,N2,A-B,FeOx,LiMn1.5Ni0.5O4,MO,,,,,4-5,,,,,,450,,450,,,,,40,
1065,Fe(Cp)2,,O2,,,,,,N2,A-B,FeOx,LiMn1.5Ni0.5O4,MO,,,,,4-5,,,,,,450,,450,,,,,80,
1066,Fe(Cp)2,,O2,,,,,,N2,A-B,FeOx,LiMn1.5Ni0.5O4,MO,,,,,4-5,,,,,,450,,450,,,,,160,0.02 nm
1067,CoCp(CO)2,45,O2 plasma,RT,,,,,N2,A-B,CeOx,TiO2,MO,,,,112.6,0.025,,,,,,200,0.003333333333,200,0.3583333333,,,,100,
1068,CoCp(CO)2,45,O2 plasma,RT,,,,,N2,A-B,CeOx,TiO2,MO,,,,112.6,0.025,,,,,,200,0.003333333333,200,0.3583333333,,,,200,
1069,CoCp(CO)2,45,O2,RT,,,,,N2,A-B,CeOx,TiO2,MO,,,,112.6,0.025,,,,,,200,0.03333333333,200,0.08333333333,,,,600,
1070,Ni(Cp)2,110,O3,,,,,,N2,A-B,NiOx,CuO/gamma-Al2O3,MO,,2.8,0.52,171,,0.13,100,,,,150,2,150,2,,,,50,
1071,TMA,RT,H2O,RT,,,,,,A-B,AlOx,TiO2 (anatase nanorods),MO,,,,,53-58 (shorter edges),,,,,,200,0.0005,200,0.0005,,,,1,0.25 A
1072,TMA,RT,H2O,RT,,,,,,A-B,AlOx,TiO2 (anatase nanorods),MO,,,,,53-58 (shorter edges),,,,,,200,0.0005,200,0.0005,,,,2,0.25 A
1073,TMA,RT,H2O,RT,,,,,,A-B,AlOx,TiO2 (anatase nanorods),MO,,,,,53-58 (shorter edges),,,,,,200,0.0005,200,0.0005,,,,5,0.25 A
1074,TMA,RT,H2O,RT,,,,,,A-B,AlOx,TiO2 (anatase nanorods),MO,,,,,53-58 (shorter edges),,,,,,200,0.0005,200,0.0005,,,,10,0.25 A
1075,TMA,RT,H2O,RT,,,,,,A-B,AlOx,TiO2 (anatase nanorods),MO,,,,,53-58 (shorter edges),,,,,,200,0.0005,200,0.0005,,,,50,0.25 A
1076,TMA,RT,H2O,RT,,,,,,A-B,AlOx,TiO2 (anatase nanorods),MO,,,,,53-58 (shorter edges),,,,,,200,0.0005,200,0.0005,,,,100,0.25 A
1077,TMA,RT,H2O,RT,,,,,,A-B,AlOx,TiO2 (anatase nanorods),MO,,,,,53-58 (shorter edges),,,,,,200,0.0005,200,0.0005,,,,200,0.25 A
1078,Mg(EtCp)2,,H2O,,,,,,,A-B,MgOx,Pt/Zn-CeO2,SM,,,,,,,,,,,200,0.0333,200,0.0333,,,,2-15,
1079,Sn(dmamp)2,,H2O,,,,,,N2,A-B,SnOx,TiO2 (P25),MO,,,,,0.021,,100,,,,150,,150,,,,,,
1080,TDMAZ,,NH3,,,,,,N2,A-B,ZrN,U-Mo powder,M,,,,,"20-44, 44-125",,,,200,0.0167,245,0.00167,245,,,,,9500,1.05 A
1081,TMA,25,H2O,,,,,,Ar,A-B,AlOx,BaMgAl10O17:Eu2+,MO,,,,,5,0.0666612,,,,0.01666666667,350,0.06666666667,350,,,,,300,
1082,TMA,25,H2O,,,,,,Ar,A-B,AlOx,BaMgAl10O17:Eu2+,MO,,,,,5,0.0666612,,,,0.01666666667,350,0.06666666667,350,,,,,400,
1083,TMA,25,H2O,,,,,,Ar,A-B,AlOx,BaMgAl10O17:Eu2+,MO,,,,,5,0.0666612,,,,0.01666666667,350,0.06666666667,350,,,,,500,
1084,TMA,25,H2O,,,,,,Ar,A-B,AlOx,BaMgAl10O17:Eu2+,MO,,,,,5,0.0666612,,,,0.01666666667,350,0.06666666667,350,,,,,600,
1085,TMA,25,H2O,,,,,,Ar,A-B,AlOx,BaMgAl10O17:Eu2+,MO,,,,,5,0.0666612,,,,0.01666666667,350,0.06666666667,350,,,,,700,
1086,TEOS,40,,,,,,,Ar,A-B,SiOx,BaMgAl10O17:Eu2+,MO,,,,,,0.133322,,,,0.6166666667,70,,70,,,,,100,
1087,TEOS,40,,,,,,,Ar,A-B,SiOx,BaMgAl10O17:Eu2+,MO,,,,,,0.133322,,,,0.6166666667,70,,70,,,,,200,
1088,TEOS,40,,,,,,,Ar,A-B,SiOx,BaMgAl10O17:Eu2+,MO,,,,,,0.133322,,,,0.6166666667,70,,70,,,,,300,0.07 nm
1089,TEOS,40,,,,,,,Ar,A-B,SiOx,BaMgAl10O17:Eu2+,MO,,,,,,0.133322,,,,0.6166666667,70,,70,,,,,400,
1090,TEOS,40,,,,,,,Ar,A-B,SiOx,BaMgAl10O17:Eu2+,MO,,,,,,0.133322,,,,0.6166666667,70,,70,,,,,600,
1091,TEOS,40,,,,,,,Ar,A-B,SiOx,BaMgAl10O17:Eu2+,MO,,,,,,0.133322,,,,0.6166666667,70,,70,,,,,800,
1092,TEOS,40,,,,,,,Ar,A-B,SiOx,BaMgAl10O17:Eu2+,MO,,,,,,0.133322,,,,0.6166666667,70,,70,,,,,1000,
1093,TMA,,H2O,,,,,,,A-B,,RbLi(Li3SiO4)2:Eu2+,MO,,,,,,,,,,1,60,1,60,,,,,50,
1094,TMA,,H2O,,,,,,Ar,A-B,AlOx,LiNi0.5Mn1.5O4,MO,,,,0.25,,0.133,,,,,180,,180,,,,,10,2 A
1095,TMA,,H2O,,,,,,Ar,A-B,AlOx,LiNi0.5Mn1.5O4,MO,,,,0.25,,0.133,,,,,180,,180,,,,,6,
1096,TMA,,H2O,,,,,,Ar,A-B,AlOx,LiNi0.5Mn1.5O4,MO,,,,0.25,,0.133,,,,,180,,180,,,,,4,
1097,TiCl4,,,,,,,,N2,A,Ti*,SiO2,MO,3,,,,,,20,N2,500,60,300,,,,,,,1,
1098,TiCl4,,H2O,,,,,,N2,A-B,TiOx,SiO2,MO,3,,,,,,20,N2,500,180,300,,,,,,,1,
1099,TiCl4,,,,,,,,N2,A,Ti*,SiO2,MO,3,,,,,,20,N2,500,180,300,,,,,,,1,
1100,TiCl4,,H2O,,,,,,N2,A-B,TiOx,SiO2,MO,3,,,,,,20,N2,500,180,300,,,,,,,1,
1101,TiCl4,,H2O,,,,,,N2,A-B,TiOx,SiO2,MO,3,,,,,,30,N2,500,60,400,,,,,,,1,
1102,TiCl4,,H2O,,,,,,N2,A-B,TiOx,SiO2,MO,3,,,,,,30,N2,500,60,300,,,,,,,1,
1103,TiCl4,,,,,,,,N2,A,Ti*,SiO2,MO,3,,,,,,20,N2,500,180,300,,,,,,,1,
1104,TiCl4,,,,,,,,N2,A,Ti*,SiO2,MO,3,,,,,,20,N2,500,180,400,,,,,,,1,
1105,TiCl4,,,,,,,,N2,A,Ti*,SiO2,MO,3,,,,,,10,N2,500,180,300,,,,,,,1,
1106,TiCl4,,H2O,,,,,,N2,A-B,TiOx,SiO2,MO,3,,,,,,30,N2,500,120,300,,,,,,,1,
1107,TiCl4,,H2O,,,,,,N2,A-B,TiOx,SiO2,MO,3,,,,,,30,N2,500,120,300,,,,,,,1,
1108,TiCl4,,H2O,,,,,,N2,A-B,TiOx,SiO2,MO,3,,,,,,30,N2,500,180,400,,,,,,,1,
1109,TEOS,40,H2O,,,,,,Ar,A-B,SiOx,BaMgAl10O17:Eu2+,MO,,,,,5,0.0266645,,,,1,RT,1,,,,,,100,
1110,TEOS,40,H2O,,,,,,Ar,A-B,SiOx,BaMgAl10O17:Eu2+,MO,,,,,5,0.0266645,,,,1,RT,1,,,,,,200,
1111,TEOS,40,H2O,,,,,,Ar,A-B,SiOx,BaMgAl10O17:Eu2+,MO,,,,,5,0.0266645,,,,1,RT,1,,,,,,300,
1112,TEOS,40,H2O,,,,,,Ar,A-B,SiOx,BaMgAl10O17:Eu2+,MO,,,,,5,0.0266645,,,,1,RT,1,,,,,,400,
1113,TEOS,40,H2O,,,,,,Ar,A-B,SiOx,BaMgAl10O17:Eu2+,MO,,,,,5,0.0266645,,,,1,RT,1,,,,,,500,
1114,TMA,,H2O,,,,,,N2,A-B,AlOx,SiO2,MO,,,,,,0.133322-1.33322,,,,,177,,177,,,,,50,
1115,TMA,,H2O,,,,,,N2,A-B,AlOx,TiO2,MO,,,,,0.006,,,,,,,,,,,,,,
1116,TMA,,H2O,,,,,,N2,A-B,AlOx,BN,MN,,,,,,,,,,,,,,,,,,,
1117,TMA,,H2O,,,,,,N2,A-B,AlOx,SWNT,C,,,,,,,,,,,,,,,,,,,
1118,TMA,,H2O,,,,,,N2,A-B,AlOx,Fe,M,,,,,,,,,,,,,,,,,,30,
1119,TMA,,H2O,,,,,,N2,A-B,AlOx,Fe,M,,,,,,,,,,,,,,,,,,50,
1120,TMA,,H2O,,,,,,N2,A-B,AlOx,Fe,M,,,,,,,,,,,,,,,,,,175,
1121,TMA,,H2O,,,,,,N2,A-B,AlOx,PMMA,poly,,,,,,,,,,,77,,77,,,,,25,
1122,TMA,,H2O,,,,,,N2,A-B,AlOx,PMMA,poly,,,,,,,,,,,77,,77,,,,,50,
1123,TMA,,H2O,,,,,,N2,A-B,AlOx,PMMA,poly,,,,,,,,,,,77,,77,,,,,100,
1124,TMA,,H2O,,,,,,N2,A-B,AlOx,HDPE,poly,,,,,,,,,,,77,,77,,,,,50,
1125,TMA,,H2O,,,,,,N2,A-B,AlOx,HDPE,poly,,,,,,,,,,,77,,77,,,,,100,
1126,ZrCl4,,H2O,,O2 (air),,,,,A-(B1-B2),ZrOx,Al2O3,MO,,,,185,,,,air,600,,,,,600,,,,1,
1127,ZrCl4,,H2O,,O2 (air),,,,,A-(B1-B2),ZrOx,Al2O3,MO,,,,185,,,,air,600,,,,,600,,,,5,
1128,Cr(acac)3,,O2 (air),,,,,,,A-B,CrOx,ZrO2,MO,,,,47,,,,air,600,,,600,,,,,,,
1129,Cr(acac)3,,O2 (air),,,,,,,A-B,CrOx,Al2O3,MO,,,,,,,,,,,,600,,,,,,,
1130,Cr(acac)3,,O2 (air),,,,,,,A-B,CrOx,ZrO2/Al2O3,MO,,,,,,,,,,,,600,,,,,,,
1131,Cr(acac)3,,O2 (air),,,,,,,A-B,CrOx,ZrO2/Al2O3,MO,,,,,,,,,,,,600,,,,,,,
1132,TMA,,H2O,,,,,,N2,A-B,AlOx,HDPE,poly,20,,,,16,0.01,,N2,77,,77,,77,,,,,25,
1133,TMA,,H2O,,,,,,N2,A-B,AlOx,HDPE,poly,20,,,,16,0.01,,N2,77,,77,,77,,,,,50,
1134,TMA,,H2O,,,,,,N2,A-B,AlOx,HDPE,poly,20,,,,16,0.01,,N2,77,,77,,77,,,,,75,
1135,TMA,,H2O,,,,,,N2,A-B,AlOx,HDPE,poly,20,,,,60,0.01,,N2,77,,77,,77,,,,,25,
1136,TMA,,H2O,,,,,,N2,A-B,AlOx,HDPE,poly,20,,,,60,0.01,,N2,77,,77,,77,,,,,50,
1137,TMA,,H2O,,,,,,N2,A-B,AlOx,HDPE,poly,20,,,,60,0.01,,N2,77,,77,,77,,,,,100,0.4
1138,SiH4,,,,,,,,Ar,A,Si,nanodiamonds,C,,,,,0.03-0.1,0.1,,vacuum,650,10,20(600),,,,,,,25,
1139,TMA,,H2O,,,,,,N2,A-B,AlOx,ZrO2,MO,1-2; 100,,,15.2,0.062,0.001333224,,N2,180,1.1,180,1.1,180,,,,,50,
1140,TMA,,H2O,,,,,,N2,A-B,AlOx,SiO2,MO,10,,,10.12,250-300,,,,,6.666666667,180,6.666666667,180,,,,,11-800,0.8-0.9 A
1141,TMA,,H2O,,,,,,N2,A-B,AlOx,SiO2,MO,10,,,10.12,250-300,,,,,6.666666667,180,6.666666667,180,,,,,200,0.8-0.9 A
1142,TMA,,H2O,,,,,,N2,A-B,AlOx,SiO2,MO,10,,,10.12,250-300,,,,,6.666666667,180,6.666666667,180,,,,,100,0.8-0.9 A
1143,TMA,,H2O,,,,,,,A-B,AlOx,ZrO2,MO,,,,15.2,0.005-0.200,,,,,,180,60,180,,,,,50,
1144,TMA,,H2O,,,,,,,A-B,AlOx,ZrO2,MO,,,,15.2,0.005-0.200,,,,,,180,60,180,,,,,30,
1145,TMA,,H2O,,,,,,,A-B,AlOx,ZrO2,MO,,,,15.2,0.005-0.200,,,,,,180,60,180,,,,,80,2 A
1146,Ir(acac)3,190,,,,,,,N2,A,Ir*,Al2O3,MO,3,,0.72,255,150-300,5-10,,,400,180,200,,,,,,,1,
1147,Ir(acac)3,190,,,,,,,N2,A,Ir*,Al2O3,MO,3,,0.72,255,150-300,5-10,,,400,180,250,,,,,,,1,
1148,Hacac,60,,,,,,,N2,A,C*,Al2O3,MO,3,,0.72,255,150-300,5-10,,,400,180,200,,,,,,,1,
1149,Hacac,60,,,,,,,N2,A,C*,Al2O3,MO,3,,0.72,255,150-300,5-10,,,400,180,250,,,,,,,1,
1150,Hacac,60,Ir(acac)3,,,,,,N2,A-B,Ir*,Al2O3,MO,3,,0.72,255,150-300,5-10,,,400,180,200,,,,,,,1,
1151,Hacac,60,Ir(acac)3,,,,,,N2,A-B,Ir*,Al2O3,MO,3,,0.72,255,150-300,5-10,,,400,180,250,,,,,,,1,
1152,Ir(acac)3,190,,,,,,,N2,A,Ir*,Al2O3-SiO2,MO,3,,0.55,382,150-300,5-10,,,400,180,200,,,,,,,1,
1153,Ir(acac)3,190,,,,,,,N2,A,Ir*,Al2O3-SiO2,MO,3,,0.73,470,150-300,5-10,,,400,180,250,,,,,,,1,
1154,Hacac,60,,,,,,,N2,A,C*,Al2O3-SiO2,MO,3,,0.55,382,150-300,5-10,,,400,180,200,,,,,,,1,
1155,Hacac,60,,,,,,,N2,A,C*,Al2O3-SiO2,MO,3,,0.73,470,150-300,5-10,,,400,180,250,,,,,,,1,
1156,Hacac,60,Ir(acac)3,,,,,,N2,A-B,Ir*,Al2O3-SiO2,MO,3,,0.55,382,150-300,5-10,,,400,180,200,,,,,,,1,
1157,Hacac,60,Ir(acac)3,,,,,,N2,A-B,Ir*,Al2O3-SiO2,MO,3,,0.73,470,150-300,5-10,,,400,180,250,,,,,,,1,
1158,Ir(acac)3,190,,,,,,,N2,A,Ir*,SiO2,MO,3,,1.02,320,150-300,5-10,,,400,180,250,,,,,,,1,
1159,Hacac,60,,,,,,,N2,A,C*,SiO2,MO,3,,1.02,320,150-300,5-10,,,400,180,250,,,,,,,1,
1160,Hacac,60,Ir(acac)3,,,,,,N2,A-B,Ir*,SiO2,MO,3,,1.02,320,150-300,5-10,,,400,180,250,,,,,,,1,
1161,Ir(acac)3,190,,,,,,,N2,A,Ir*,Al2O3,MO,3,,0.72,255,150-300,5-10,,,400,180,200,,,,,,,1,
1162,Ir(acac)3,190,,,,,,,N2,A,Ir*,Al2O3,MO,3,,0.72,255,150-300,5-10,,,400,180,250,,,,,,,1,
1163,Hacac,60,Ir(acac)3,,,,,,N2,A-B,Ir*,Al2O3,MO,3,,0.72,255,150-300,5-10,,,400,180,200,,,,,,,1,
1164,Hacac,60,Ir(acac)3,,,,,,N2,A-B,Ir*,Al2O3,MO,3,,0.72,255,150-300,5-10,,,400,180,250,,,,,,,1,
1165,Ir(acac)3,190,,,,,,,N2,A,Ir*,Al2O3-SiO2,MO,3,,0.55,382,150-300,5-10,,,400,180,200,,,,,,,1,
1166,Hacac,60,Ir(acac)3,,,,,,N2,A-B,Ir*,Al2O3-SiO2,MO,3,,0.55,382,150-300,5-10,,,400,180,200,,,,,,,1,
1167,TiCl4,0,NH3,,,,,,,A-B,TiN,Li4Ti5O12,MO,0.3,,,69,0.025,,20,,,,500,,500,,,,,200,0.3 A
1168,TiCl4,RT,H2O,RT,,,,,N2/He/air,A-B,TiOx,magnesium hydrosilicate Mg3Si2O5(OH)4,MO,,,,47.3,,101.325,,air/N2,400,,150,,150,,,,,1,
1169,TiCl4,RT,H2O,RT,,,,,N2/He/air,A-B,TiOx,magnesium hydrosilicate Mg3Si2O5(OH)4,MO,,,,47.3,,101.325,,air/N2,400,,300,,300,,,,,1,
1170,TiCl4,RT,H2O,RT,,,,,N2/He/air,A-B,TiOx,magnesium hydrosilicate Mg3Si2O5(OH)4,MO,,,,47.3,,101.325,,air/N2,400,,400,,400,,,,,1,
1171,TiCl4,RT,,,,,,,N2,A,Ti*,magnesium hydrosilicate Mg3Si2O5(OH)4,MO,,,,47.3,,101.325,,air/N2,400,,400,,,,,,,1,
1172,Co(acac)2,75,O3,,,,,,N2,A-B,CoOx,Ni/Al2O3,SM,,,,,,,,10%H2/N2,650,1,150,1,150,,,,,3,
1173,Co(acac)2,75,O3,,,,,,N2,A-B,CoOx,Ni/Al2O3,SM,,,,,,,,10%H2/N2,650,1,150,1,150,,,,,6,
1174,Co(acac)2,75,O3,,,,,,N2,A-B,CoOx,Ni/Al2O3,SM,,,,,,,,10%H2/N2,650,1,150,1,150,,,,,9,
1175,FeCl3,,PA,,,,,,N2,A-B,Fe*,SiO2,MO,,,35,120,,,,,,,200,,200,,,,,,
1176,not specified,,,,,,,,,not specified,AlOx,Ni,M,,,,0.16,15,,,,,,,,,,,,,,
1177,WF6,,Si2H6,,,,,,N2,A-B,SiW*,PE,poly,1,,,,,,,,,1,80,,,,,,,,
1178,WF6,,Si2H6,,,,,,N2,A-B,SiW*,PVC,poly,1,,,,,,,,,1,80,,,,,,,20,
1179,WF6,,Si2H6,,,,,,N2,A-B,SiW*,PVC,poly,1,,,,,,,,,1,80,,,,,,,25,
1180,WF6,,Si2H6,,,,,,N2,A-B,SiW*,PVC,poly,1,,,,,,,,,1,80,,,,,,,50,
1181,TMA,20,H2O,20,WF6,,Si2H6,,N2,(A-B)-(C-D),SiW*AlOx,PVC,poly,1,,,,,,,,,1,80,,,,,,,3; 25,
1182,TMA,20,H2O,20,WF6,,Si2H6,,N2,(A-B)-(C-D),SiW*AlOx,PVC,poly,1,,,,,,,,,1,80,,,,,,,4; 25,
1183,TMA,20,H2O,20,WF6,,Si2H6,,N2,(A-B)-(C-D),SiW*AlOx,PVC,poly,1,,,,,,,,,1,80,,,,,,,5; 25,
1184,TMA,20,H2O,20,WF6,,Si2H6,,N2,(A-B)-(C-D),SiW*AlOx,PVC,poly,1,,,,,,,,,1,80,,,,,,,10; 25,
1185,TMA,20,H2O,20,WF6,,Si2H6,,N2,(A-B)-(C-D),SiW*AlOx,PVC,poly,1,,,,,,,,,1,80,,,,,,,20; 25,
1186,WF6,,Si2H6,,,,,,N2,A-B,SiW*,PS,poly,1,,,,,,,,,1,80,,,,,,,50,
1187,WF6,,Si2H6,,,,,,N2,A-B,SiW*,PS,poly,1,,,,,,,,,1,80,,,,,,,100,
1188,WF6,,Si2H6,,,,,,N2,A-B,SiW*,PS,poly,1,,,,,,,,,1,80,,,,,,,150,
1189,WF6,,Si2H6,,,,,,N2,A-B,SiW*,PS,poly,1,,,,,,,,,1,80,,,,,,,200,
1190,WF6,,Si2H6,,,,,,N2,A-B,SiW*,PS,poly,1,,,,,,,,,1,80,,,,,,,,
1191,WF6,,Si2H6,,,,,,N2,A-B,SiW*,PMMA,poly,1,,,,,,,,,1,80,,,,,,,,
1192,TMA,,H2O,,,,,,N2,A-B,AlOx,SWNT,C,,,,,,,,N2,80,12.5,177,12.5,177,,,,,,
1193,Co(acac)2,170,,,,,,,N2,A,Co*,Al2O3,MO,5,,,,150-350,10,,air/N2,600/300,,180,,,,,,,1,
1194,Co(acac)2,170,,,,,,,N2,A,Co*,Al2O3,MO,5,,,,150-350,10,,air/N2,875/450,,180,,,,,,,1,
1195,Co(acac)2,170,,,,,,,N2,A,Co*,Al2O3,MO,5,,,,150-350,10,,air/N2,875/450,,180,,,,,,,3,
1196,Co(acac)2,170,,,,,,,N2,A,Co*,Al2O3,MO,5,,,,150-350,10,,air/N2,875/450,,180,,,,,,,5,
1197,Co(acac)2,170,O2 (air),,,,,,N2,A-B,CoOx,Al2O3,MO,5,,,,150-350,10,,air/N2,875/450,,180,,,,,,,1,
1198,Co(acac)2,170,O2 (air),,,,,,N2,A-B,CoOx,Al2O3,MO,5,,,,150-350,10,,air/N2,875/450,,180,,,,,,,3,
1199,Co(acac)2,170,O2 (air),,,,,,N2,A-B,CoOx,Al2O3,MO,5,,,,150-350,10,,air/N2,875/450,,180,,,,,,,5,
1200,Co(acac)3,180,,,,,,,N2,A,Co*,Al2O3,MO,5,,,,150-350,10,,air/N2,600/300,,180,,,,,,,1,
1201,Co(acac)3,180,,,,,,,N2,A,Co*,Al2O3,MO,5,,,,150-350,10,,air/N2,875/450,,180,,,,,,,1,
1202,TMA,,H2O,,,,,,N2,A-B,AlOx,LiMn2O4,MO,100-120,,,1.9,27.5,,500-1000,,,5-10,160,5-10,160,,,,,5,
1203,TMA,,H2O,,,,,,N2,A-B,AlOx,LiMn2O4,MO,100-120,,,1.9,27.5,,500-1000,,,5-10,160,5-10,160,,,,,11,
1204,TMA,,H2O,,,,,,N2,A-B,AlOx,LiMn2O4,MO,100-120,,,1.9,27.5,,500-1000,,,5-10,160,5-10,160,,,,,20,
1205,TMA,,H2O,,,,,,N2,A-B,AlOx,LiMn2O4,MO,100-120,,,1.9,27.5,,500-1000,,,5-10,160,5-10,160,,,,,28,
1206,TMA,,H2O,,,,,,N2,A-B,AlOx,MWCNT,C,2,,,300,,,,,,1,180,1,180,,,,,100,
1207,NO2,,TMA,,H2O,,,,N2,(A-B)-(C-B),AlOx,MWCNT,C,2,,,300,,,,,,0.1666666667,RT,0.1666666667,RT,1,180,1,180,50; 5,
1208,NO2,,TMA,,H2O,,,,N2,(A-B)-(C-B),AlOx,MWCNT,C,2,,,300,,,,,,0.1666666667,RT,0.1666666667,RT,1,180,1,180,50; 25,
1209,NO2,,TMA,,H2O,,,,N2,(A-B)-(C-B),AlOx,MWCNT,C,2,,,300,,,,,,0.1666666667,RT,0.1666666667,RT,1,180,1,180,50; 40,
1210,NO2,,TMA,,H2O,,,,N2,(A-B)-(C-B),AlOx,MWCNT,C,2,,,300,,,,,,0.1666666667,RT,0.1666666667,RT,1,180,1,180,50; 50,
1211,NO2,,TMA,,H2O,,,,N2,(A-B)-(C-B),AlOx,MWCNT,C,2,,,300,,,,,,0.1666666667,RT,0.1666666667,RT,1,180,1,180,50; 60,
1212,WF6,,Si2H6,,,,,,N2,A-B,SiW*,Al2O3/MWCNT,CC,2,,,,,,,,,3.333333333,180,3.333333333,180,,,,,60,
1213,Cu(tmhd)2,,,,,,,,N2,A,Cu*,SiO2,MO,2-3,,,300,,,,,400,480,140(190),,,,,,,1,
1214,TiCl4,,H2O,,,,,,N2,A-B,TiOx,"CaAl2O4:Eu2+,Nd3+",MO,,,,,40,0.003999671,,,,,150,,150,,,,,240,
1215,TiCl4,,H2O2,,,,,,,A-B,TiOx,FeC2O4,MO,5-10; 20-60,,,0.6,1-10,,,H2/N2,150/430; 177/350,3,100,,100,,,,,150,
1216,TTIP,,H2O2,,,,,,,A-B,TiOx,FeC2O4,MO,5-10; 20-60,,,,1-10,,,H2/N2,150/430; 177/350,,100,,100,,,,,,
1217,TTIP,,H2O2,,,,,,,A-B,TiOx,NiC2O4,MO,5-10; 20-60,,,,1-10,,,H2/N2,,,100,,100,,,,,100,
1218,DEZ,,H2O2,,,,,,N2,A-B,ZnOx,SiO2,MO,10-60,,,23.7,0.2-0.25,,10-27,,,4-10,100,3-8,100,,,,,10,
1219,DEZ,,H2O2,,,,,,N2,A-B,ZnOx,SiO2,MO,10-60,,,23.7,0.2-0.25,,10-27,,,4-10,100,3-8,100,,,,,20,
1220,DEZ,,H2O2,,,,,,N2,A-B,ZnOx,SiO2,MO,10-60,,,23.7,0.2-0.25,,10-27,,,4-10,100,3-8,100,,,,,45,
1221,DEZ,,H2O2,,,,,,N2,A-B,ZnOx,SiO2,MO,10-60,,,23.7,0.2-0.25,,10-27,,,4-10,100,3-8,100,,,,,70,
1222,DEZ,,H2O2,,,,,,N2,A-B,ZnOx,SiO2,MO,10-60,,,23.7,0.2-0.25,,10-27,,,4-10,100,3-8,100,,,,,80,
1223,DEZ,,H2O2,,,,,,N2,A-B,ZnOx,SiO2,MO,10-60,,,23.7,0.2-0.25,,10-27,,,4-10,100,3-8,100,,,,,115,1.62 A
1224,DEZ,,H2O2,,,,,,N2,A-B,ZnOx,SiO2,MO,5-60,,,,0.1,,10-27,,,4-10,100,3-8,100,,,,,62,
1225,DEZ,,H2O2,,,,,,N2,A-B,ZnOx,SiO2,MO,5-60,,,,0.1,,10-27,,,4-10,100,3-8,100,,,,,70,
1226,DEZ,,H2O2,,,,,,N2,A-B,ZnOx,SiO2,MO,5-60,,,,0.1,,10-27,,,4-10,100,3-8,100,,,,,80,0.7 A
1227,DEZ,,H2O2,,,,,,N2,A-B,ZnOx,SiO2,MO,5-60,,,,0.25,,10-27,,,4-10,100,3-8,100,,,,,10,
1228,DEZ,,H2O2,,,,,,N2,A-B,ZnOx,SiO2,MO,5-60,,,,0.25,,10-27,,,4-10,100,3-8,100,,,,,20,
1229,DEZ,,H2O2,,,,,,N2,A-B,ZnOx,SiO2,MO,5-60,,,,0.25,,10-27,,,4-10,100,3-8,100,,,,,40,
1230,DEZ,,H2O2,,,,,,N2,A-B,ZnOx,SiO2,MO,5-60,,,,0.25,,10-27,,,4-10,100,3-8,100,,,,,62,
1231,DEZ,,H2O2,,,,,,N2,A-B,ZnOx,SiO2,MO,5-60,,,,0.25,,10-27,,,4-10,100,3-8,100,,,,,70,
1232,DEZ,,H2O2,,,,,,N2,A-B,ZnOx,SiO2,MO,5-60,,,,0.25,,10-27,,,4-10,100,3-8,100,,,,,115,1.6 A
1233,DEZ,,H2O2,,,,,,N2,A-B,ZnOx,SiO2,MO,5-60,,,,0.55,,10-27,,,4-10,100,3-8,100,,,,,62,
1234,DEZ,,H2O2,,,,,,N2,A-B,ZnOx,SiO2,MO,5-60,,,,0.55,,10-27,,,4-10,100,3-8,100,,,,,70,
1235,DEZ,,H2O2,,,,,,N2,A-B,ZnOx,SiO2,MO,5-60,,,,0.55,,10-27,,,4-10,100,3-8,100,,,,,80,1.6 A
1236,DEZ,,H2O2,,,,,,N2,A-B,ZnOx,SiO2,MO,5-60,,,,0.1,,10-27,,,4-10,100,3-8,100,,,,,62,
1237,DEZ,,H2O2,,,,,,N2,A-B,ZnOx,SiO2,MO,5-60,,,,0.1,,10-27,,,4-10,100,3-8,100,,,,,70,
1238,DEZ,,H2O2,,,,,,N2,A-B,ZnOx,SiO2,MO,5-60,,,,0.1,,10-27,,,4-10,100,3-8,100,,,,,80,0.7 A
1239,DEZ,,H2O2,,,,,,N2,A-B,ZnOx,SiO2,MO,5-60,,,,0.25,,10-27,,,4-10,100,3-8,100,,,,,10,
1240,DEZ,,H2O2,,,,,,N2,A-B,ZnOx,SiO2,MO,5-60,,,,0.25,,10-27,,,4-10,100,3-8,100,,,,,20,
1241,DEZ,,H2O2,,,,,,N2,A-B,ZnOx,SiO2,MO,5-60,,,,0.25,,10-27,,,4-10,100,3-8,100,,,,,40,
1242,DEZ,,H2O2,,,,,,N2,A-B,ZnOx,SiO2,MO,5-60,,,,0.25,,10-27,,,4-10,100,3-8,100,,,,,62,
1243,DEZ,,H2O2,,,,,,N2,A-B,ZnOx,SiO2,MO,5-60,,,,0.25,,10-27,,,4-10,100,3-8,100,,,,,70,
1244,DEZ,,H2O2,,,,,,N2,A-B,ZnOx,SiO2,MO,5-60,,,,0.25,,10-27,,,4-10,100,3-8,100,,,,,115,1.6 A
1245,DEZ,,H2O2,,,,,,N2,A-B,ZnOx,SiO2,MO,5-60,,,,0.55,,10-27,,,4-10,100,3-8,100,,,,,62,
1246,DEZ,,H2O2,,,,,,N2,A-B,ZnOx,SiO2,MO,5-60,,,,0.55,,10-27,,,4-10,100,3-8,100,,,,,70,
1247,DEZ,,H2O2,,,,,,N2,A-B,ZnOx,SiO2,MO,5-60,,,,0.55,,10-27,,,4-10,100,3-8,100,,,,,80,1.6 A
1248,TTIP,,H2O2,,,,,,N2,A-B,TiOx,HDPE,poly,20,,,0.7,16,,77,,,,77,,77,,,,,200,0.15 nm
1249,TMA,,H2O,,,,,,N2,A-B,AlOx,PS-DVB,poly,4,200,8-10,43.5,,0.01,,,,,33,,33,,,,,25,0.3 nm
1250,TiCl4,,H2O2,,,,,,N2,A-B,TiOx,PS-DVB,poly,4,200,8-10,43.5,,0.01,,,,,100,,100,,,,,50,0.06 nm
1251,TMA,,EG,80,,,,,N2,A-B,alucone,SiO2,MO,10,,,,0.25,0.01,5,N2,120,,100,,100,,,,,50,0.5 nm
1252,TMA,,EG,80,,,,,N2,A-B,alucone,TiO2,MO,10,,,9.47,0.16,0.01,5,N2,120,,160,,160,,,,,20,0.35 nm
1253,TMA,,EG,80,,,,,N2,A-B,alucone,TiO2,MO,10,,,,0.16,0.01,5,N2,120,,100,,100,,,,,20,0.5 nm
1254,TMA,,EG,80,,,,,N2,A-B,alucone,SiO2,MO,10,,,25.9,0.25,,,,,,100,,100,,,,,50,0.5 nm
1255,H2O,,TiCl4,,,,,,N2,A-B,TiOx,PA,poly,100,,,,60,0.13,,,,0.5,40,1,40,,,,,,
1256,H2O,,TiCl4,,,,,,N2,A-B,TiOx,PA,poly,100,,,,60,0.13,,,,0.5,40,1,40,,,,,,
1257,Fe(Cp)2,60,O2,,,,,,N2,A-B,FeOx,ZrO2,MO,,,,,,,,,,,450,,450,,,,,200,0.15 A
1258,Ir(acac)3,190,,,,,,,,A,Ir*,H-beta zeolite,MO,,,,580,150-350,,,air/N2,300,,200,,,,,,,,
1259,Ir(acac)3,190,,,,,,,,A,Ir*,H-beta zeolite,MO,,,,580,150-350,,,air/N2,400,,200,,,,,,,,
1260,Ir(acac)3,190,,,,,,,,A,Ir*,H-beta zeolity (Zeolyst),MO,,,,580,150-350,,,air/N2,400,,200,,,,,,,,
1261,Ir(acac)3,190,,,,,,,,A,Ir*,H-beta zeolite,MO,,,,580,150-350,,,air/N2,500,,200,,,,,,,,
1262,Hacac,60,,,,,,,,A,C*,H-beta zeolite,MO,,,,580,150-350,,,air/N2,400,,200,,,,,,,,
1263,Hacac,60,Ir(acac)3,190,,,,,,A-B,Ir*,H-beta zeolite,MO,,,,580,150-350,,,air/N2,400,,200,,,,,,,,
1264,TMA,,TaF5,95,,,,,N2,A-B,TaAl*,LiNi0.5Mn0.3Co0.2O2 (NMC),MO,2.5,,,0.4,,0.053,75,,,1,125,7,125,,,,,5,0.19 nm
1265,MeCpPtMe3,,O2,,,,,,He,A-B,Pt,Al2O3 (spherical),MO,2,,,40,0.045,0.00025,5-20,,,,,,,,,,,1,
1266,MeCpPtMe3,,H2,,,,,,He,A-B,Pt,Al2O3 (spherical),MO,2,,,40,0.045,0.00025,5-20,,,,,,,,,,,1,
1267,MeCpPtMe3,,O2,,,,,,He,A-B,Pt,Al2O3 (spherical),MO,2,,,40,0.045,0.00025,5-20,,,,,,,,,,,5,
1268,MeCpPtMe3,,H2,,,,,,He,A-B,Pt,Al2O3 (spherical),MO,2,,,40,0.045,0.00025,5-20,,,,,,,,,,,5,
1269,MeCpPtMe3,,O2,,,,,,He,A-B,Pt,Al2O3 (porous),MO,2,,,150,75,0.00025,5-20,,,,,,,,,,,1,
1270,MeCpPtMe3,,H2,,,,,,He,A-B,Pt,Al2O3 (porous),MO,2,,,150,75,0.00025,5-20,,,,,,,,,,,1,
1271,MeCpPtMe3,,O2,,,,,,He,A-B,Pt,Al2O3 (porous),MO,2,,,150,75,0.00025,5-20,,,,,,,,,,,5,
1272,MeCpPtMe3,,H2,,,,,,He,A-B,Pt,Al2O3 (porous),MO,2,,,150,75,0.00025,5-20,,,,,,,,,,,5,
1273,MeCpPtMe3,,H2,,,,,,He,A-B,Pt,"Al2O3 (spherical), Al2O3 (porous)",MO,2,,,150,"0.045, 75",0.00025,5-20,,,,175,,175,,,,,1,
1274,Ni(Cp)2,,H2,,,,,,N2,A-B,Ni,not specified,na,2,,,150,"0.045, 75",0.00025,5-20,,,,175,,175,,,,,1,
1275,Ni(Cp)2,,H2,,MeCpPtMe3,,,,,(A-B)-(C-B),PtNi,not specified,na,2,,,150,"0.045, 75",0.00025,5-20,,,,175,,300,,175,,,1,
