Repository: seul22lee/PSED

File: 0216_dataset/dataset_model_input.csv (part 4 of 8)
unique_id,reactA,reactAT,reactB,reactBT,reactC,reactCT,reactD,reactDT,pc,reactScheme,coating,supports,supportsCat,batchmass,dp,pV,areaSSA,particlesize,processpressure,flow,pretreat_medium,pretreat_T,A_dosing,A_T,B_dosing,B_T,C_dosing,C_T,D_dosing,D_T,cycles,GPC
1276,Ni(Cp)2,92,H2,,,,,,N2,A-B,Ni,Al2O3 (spherical),MO,1,,,40,0.05,,5,Ar,1000,5-120,300,,300,,,,,1,
1277,Ni(Cp)2,92,H2,,,,,,N2,A-B,Ni,Al2O3 (spherical),MO,1,,,40,0.05,,5,Ar,1000,5-120,300,,300,,,,,5,
1278,Ni(Cp)2,92,H2,,,,,,N2,A-B,Ni,Al2O3 (porous),MO,1,,,150,,,5,Ar,1000,5-120,300,,300,,,,,15,
1279,MeCpPtMe3,50,O2,,,,,,N2,A-B,Pt,SrTiO3,MO,0.25,,,20,0.06,0.11999,90,O3/O2,300,3.333333333,300,3.333333333,300,,,,,5,
1280,Ru(DER),80,O2,,MeCpPtMe3,50,,,N2,(A-B)-(C-B),PtRu,Al2O3,MO,0.15,,,35,0.04-0.06,,,,,3.333333333,300,3.333333333,300,,,,,2-1-1,0.31 A (Ru); 0.74 A (Pt)
1281,TMA,,H2O,,,,,,N2,A-B,AlOx,SiO2,MO,,100,,50,,0.133322,360,,,,,,,,,,,,
1282,Pd(hfac)2,50,CH2O,,,,,,N2,A-B,Pd,Al2O3/SiO2,MO,0.5,,,,,0.133322,360,,,1.666666667,200,1.666666667,200,,,,,40,
1283,TMA,,H2O,,,,,,N2,A-B,AlOx,SiO2,MO,1,30,,99.6,75-200,0.133322,360,O3/O2,,1.5,150,1.5,150,,,,,50,
1284,TMA,,H2O,,,,,,N2,A-B,AlOx,SiO2,MO,,30,,99.6,75-200,0.133322,150,,,,200,,200,,,,,5,0.5 nm
1285,DEZ,,H2O,,,,,,N2,A-B,ZnOx,SiO2,MO,,30,,99.6,75-200,0.133322,150,,,,150,,150,,,,,3,0.5 nm
1286,Pd(hfac)2,,CH2O,,,,,,N2,A-B,Pd,SiO2,MO,,30,,99.6,75-200,0.133322,150,,,,200,,200,,,,,1,
1287,Pd(hfac)2,,CH2O,,,,,,N2,A-B,Pd,SiO2,MO,,30,,99.6,75-200,0.133322,150,,,,200,,200,,,,,2,
1288,DEZ,,H2O,,,,,,N2,A-B,ZnOx,SiO2,MO,1,30,,100,75-200,0.133,360,O3/O2,150-200,1.5,,1.5,,,,,,,
1289,DEZ,,H2O,,,,,,N2,A-B,ZnOx,SiO2,MO,1,,,82,,0.133,360,O3/O2,200,1.5,200,1.5,200,,,,,3,
1290,TDMAT,,H2O,,,,,,N2,A-B,TiOx,SnO2,MO,,,,,74,<0.02,,,,0.000333,180,0.000333,180,,,,,200,0.15 A
1291,LiOtBu,180,TMP,80,,,,,,A-B,PLi*,LiNi0·8Mn0·1Co0·1O2,MO,,,,,,,,,,0.033,300,0.0083,300,,,,,100,0.05 nm
1292,TMA,,H2O,,,,,,N2,A-B,AlOx, P2–Na2/3Mn1/2Fe1/4Co1/4O2 ,MO,,,,,,,,,,0.0005,150,0.00025,150,,,,,50,0.12 nm
1293,TMA,,H2O,,,,,,,A-B,AlOx,Cu,M,,,,,<45 ,0.000001,,,,0.333,100,0.333,100,,,,,150,0.132
1294,TDMAT,40,H2O,,,,,,,A-B,TiOx,Cu,M,,,,,<45 ,0.000001,,,,0.333,100,0.333,100,,,,,300,0.062
1295,TTIP,,H2O,,,,,,,A-B,TiOx,LiNi0.5Mn1.5O4,MO,,,,,,,,,,,250,,250,,,,,,
1296,LiOtBu,,TMP,,,,,,,A-B,PLi*,LiNi0.5Mn1.5O4,MO,,,,,,,,,,,250,,250,,,,,,
1297,TTIP,,H2O,,LiOtBu,,TMP,,,(A-B)-(C-D),PLi*TiOx,LiNi0.5Mn1.5O4,MO,,,,,,,,,,,250,,250,,250,,250,50,0.1 nm
1298,TMA,,O3,,,,,,Ar,A-B,AlOx,Al2O3/ZrO2,MO,0.022,,,,,0.173319,220,"Ar, H2O",727,,177,,177,,,,,,
1299,TMA,,O3,,,,,,,A-B,AlOx,Al2O3/ZrO2,MO,1,,,,,,,,,20,277,60,277,,,,,40,1.1 A
1300,TMA,,H2O,,,,,,,A-B,AlOx,ZrO2,MO,,,,20.2,0.05,,,,,,177,,177,,,,,10,
1301,Fe(Cp)2,60,O2,,,,,,N2,A-B,FeOx,ZrO2,MO,,40,,90,44,,,,,,450,,450,,,,,,
1302,Co(Cp)2,60,O2,,,,,,N2,A-B,CoOx,ZrO2,MO,,40,,90,44,,,,,,450,,450,,,,,,
1303,Fe(Cp)2,60,O2,,Co(Cp)2,60,,,N2,(A-B)-(C-B),CoFeOx,ZrO2,MO,,,,50,149-250,0.027,,,,30,450,30,450,,450,,,50,
1304,Fe(Cp)2,60,O2,,Co(Cp)2,60,,,N2,(A-B)-(C-B),CoFeOx,ZrO2,MO,,,,50,149-250,0.027,,,,30,450,30,450,,450,,,50,
1305,Fe(Cp)2,60,O2,,Co(Cp)2,60,,,N2,A-B,FeOx,ZrO2,MO,,,,50,149-250,0.027,,,,30,450,30,450,,450,,,50,
1306,TMA,,H2O,,,,,,,A-B,AlOx,C (graphite),C,,,,5.9,32,0.4,,,,0.25,,0.25,,,,,,90,0.5 A
1307,TMA,,H2O,,,,,,,A-B,AlOx,C (graphite),C,,,,5.9,32,0.4,,,,0.25,,0.25,,,,,,185,0.5 A
1308,TTIP,100,H2O,RT,,,,,N2,A-B,TiOx,SiO2,MO,1,30.15,,91.6,75-200,0.173319,,,,1,150,2,150,,,,,1,
1309,TTIP,100,H2O,RT,,,,,N2,A-B,TiOx,SiO2,MO,1,30.15,,91.6,75-200,0.173319,,,,1,150,2,150,,,,,4,
1310,TTIP,100,H2O,RT,,,,,N2,A-B,TiOx,SiO2,MO,1,30.15,,91.6,75-200,0.173319,,,,1,150,2,150,,,,,7,
1311,TTIP,100,H2O,RT,,,,,N2,A-B,TiOx,SiO2,MO,1,30.15,,91.6,75-200,0.173319,,,,1,150,2,150,,,,,10,
1312,TiCl4,RT,H2O,RT,,,,,N2,A-B,TiOx,SiO2,MO,1,30.15,,91.6,75-200,0.173319,,,,0.8333333333,150,0.8333333333,150,,,,,1,
1313,TiCl4,RT,H2O,RT,,,,,N2,A-B,TiOx,SiO2,MO,1,30.15,,91.6,75-200,0.173319,,,,0.8333333333,150,0.8333333333,150,,,,,4,
1314,TiCl4,RT,H2O,RT,,,,,N2,A-B,TiOx,SiO2,MO,1,30.15,,91.6,75-200,0.173319,,,,0.8333333333,150,0.8333333333,150,,,,,7,
1315,TiCl4,RT,H2O,RT,,,,,N2,A-B,TiOx,SiO2,MO,1,30.15,,91.6,75-200,0.173319,,,,0.8333333333,150,0.8333333333,150,,,,,10,
1316,TiCl4,RT,H2O,RT,,,,,N2,A-B,TiOx,SiO2,MO,1,30.15,,91.6,75-200,0.173319,,,,0.8333333333,150,0.8333333333,150,,,,,20,
1317,TiCl4,RT,H2O,RT,,,,,N2,A-B,TiOx,SiO2,MO,1,30.15,,91.6,75-200,0.173319,,,,0.8333333333,200,0.8333333333,200,,,,,1,
1318,TiCl4,RT,H2O,RT,,,,,N2,A-B,TiOx,SiO2,MO,1,30.15,,91.6,75-200,0.173319,,,,0.8333333333,200,0.8333333333,200,,,,,4,
1319,TiCl4,RT,H2O,RT,,,,,N2,A-B,TiOx,SiO2,MO,1,30.15,,91.6,75-200,0.173319,,,,0.8333333333,200,0.8333333333,200,,,,,7,
1320,TiCl4,RT,H2O,RT,,,,,N2,A-B,TiOx,SiO2,MO,1,30.15,,91.6,75-200,0.173319,,,,0.8333333333,200,0.8333333333,200,,,,,10,
1321,TiCl4,RT,H2O,RT,,,,,N2,A-B,TiOx,SiO2,MO,1,30.15,,91.6,75-200,0.173319,,,,0.8333333333,250,0.8333333333,250,,,,,1,
1322,TiCl4,RT,H2O,RT,,,,,N2,A-B,TiOx,SiO2,MO,1,30.15,,91.6,75-200,0.173319,,,,0.8333333333,250,0.8333333333,250,,,,,4,
1323,TiCl4,RT,H2O,RT,,,,,N2,A-B,TiOx,SiO2,MO,1,30.15,,91.6,75-200,0.173319,,,,0.8333333333,250,0.8333333333,250,,,,,7,
1324,TiCl4,RT,H2O,RT,,,,,N2,A-B,TiOx,SiO2,MO,1,30.15,,91.6,75-200,0.173319,,,,0.8333333333,250,0.8333333333,250,,,,,10,
1325,TiCl4,RT,H2O,RT,,,,,N2,A-B,TiOx,SiO2,MO,1,30.15,,91.6,75-200,0.173319,,,,0.8333333333,300,0.8333333333,300,,,,,1,
1326,TiCl4,RT,H2O,RT,,,,,N2,A-B,TiOx,SiO2,MO,1,30.15,,91.6,75-200,0.173319,,,,0.8333333333,300,0.8333333333,300,,,,,4,
1327,TiCl4,RT,H2O,RT,,,,,N2,A-B,TiOx,SiO2,MO,1,30.15,,91.6,75-200,0.173319,,,,0.8333333333,300,0.8333333333,300,,,,,7,
1328,TiCl4,RT,H2O,RT,,,,,N2,A-B,TiOx,SiO2,MO,1,30.15,,91.6,75-200,0.173319,,,,0.8333333333,300,0.8333333333,300,,,,,10,
1329,DEZ,,H2O,,,,,,,A-B,ZnOx,SiO2,MO,,26,,94.9,50-100,,,,,,150,,150,,,,,5,
1330,DEZ,,H2O,,,,,,,A-B,ZnOx,SiO2,MO,,26,,94.9,50-100,,,,,,150,,150,,,,,10,
1331,DEZ,,H2O,,,,,,,A-B,ZnOx,SiO2,MO,,26,,94.9,50-100,,,,,,150,,150,,,,,15,
1332,MeCpPtMe3,65,O2,,,,,,N2,A-B,Pt,"C (GNS, graphene nanosheets)",C,,,,,,,,,,0.01666666667,250,0.08333333333,250,,,,,50,
1333,MeCpPtMe3,65,O2,,,,,,N2,A-B,Pt,"C (GNS, graphene nanosheets)",C,,,,,,,,,,0.01666666667,250,0.08333333333,250,,,,,100,
1334,MeCpPtMe3,65,O2,,,,,,N2,A-B,Pt,"C (GNS, graphene nanosheets)",C,,,,,,,,,,0.01666666667,250,0.08333333333,250,,,,,150,
1335,Fe(Cp)2,,O2,,,,,,,A-B,FeOx,SnO2,MO,,,,,0.1,0.67,,,,,450,,450,,,,,10,0.012 nm
1336,Fe(Cp)2,,O2,,,,,,,A-B,FeOx,SnO2,MO,,,,,0.1,0.67,,,,,450,,450,,,,,15,0.012 nm
1337,Fe(Cp)2,,O2,,,,,,,A-B,FeOx,SnO2,MO,,,,,0.1,0.67,,,,,450,,450,,,,,20,0.012 nm
1338,Fe(Cp)2,,O2,,,,,,,A-B,FeOx,SnO2,MO,,,,,0.1,0.67,,,,,450,,450,,,,,30,0.012 nm
1339,Fe(Cp)2,,O2,,,,,,,A-B,FeOx,SnO2,MO,,,,,0.1,0.67,,,,,450,,450,,,,,100,0.012 nm
1340,Pd(hfac)2,65,CH2O,,,,,,N2,A-B,Pd,Al2O3,MO,,,,40,,,200,,,3.333333333,150,11.5,150,,,,,1,
1341,TMG,,O2,,,,,,N2,A-B,GaOx,Pd/Al2O3,SM,,,,,,,200,,,1.5,200,10,200,,,,,1,
1342,TMG,,O2,,,,,,N2,A-B,GaOx,Pd/Al2O3,SM,,,,,,,200,,,1.5,200,10,200,,,,,3,
1343,TMG,,O2,,,,,,N2,A-B,GaOx,Pd/Al2O3,SM,,,,,,,200,,,1.5,200,10,200,,,,,5,
1344,TMG,,O2,,,,,,N2,A-B,GaOx,Pd/Al2O3,SM,,,,,,,200,,,1.5,200,10,200,,,,,10,
1345,TiCl4,,H2O,,,,,,N2,A-B,TiOx,Al2O3,MO,0.5,,,33.8,,0.067,,,200,1.333333333,150,1.333333333,150,,,,,3,
1346,TiCl4,,H2O,,,,,,N2,A-B,TiOx,Pd(hfac)2/Al2O3,MO,0.5,,,31.7,,0.067,,,200,1.333333333,150,1.333333333,150,,,,,1,
1347,TiCl4,,H2O,,,,,,N2,A-B,TiOx,Pd(hfac)2/Al2O3,MO,0.5,,,31.7,,0.067,,,200,1.333333333,150,1.333333333,150,,,,,7,
1348,TiCl4,,H2O,,,,,,N2,A-B,TiOx,Pd(hfac)2/Al2O3,MO,0.5,,,31.7,,0.067,,,200,1.333333333,150,1.333333333,150,,,,,14,
1349,Pd(hfac)2,,,,,,,,N2,A,Pd*,Al2O3,MO,0.5,,,33.8,,0.067,,,200,5,100,5,100,,,,,1,
1350,TiCl4,,EG,,,,,,N2,A-B,titanicone,5A zeolite,MO,,0.5,,,3200,,20,,200,2,100,2,100,,,,,30,0.42 nm
1351,TiCl4,,EG,,,,,,N2,A-B,titanicone,5A zeolite,MO,,0.5,,,3200,,20,,200,2,100,2,100,,,,,60,
1352,TiCl4,,EG,,TiCl4,,H2O,,N2,(A-B)-(C-D),TiOxtitanicone,5A zeolite,MO,,0.5,,,3200,,20,,200,2,100,2,100,,,,,30MLD + 30 ALD,
1353,TMA,RT,H2O,RT,,,,,N2,A-B,AlOx,c-Pd/SiO2,SM,,,,15.1,,,,,,0.533,150,0.533,150,,,,,40,
1354,TMA,RT,H2O,RT,,,,,N2,A-B,AlOx,SiO2,MO,,,,14.9,0.41-0.45,,,,,0.533,150,0.533,150,,,,,,
1355,TMA,RT,H2O,RT,,,,,N2,A-B,AlOx,o-Pd/SiO2,SM,,,,15.4,,,,,,0.533,150,0.533,150,,,,,40,
1356,DEZ,,H2O,,,,,,N2,A-B,ZnOx,Cu/SiO2,SM,,4.5,0.3,264,0.0084,2,,,,0.0833,150,0.0833,150,,,,,1,
1357,DEZ,,H2O,,,,,,N2,A-B,ZnOx,Cu/SiO2,SM,,4.5,0.3,264,0.0084,2,,,,0.5,150,0.5,150,,,,,1,
1358,DEZ,,H2O,,,,,,N2,A-B,ZnOx,Cu/SiO2,SM,,4.5,0.3,264,0.0084,2,,,,0.0833,150,0.0833,150,,,,,5,
1359,Fe(Cp)2,115,O2,,,,,,N2,A-B,FeOx,Li1.13Mn0.54Ni0.13Co0.14O2,MO,,,,,0.1-0.5,,,,,,450,,450,,,,,20,
1360,Fe(Cp)2,115,O2,,,,,,N2,A-B,FeOx,Li1.13Mn0.54Ni0.13Co0.14O2,MO,,,,,0.1-0.5,,,,,,450,,450,,,,,40,
1361,Fe(Cp)2,115,O2,,,,,,N2,A-B,FeOx,Li1.13Mn0.54Ni0.13Co0.14O2,MO,,,,,0.1-0.5,,,,,,450,,450,,,,,100,
1362,Fe(Cp)2,115,O2,,,,,,N2,A-B,FeOx,Li1.13Mn0.54Ni0.13Co0.14O2,MO,,,,,0.1-0.5,,,,,,450,,450,,,,,150,
1363,MeCpPtMe3,65,O2,,,,,,N2,A-B,Pt,SiO2,MO,8,6,0.75,513,30-75,,,,,,325,,325,,,,,3,
1364,MeCpPtMe3,65,O2,,,,,,N2,A-B,Pt,SiO2,MO,8,6,0.75,513,30-75,,,,,,325,,325,,,,,5,
1365,MeCpPtMe3,65,O2,,,,,,N2,A-B,Pt,SiO2,MO,8,6,0.75,513,30-75,,,,,,325,,325,,,,,10,
1366,TMA,RT,EG,80,,,,,N2,A-B,alucone,TiO2,MO,10,,,9.47,0.16,,,,,,160,,160,,,,,20,0.35 nm/cycle
1367,TMA,RT,EG,80,,,,,N2,A-B,alucone,TiO2,MO,10,,,9.47,0.16,,,,,,100,,100,,,,,,0.5 nm/cycle
1368,TMA,RT,H2O,,,,,,N2,A-B,AlOx,TiO2,MO,10,,,9.47,0.16,,,,,,177,,177,,,,,10,
1369,TMA,RT,H2O,,,,,,N2,A-B,AlOx,TiO2,MO,10,,,9.47,0.16,,,,,,177,,177,,,,,30,
1370,TMA,RT,H2O,,,,,,N2,A-B,AlOx,TiO2,MO,10,,,9.47,0.16,,,,,,177,,177,,,,,50,
1371,TMA,RT,H2O,,,,,,N2,A-B,AlOx,TiO2,MO,10,,,9.47,0.16,,,,,,177,,177,,,,,70,
1372,TMA,RT,TPS,130-150,,,,,N2,A-B,SiAl*,TiO2,MO,10,,,88,0.018,,,,,,175,,175,,,,,up to 7,
1373,TMA,RT,TPS,130-150,,,,,N2,A-B,SiAl*,TiO2,MO,10,,,9.6,0.16,,,,,,175,,175,,,,,3,1.8 nm
1374,TMA,,H2O,,,,,,N2,A-B,AlOx,SiO2,MO,0.2-0.3,,,100,,0.133322-0.266645,360,,,0.8333333333,177,3.333333333,177,,,,,10,
1375,TTIP,100,H2O,,,,,,N2,A-B,TiOx,SiO2,MO,0.2-0.3,,,100,,0.133322-0.266645,360,,,1,150,2,150,,,,,10,
1376,Pd(hfac)2,60,CH2O,,,,,,N2,A-B,Pd,SiO2,MO,0.2-0.3,,,,,0.133322-0.266645,360,O3,,5,200,5,200,,,,,4,
1377,Pd(hfac)2,60,CH2O,,,,,,N2,A-B,Pd,Al2O3/SiO2,MO,0.2-0.3,,,,,0.133322-0.266645,360,O3,,5,200,5,200,,,,,4,
1378,Pd(hfac)2,60,CH2O,,,,,,N2,A-B,Pd,TiO2/SiO2,MO,0.2-0.3,,,,,0.133322-0.266645,360,O3,,5,200,5,200,,,,,4,
1379,Pd(hfac)2,60,CH2O,,,,,,N2,A-B,Pd,MgO,MO,0.2-0.3,,,,,0.133322-0.266645,360,O3,,5,200,5,200,,,,,4,
1380,Pd(hfac)2,60,TMA,,H2O,,,,N2,A-B-C,AlOxPd,not specified,na,0.2-0.3,,,,,0.133322-0.266645,360,,,,80,,80,,,,,,
1381,Pd(hfac)2,60,TTIP,100,H2O,,,,N2,A-B-C,TiOxPd,not specified,na,0.2-0.3,,,,,0.133322-0.266645,360,,,,110,,110,,,,,,
1382,Co(acac)2,160,O3,,,,,,Ar,A-B,CoOx,Al2O3,MO,1,,0.85,130,150-300,,150,Ar,180,,180,50,400,90,,,,2,
1383,Co(acac)2,160,O3,,,,,,Ar,A-B,CoOx,Al2O3,MO,1,,0.85,130,150-300,,150,Ar,180,,180,50,400,90,,,,4,
1384,Co(acac)2,160,O3,,,,,,Ar,A-B,CoOx,Al2O3,MO,1,,0.85,130,150-300,,150,Ar,180,,180,50,400,90,,,,6,
1385,In(tmhd)3,,O2 plasma,,,,,,,A-B,InOx,SiO2,MO,0.1,,,,,1.00E-07,,,,,150,0.3333333333,150,0.3333333333,,,,,
1386,MeCpPtMe3,,O3,,,,,,,A-B,Pt,In2O3/SiO2,MO,0.1,,,,,1.00E-07,,,,,150,0.8333333333,150,0.8333333333,,,,,
1387,HMPT,30,O3,,,,,,N2,A-B,POx,V2O5,MO,5,,,,,0.01,300,,,0.175,120,20.83333333,120,,,,,1,
1388,Mg(EtCp)2,80,H2O,,,,,,Ar,A-B,MgOx,BaMgAl10O17:Eu2+,MO,,,,,,0.133,,,,,120,0.1,120,0.1666666667,,,,600,0.33 A
1389,Mg(EtCp)2,80,H2O,,,,,,Ar,A-B,MgOx,BaMgAl10O17:Eu2+,MO,,,,,,0.133,,,,,120,0.1,120,0.1666666667,,,,100,0.33 A
1390,Mg(EtCp)2,80,H2O,,,,,,Ar,A-B,MgOx,BaMgAl10O17:Eu2+,MO,,,,,,0.133,,,,,120,0.1,120,0.1666666667,,,,200,0.33 A
1391,Mg(EtCp)2,80,H2O,,,,,,Ar,A-B,MgOx,BaMgAl10O17:Eu2+,MO,,,,,,0.133,,,,,120,0.1,120,0.1666666667,,,,300,0.33 A
1392,Mg(EtCp)2,80,H2O,,,,,,Ar,A-B,MgOx,BaMgAl10O17:Eu2+,MO,,,,,,0.133,,,,,120,0.1,120,0.1666666667,,,,400,0.33 A
1393,Mg(EtCp)2,80,H2O,,,,,,Ar,A-B,MgOx,BaMgAl10O17:Eu2+,MO,,,,,,0.133,,,,,120,0.1,120,0.1666666667,,,,500,0.33 A
1394,TEOS,70,H2O,,,,,,Ar,A-B,SiOx,TiO2,MO,0.5,,,50,0.03,0.133,,,,,25,0.08333333333,25,0.1,,,,120,0.33 A
1395,TEOS,70,H2O,,,,,,Ar,A-B,SiOx,TiO2,MO,0.5,,,50,0.03,0.133,,,,,25,0.08333333333,25,0.1,,,,80,0.33 A
1396,TEOS,70,H2O,,,,,,Ar,A-B,SiOx,TiO2,MO,0.5,,,50,0.03,0.133,,,,,25,0.08333333333,25,0.1,,,,100,0.33 A
1397,TEOS,70,H2O,,,,,,Ar,A-B,SiOx,TiO2,MO,0.5,,,50,0.03,0.133,,,,,25,0.08333333333,25,0.1,,,,150,0.33 A
1398,TTIP,80,H2O,,,,,,N2,A-B,TiOx,Ni,M,0.3,,,0.4,149,6.70E-04,,,,,180,0.1666666667,180,0.08333333333,,,,10,
1399,TTIP,80,H2O,,,,,,N2,A-B,TiOx,Ni,M,0.3,,,0.4,149,6.70E-04,,,,,180,0.1666666667,180,0.08333333333,,,,180,
1400,TTIP,80,H2O,,,,,,N2,A-B,TiOx,Ni,M,0.3,,,0.4,149,6.70E-04,,,,,180,0.1666666667,180,0.08333333333,,,,40,
1401,TTIP,50,H2O,,,,,,N2,A-B,TiOx,NiO-Ni(OH)2,MO,,,,130.1,0.02,4.00E-04,,,,,150,0.5,150,0.05,,,,10,
1402,TTIP,50,H2O,,,,,,N2,A-B,TiOx,NiO-Ni(OH)2,MO,,,,130.1,0.02,4.00E-04,,,,,150,0.5,150,0.05,,,,50,
1403,TTIP,50,H2O,,,,,,N2,A-B,TiOx,NiO-Ni(OH)2,MO,,,,130.1,0.02,4.00E-04,,,,,150,0.5,150,0.05,,,,200,
1404,TMA,,H2O,,,,,,,A-B,AlOx,LiNi1/3Mn1/3Co1/3O2,MO,,,,,200-400,,,,,,,,,,,,,4-10,
1405,TMA,,H2O,,,,,,,A-B,AlOx,LiNi0.333Mn0.333Co0.333O2 (NMC111),MO,,,,5,,,,,,,120,2,120,7,,,,2,
1406,TMA,,H2O,,,,,,,A-B,AlOx,LiNi0.333Mn0.333Co0.333O2 (NMC111),MO,,,,5,,,,,,,120,2,120,7,,,,4,
1407,TMA,,H2O,,,,,,,A-B,AlOx,LiNi0.333Mn0.333Co0.333O2 (NMC111),MO,,,,5,,,,,,,120,2,120,7,,,,6,
1408,TMA,,H2O,,,,,,,A-B,AlOx,LiNi0.333Mn0.333Co0.333O2 (NMC111),MO,,,,5,,,,,,,120,2,120,7,,,,8,
1409,TMA,,H2O,,,,,,,A-B,AlOx,LiNi0.333Mn0.333Co0.333O2 (NMC111),MO,,,,5,,,,,,,120,2,120,7,,,,10,
1410,TMA,,H2O,,,,,,,A-B,AlOx,LiNi0.333Mn0.333Co0.333O2 (NMC111),MO,,,,5,,,,,,,120,2,120,7,,,,12,
1411,TMA,,H2O,,,,,,,A-B,AlOx,LiNi0.333Mn0.333Co0.333O2 (NMC111),MO,,,,5,,,,,,,120,2,120,7,,,,15,
1412,TMA,,H2O,,,,,,,A-B,AlOx,Li1.13Mn0.54Ni0.13Co0.14O2 (LRNMC),MO,,,,,,,,,,,120,2,120,7,,,,,
1413,TMA,,H2O,,,,,,,A-B,AlOx,LiOH,MO,,,,,,,,,,,120,2,120,7,,,,2-15,
1414,TMA,,H2O,,,,,,,A-B,AlOx,Li2CO3,MO,,,,,,,,,,,120,2,120,7,,,,2-15,
1415,TMA,,H2O,,,,,,,A-B,AlOx,SiC,SC,,,,10,2,,,,,,120,2,120,7,,,,50,
1416,TMA,,H2O,,,,,,,A-B,AlOx,SiC,SC,,,,10,2,,,,,,120,2,120,7,,,,100,
1417,MeCpPtMe3,65,O2,,,,,,N2,A-B,Pt,Pd nanocubes on C (NCNTs),SM,,,,,,,,,,,250,2,,,,,,1,
1418,MeCpPtMe3,65,O2,,,,,,N2,A-B,Pt,Pd nanocubes on C (NCNTs),SM,,,,,,,,,,,250,30,,,,,,1,
1419,MeCpPtMe3,65,O2,,,,,,N2,A-B,Pt,Pd octahedrons on C (NCNTs),SM,,,,,,,,,,,250,2,,,,,,1,
1420,MeCpPtMe3,65,O2,,,,,,N2,A-B,Pt,Pd octahedrons on C (NCNTs),SM,,,,,,,,,,,250,30,,,,,,1,
1421,Co(Cp)2,100,O2 plasma,RT,N2 plasma,RT,,,Ar,A-B-C,NCoOx,C (CNTs),C,,,,,,0.013,,,,0.06666666667,200,0.1666666667,200,0.1666666667,200,,,200,
1422,TiCl4,,H2O,,,,,,He,A-B,TiOx,SiO2,MO,,15.6,,235,,,,,600,,200,,200,,,,,1,
1423,TiCl4,,H2O,,,,,,He,A-B,TiOx,SiO2,MO,,15.6,,235,,,,,600,,200,,200,,,,,2,
1424,TiCl4,,H2O,,,,,,He,A-B,TiOx,SiO2,MO,,15.6,,235,,,,,600,,200,,200,,,,,4,
1425,TiCl4,,H2O,,,,,,He,A-B,TiOx,SiO2,MO,,15.6,,235,,,,,600,,200,,200,,,,,6,
1426,TiCl4,,H2O,,,,,,He,A-B,TiOx,SiO2,MO,,15.6,,235,,,,,600,,200,,200,,,,,8,
1427,TiCl4,,H2O,,,,,,He,A-B,TiOx,SiO2,MO,,15.6,,235,,,,,600,,400,,400,,,,,1,
1428,TiCl4,,H2O,,,,,,He,A-B,TiOx,SiO2,MO,,15.6,,235,,,,,600,,400,,400,,,,,2,
1429,TiCl4,,H2O,,,,,,He,A-B,TiOx,SiO2,MO,,15.6,,235,,,,,600,,400,,400,,,,,4,
1430,TiCl4,,H2O,,,,,,He,A-B,TiOx,SiO2,MO,,15.6,,235,,,,,600,,400,,400,,,,,6,
1431,TiCl4,,H2O,,,,,,He,A-B,TiOx,SiO2,MO,,15.6,,235,,,,,600,,400,,400,,,,,8,
1432,TiCl4,,H2O,,,,,,He,A-B,TiOx,SiO2,MO,,15.6,,235,,,,,600,,600,,600,,,,,1,
1433,TiCl4,,H2O,,,,,,He,A-B,TiOx,SiO2,MO,,15.6,,235,,,,,600,,600,,600,,,,,2,
1434,TiCl4,,H2O,,,,,,He,A-B,TiOx,SiO2,MO,,15.6,,235,,,,,600,,600,,600,,,,,4,
1435,TiCl4,,H2O,,,,,,He,A-B,TiOx,SiO2,MO,,15.6,,235,,,,,600,,600,,600,,,,,6,
1436,TiCl4,,H2O,,,,,,He,A-B,TiOx,SiO2,MO,,15.6,,235,,,,,600,,600,,600,,,,,8,
1437,TiCl4,,H2O,,,,,,He,A-B,TiOx,SiO2,MO,,15.6,,235,,,,,600,,200,,200,,,,,1,
1438,TiCl4,,H2O,,,,,,He,A-B,TiOx,SiO2,MO,,15.6,,235,,,,,600,,200,,200,,,,,2,
1439,TiCl4,,H2O,,,,,,He,A-B,TiOx,SiO2,MO,,15.6,,235,,,,,600,,200,,200,,,,,4,
1440,TiCl4,,H2O,,,,,,He,A-B,TiOx,SiO2,MO,,15.6,,235,,,,,600,,200,,200,,,,,6,
1441,TiCl4,,H2O,,,,,,He,A-B,TiOx,SiO2,MO,,15.6,,235,,,,,600,,200,,200,,,,,8,
1442,TiCl4,,H2O,,,,,,He,A-B,TiOx,SiO2,MO,,15.6,,235,,,,,600,,200,,200(600),,,,,1,
1443,TiCl4,,H2O,,,,,,He,A-B,TiOx,SiO2,MO,,15.6,,235,,,,,600,,200,,200(600),,,,,2,
1444,TiCl4,,H2O,,,,,,He,A-B,TiOx,SiO2,MO,,15.6,,235,,,,,600,,200,,200(600),,,,,4,
1445,TiCl4,,H2O,,,,,,He,A-B,TiOx,SiO2,MO,,15.6,,235,,,,,600,,200,,200(600),,,,,6,
1446,TiCl4,,H2O,,,,,,He,A-B,TiOx,SiO2,MO,,15.6,,235,,,,,600,,200,,200(600),,,,,8,
1447,TiCl4,,H2O,,,,,,He,A-B,TiOx,SiO2,MO,,15.6,,235,,,,,600,,200,,600,,,,,1,
1448,TiCl4,,H2O,,,,,,He,A-B,TiOx,SiO2,MO,,15.6,,235,,,,,600,,200,,600,,,,,2,
1449,TiCl4,,H2O,,,,,,He,A-B,TiOx,SiO2,MO,,15.6,,235,,,,,600,,200,,600,,,,,4,
1450,TiCl4,,H2O,,,,,,He,A-B,TiOx,SiO2,MO,,15.6,,235,,,,,600,,200,,600,,,,,6,
1451,TiCl4,,H2O,,,,,,He,A-B,TiOx,SiO2,MO,,15.6,,235,,,,,600,,200,,600,,,,,8,
1452,TiCl4,,H2O,,,,,,He,A-B,TiOx,SiO2,MO,,15.6,,235,,,,,600,,200(600),,600,,,,,1,
1453,TiCl4,,H2O,,,,,,He,A-B,TiOx,SiO2,MO,,15.6,,235,,,,,600,,200(600),,600,,,,,2,
1454,TiCl4,,H2O,,,,,,He,A-B,TiOx,SiO2,MO,,15.6,,235,,,,,600,,200(600),,600,,,,,4,
1455,TiCl4,,H2O,,,,,,He,A-B,TiOx,SiO2,MO,,15.6,,235,,,,,600,,200(600),,600,,,,,6,
1456,TiCl4,,H2O,,,,,,He,A-B,TiOx,SiO2,MO,,15.6,,235,,,,,600,,200(600),,600,,,,,8,
1457,TiCl4,,H2O,,,,,,He,A-B,TiOx,SiO2,MO,,,,36.8,,,,,600,,200,,200,,,,,12,
1458,SnCl4,,H2O,,,,,,N2,A-B,SnOx,GNS (graphene nanosheets),C,,,,,,0.0533289,20,,,0.05833333333,200,0.06666666667,200,,,,,100,
1459,SnCl4,,H2O,,,,,,N2,A-B,SnOx,GNS (graphene nanosheets),C,,,,,,0.0533289,20,,,0.05833333333,200,0.06666666667,200,,,,,200,
1460,SnCl4,,H2O,,,,,,N2,A-B,SnOx,GNS (graphene nanosheets),C,,,,,,0.0533289,20,,,0.05833333333,200,0.06666666667,200,,,,,300,
1461,SnCl4,,H2O,,,,,,N2,A-B,SnOx,GNS (graphene nanosheets),C,,,,,,0.0533289,20,,,0.05833333333,400,0.06666666667,400,,,,,100,
1462,SnCl4,,H2O,,,,,,N2,A-B,SnOx,GNS (graphene nanosheets),C,,,,,,0.0533289,20,,,0.05833333333,400,0.06666666667,400,,,,,200,
1463,SnCl4,,H2O,,,,,,N2,A-B,SnOx,GNS (graphene nanosheets),C,,,,,,0.0533289,20,,,0.05833333333,400,0.06666666667,400,,,,,300,
1464,TMA,,H2O,,,,,,N2,A-B,AlOx,MoO3,MO,,,,,,,,,,,180,,180,,,,,4,
1465,Fe(Cp)2,,O2,,Co(Cp)2,,,,,(A-B)-(C-B),CoFeOx,Al2O3,MO,,,,,,,,,,,,,,,,,,,
1466,MeCpPtMe3,50,O2 (air),,,,,,N2,A-B,Pt,Al2O3,MO,,,,40,0.04-0.05,0.133322,60,,,0.3333333333,300,0.3333333333,300,,,,,1,
1467,MeCpPtMe3,50,O2 (air),,,,,,N2,A-B,Pt,Al2O3,MO,,,,40,0.04-0.05,0.133322,60,,,0.3333333333,300,0.3333333333,300,,,,,2,
1468,MeCpPtMe3,50,O2 (air),,,,,,N2,A-B,Pt,Al2O3,MO,,,,40,0.04-0.05,0.133322,60,,,0.3333333333,300,0.3333333333,300,,,,,3,
1469,TiCl4,,H2O,,,,,,,A-B,TiOx,SiO2,MO,,,0.96,246,,,,,200,,200,,200,,,,,,
1470,TiCl4,,H2O,,,,,,,A-B,TiOx,SiO2,MO,,,0.96,246,,,,,400,,400,,400,,,,,,
1471,TiCl4,,H2O,,,,,,,A-B,TiOx,SiO2,MO,,,0.96,246,,,,,600,,600,,600,,,,,,
1472,TiCl4,,H2O,,,,,,,A-B,TiOx,SiO2,MO,,,0.96,246,,,,,800,,200,,200,,,,,,
1473,TiCl4,,H2O,,,,,,,A-B,TiOx,SiO2,MO,,,0.96,246,,,,,800,,400,,25(400),,,,,,
1474,TiCl4,,H2O,,,,,,,A-B,TiOx,SiO2,MO,,,0.96,246,,,,,800,,600,,200(600),,,,,,
1475,TiCl4,,H2O,,,,,,,A-B,TiOx,SiO2,MO,,,0.96,246,,,,,800,,800,,200(800),,,,,,
1476,TiCl4,,H2O,,,,,,,A-B,TiOx,SiO2,MO,,,0.96,246,,,,,600,,200(600),,200,,,,,,
1477,Ge(OMe)4,,,,,,,,,not specified,not specified,SiO2,MO,,,,,,,,,200,60,120,60,420,,,,,1,
1478,Ge(OMe)4,,O2,,,,,,,A-B,GeOx,SiO2,MO,,,,300,,,,,200,60,120,60,420,,,,,1,
1479,Ge(OMe)4,,O2,,,,,,,A-B,GeOx,SiO2,MO,,,,300,,,,,200,60,120,60,420,,,,,2,
1480,Ge(OMe)4,,O2,,,,,,,A-B,GeOx,SiO2,MO,,,,50,,,,,200,60,120,60,420,,,,,1,
1481,PFPPS,,,,,,,,,A,Si*,LNMO,MO,,,,,,,,,,540,100,,,,,,,,
1482,TTIP,,H2O2,,,,,,,A-B,TiOx,zeolite,MO,,2.8-3.8,0.99,1032,,,,,,4,,4,,,,,,1,
1483,TTIP,,H2O2,,,,,,,A-B,TiOx,zeolite,MO,,2.8-3.8,0.99,1032,,,,,,4,,4,,,,,,3,
1484,Pd(hfac)2,,CH2O,,,,,,,A-B,Pd,1cycle-TiO2/zeolite,MO,,2-3,0.79,967,,,,,,16.67,,16.67,,,,,,1,
1485,Pd(hfac)2,,CH2O,,,,,,,A-B,Pd,3cycle-TiO2/zeolite,MO,,2.5-3,0.89,1142,,,,,,16.67,,16.67,,,,,,1,
1486,TTIP,60,H2O2,,,,,,N2,A-B,TiOx,Nanosilica KKC-1,MO,0.15,2.97,0.813,598,,0.133,,,,1,150,1,150,,,,,1,
1487,TTIP,60,H2O2,,,,,,N2,A-B,TiOx,Nanosilica KKC-1,MO,0.15,2.97,0.813,598,,0.133,,,,1,150,1,150,,,,,2,
1488,TTIP,60,H2O2,,,,,,N2,A-B,TiOx,Nanosilica KKC-1,MO,0.15,2.97,0.813,598,,0.133,,,,1,150,1,150,,,,,3,
1489,TTIP,60,H2O2,,,,,,N2,A-B,TiOx,Nanosilica KKC-1,MO,0.15,2.97,0.813,598,,0.133,,,,1,150,1,150,,,,,14,
1490,TTIP,60,H2O2,,,,,,N2,A-B,TiOx,Nanosilica KKC-1,MO,0.15,2.97,0.813,598,,0.133,,,,1,150,1,150,,,,,30,
1491,TTIP,60,H2O2,,,,,,N2,A-B,TiOx,Nanosilica KKC-1,MO,0.15,2.97,0.813,598,,0.133,,,,1,150,1,150,,,,,60,
1492,TTIP,60,H2O2,,,,,,N2,A-B,TiOx,MCM-41,MO,0.15,2.67,0.72,962,,0.133,,,,3,150,3,150,,,,,1,
1493,TTIP,60,H2O2,,,,,,N2,A-B,TiOx,MCM-41,MO,0.15,2.67,0.72,962,,0.133,,,,3,150,3,150,,,,,2,
1494,TTIP,60,H2O2,,,,,,N2,A-B,TiOx,MCM-41,MO,0.15,2.67,0.72,962,,0.133,,,,3,150,3,150,,,,,60,
1495,TTIP,60,H2O2,,,,,,N2,A-B,TiOx,SBA-15,MO,0.15,9.25,1.758,1391,,0.133,,,,3,150,3,150,,,,,1,
1496,TTIP,60,H2O2,,,,,,N2,A-B,TiOx,SBA-15,MO,0.15,9.25,1.758,1391,,0.133,,,,3,150,3,150,,,,,2,
1497,TTIP,60,H2O2,,,,,,N2,A-B,TiOx,SBA-15,MO,0.15,9.25,1.758,1391,,0.133,,,,3,150,3,150,,,,,60,
1498,not specified,,,,,,,,,not specified,AlOx,LiNi0.6Mn0.2Co0.2O2,MO,,,,,,,,,,,,,,,,,,,
1499,not specified,,,,,,,,,not specified,AlOx,LiNi0.8Co0.15Al0.05O2,MO,,,,,,,,,,,,,,,,,,,
1500,TMA,,H2O,,,,,,,A-B,AlOx,COK-14 (zeolite),MO,0.2,,,,,0.0000001,,,200,1,200,0.67,200,,,,,5,
1501,TMA,,H2O,,,,,,,A-B,AlOx,COK-14 (zeolite),MO,0.2,,,,,0.0000001,,,200,1,200,0.67,200,,,,,5,
1502,Cu(tmhd)2,,O2 (air),,H2,,,,N2,A-(B1-B2),Cu,SiO2,MO,2-3,,,300,,,,He,400,480,140,,300,,500,,,,
1503,DEZ,,H2O,,,,,,,A-B,ZnOx,Fe3O4,MO,,,,,,,,,,0.00025,150,0.0008333333333,150,,,,,100,
1504,Ir(acac)3,,O2,,,,,,N2,A-B,Ir,Co/Al2O3,SM,0.2,,,,,0.133322,,,,,,,,,,,,,
1505,MeCpPtMe3,,O2,,,,,,N2,A-B,Pt,Co/Al2O3,SM,0.2,,,,,0.133322,,,,,,,,,,,,,
1506,Ru(DER),,O2,,,,,,N2,A-B,Ru,Co/Al2O3,SM,0.2,,,,,0.133322,,,,,,,,,,,,,
1507,MeCpPtMe3,50,O2,,,,,,,A-B,Pt,Al2O3,MO,,,,,,,,,,3.333333333,300,3.333333333,300,,,,,,
1508,Au(acac)Me2,40-50,O2,,,,,,,A-B,Au,Al2O3,MO,,,,,,,,,,3.333333333,40-50,3.333333333,40-50,,,,,,
1509,MeCpPtMe3,,O2,,,,,,N2,A-B,Pt,SrTiO3,MO,0.25,,,20,,0.11999,400,O3/O2,300,3.333333333,300,,300,,,,,1,
1510,MeCpPtMe3,,O2,,,,,,N2,A-B,Pt,SrTiO3,MO,0.25,,,20,,0.11999,400,O3/O2,300,3.333333333,300,,300,,,,,2,
1511,MeCpPtMe3,,O2,,,,,,N2,A-B,Pt,SrTiO3,MO,0.25,,,20,,0.11999,400,O3/O2,300,3.333333333,300,,300,,,,,3,
1512,MeCpPtMe3,,O2,,,,,,N2,A-B,Pt,SrTiO3,MO,0.25,,,20,,0.11999,400,O3/O2,300,3.333333333,300,,300,,,,,4,
1513,MeCpPtMe3,,O2,,,,,,N2,A-B,Pt,SrTiO3,MO,0.25,,,20,,0.11999,400,O3/O2,300,3.333333333,300,,300,,,,,5,
1514,TMA,RT,H2O,RT,,,,,N2,A-B,AlOx,SiO2,MO,0.3,,,99.6,,,,,,1,200,1,200,,,,,10,
1515,Pd(hfac)2,60,CH2O,RT,,,,,N2,A-B,Pd,Al2O3/SiO2,MO,,,,,,,,,,6.666666667,200,6.666666667,200,,,,,2,
1516,TMA,RT,H2O,RT,,,,,N2,A-B,AlOx,Pd/Al2O3/SiO2,SM,,,,,,,,,,1,200,1,200,,,,,1,
1517,TMA,RT,H2O,RT,,,,,N2,A-B,AlOx,Pd/Al2O3/SiO2,SM,,,,,,,,,,1,200,1,200,,,,,2,
1518,TMA,RT,H2O,RT,,,,,N2,A-B,AlOx,Pd/Al2O3/SiO2,SM,,,,,,,,,,1,200,1,200,,,,,4,
1519,TMA,RT,H2O,RT,,,,,N2,A-B,AlOx,Pd/Al2O3/SiO2,SM,,,,,,,,,,1,200,1,200,,,,,8,
1520,TMA,RT,H2O,RT,,,,,N2,A-B,AlOx,Pd/Al2O3/SiO2,SM,,,,,,,,,,1,200,1,200,,,,,12,
1521,TMA,RT,H2O,RT,,,,,N2,A-B,AlOx,Pd/Al2O3/SiO2,SM,,,,,,,,,,1,200,1,200,,,,,20,
1522,TMA,RT,H2O,RT,,,,,N2,A-B,AlOx,Pd/Al2O3/SiO2,SM,,,,,,,,,,1,200,1,200,,,,,32,
1523,TMA,RT,H2O,RT,,,,,N2,A-B,AlOx,SiO2,MO,,,,99.6,,0.11999,,,,1,,1,,,,,,5,
1524,Pd(hfac)2,60,CH2O,RT,,,,,N2,A-B,Pd,Al2O3/SiO2,MO,,,,,,0.11999,,,,6.666666667,200,6.666666667,200,,,,,1,
1525,Pd(hfac)2,60,CH2O,RT,,,,,N2,A-B,Pd,Al2O3/SiO2,MO,,,,,,0.11999,,N2,600,6.666666667,200,6.666666667,200,,,,,1,
1526,Pd(hfac)2,60,CH2O,RT,,,,,N2,A-B,Pd,Al2O3/SiO2,MO,,,,,,0.11999,,TMA,Trimethylaluminum,6.666666667,200,6.666666667,200,,,,,1,
1527,Pd(hfac)2,60,CH2O,RT,,,,,N2,A-B,Pd,Al2O3/SiO2,MO,,,,,,0.11999,,,,6.666666667,100,6.666666667,200,,,,,1,
1528,Pd(hfac)2,60,TMA,RT,H2O,RT,CH2O,RT,N2,A-(B-C)-D,AlOxPd,Al2O3/SiO2,MO,,,,,,0.11999,,,,6.666666667,100,6.666666667,200,,,,,1,
1529,Pd(hfac)2,60,TMA,RT,H2O,RT,CH2O,RT,N2,A-(B-C)-D,AlOxPd,Al2O3/SiO2,MO,,,,,,0.11999,,,,6.666666667,100,6.666666667,200,,,,,1,
1530,Pd(hfac)2,60,TMA,RT,H2O,RT,CH2O,RT,N2,A-(B-C)-D,AlOxPd,Al2O3/SiO2,MO,,,,,,0.11999,,EtOH,100,6.666666667,100,6.666666667,200,,,,,1,
1531,MeCpPtMe3,50,O2,,,,,,N2,A-B,Pt,WC thin films,MC,,,,,,0.11999,,,,0.1666666667,300,0.03333333333,300,,,,,100,
1532,TMA,,NO2,,,,,,,A-B,AlOx,Fe3O4/MSU-F-C-61,MO,,,0.25,154,,,,,,,,,,,,,,2,
1533,Cr(acac)3,,O2 (air),,,,,,N2,A-B,CrOx,Al2O3,MO,,,,195,300-500,,,air,600,,200,,450,,,,,1,
1534,MeCpPtMe3,80,O2,,,,,,N2,A-B,Pt,SiO2,MO,5,15,,240,30-75,,,,320,2,320,20,320,,,,,5,
1535,MeCpPtMe3,80,O2,,,,,,N2,A-B,Pt,SiO2,MO,5,15,,240,30-75,,,,320,4,320,20,320,,,,,5,
1536,MeCpPtMe3,80,O2,,,,,,N2,A-B,Pt,SiO2,MO,5,15,,240,30-75,,,,320,9,320,20,320,,,,,5,
1537,MeCpPtMe3,80,O2,,,,,,N2,A-B,Pt,SiO2,MO,5,15,,240,30-75,,,,320,12,320,20,320,,,,,5,
1538,MeCpPtMe3,80,O2,,,,,,N2,A-B,Pt,ZrO2,MO,20,,,90,3175,,,,,,300,,300,,,,,,
1539,MeCpPtMe3,,O2,,,,,,,A-B,Pt,SiO2,MO,,15,,240,30-75,,,,,,320,,320,,,,,5,
1540,TMA,,EG,,,,,,,A-B,alucone,Pt/SiO2,SM,,,,,,,,,,,160,,160,,,,,10,
1541,TMA,,EG,,,,,,,A-B,alucone,Pt/SiO2,SM,,,,,,,,,,,160,,160,,,,,20,
1542,TMA,,EG,,,,,,,A-B,alucone,Pt/SiO2,SM,,,,,,,,,,,160,,160,,,,,30,
1543,TMA,,EG,,,,,,,A-B,alucone,Pt/SiO2,SM,,,,,,,,,,,160,,160,,,,,40,
1544,TTIP,70,H2O,RT,,,,,N2,A-B,TiOx,GNS,C,,,,,,0.0533289,20,,,0.06666666667,150,0.08333333333,,,,,,300,0.19 A
1545,TTIP,70,H2O,RT,,,,,N2,A-B,TiOx,GNS,C,,,,,,0.0533289,20,,,0.06666666667,200,0.08333333333,,,,,,300,0.43 A
1546,TTIP,70,H2O,RT,,,,,N2,A-B,TiOx,GNS,C,,,,,,0.0533289,20,,,0.06666666667,250,0.08333333333,,,,,,300,0.24 A
1547,TTIP,70,H2O,RT,,,,,N2,A-B,TiOx,GNS,C,,,,,,0.0533289,20,,,0.06666666667,150,0.08333333333,,,,,,50,
1548,TTIP,70,H2O,RT,,,,,N2,A-B,TiOx,GNS,C,,,,,,0.0533289,20,,,0.06666666667,150,0.08333333333,,,,,,50,
1549,TTIP,70,H2O,RT,,,,,N2,A-B,TiOx,GNS,C,,,,,,0.0533289,20,,,0.06666666667,150,0.08333333333,,,,,,75,
1550,TTIP,70,H2O,RT,,,,,N2,A-B,TiOx,GNS,C,,,,,,0.0533289,20,,,0.06666666667,150,0.08333333333,,,,,,100,
1551,TTIP,70,H2O,RT,,,,,N2,A-B,TiOx,GNS,C,,,,,,0.0533289,20,,,0.06666666667,150,0.08333333333,,,,,,200,
1552,NbOEt,135,H2O,,,,,,N2,A-B,NbOx,SBA-15,MO,,6.49,1.11,930,,0.146655,190,air,200,8,200,4,200,,,,,1,
1553,NbOEt,135,H2O,,,,,,N2,A-B,NbOx,SBA-15,MO,,6.49,1.11,930,,0.146655,190,air,200,8,200,4,200,,,,,10,
1554,NbOEt,135,H2O,,,,,,N2,A-B,NbOx,SBA-15,MO,,6.49,1.11,930,,0.146655,190,air,200,8,200,4,200,,,,,19,
1555,NbOEt,135,H2O,,,,,,N2,A-B,NbOx,SBA-15,MO,,6.49,1.11,930,,0.146655,190,air,200,8,200,4,200,,,,,30,
1556,DEZ,,H2O,,,,,,N2,A-B,ZnOx,Al2O3,MO,,,,178,20-100,0.3,300,,,0.02333333333,175,0.04166666667,175,,,,,25,
1557,Eu(tmhd)3,,O3,,,,,,N2,A-B,EuOx,ZnO/Al2O3,MO,,,,,,0.3,300,,,0.1,200,0.1,200,,,,,25,
1558,Pd(tmhd)2,,,,,,,,N2,A,Pd*,C Vulcan XC72R,C,,,,,,0.5-1,,N2,180,360,180,,,,,,,4,
1559,TiCl4,,H2O,,,,,,N2,A-B,TiOx,SIO2,MO,,,,235,1000,,,,,,200,,,,,,,12,
1560,TiCl4,,H2O,,,,,,N2,A-B,TiOx,SIO2,MO,,,,235,1000,,,,,,400,,,,,,,12,
1561,TiCl4,,H2O,,,,,,N2,A-B,TiOx,SIO2,MO,,,,235,1000,,,,,,600,,,,,,,12,
1562,Ir(tmhd)(COD),120,,,,,,,N2,A,Ir*,Al2O3,MO,,,,,150-350,,,,400,120-300,120,,,,,,,,
1563,Ir(tmhd)(COD),140,,,,,,,N2,A,Ir*,Al2O3,MO,,,,,150-350,,,,400,120-300,140,,,,,,,,
1564,Ir(tmhd)(COD),,,,,,,,N2,A,Ir*,Al2O3,MO,,,,,150-350,,,,400,120-300,160,,,,,,,,
1565,Ir(tmhd)(COD),,,,,,,,N2,A,Ir*,Al2O3,MO,,,,,150-350,,,,400,120-300,180,,,,,,,,
1566,Ir(tmhd)(COD),,,,,,,,N2,A,Ir*,Al2O3,MO,,,,,150-350,,,,400,120-300,200,,,,,,,,
1567,Ir(tmhd)(COD),,,,,,,,N2,A,Ir*,Al2O3,MO,,,,,150-350,,,,400,120-300,250,,,,,,,,
1568,Ir(tmhd)(COD),,,,,,,,N2,A,Ir*,β zeolite,MO,,,,,150-350,,,,400,120-300,140,,,,,,,,
1569,Ir(tmhd)(COD),,,,,,,,N2,A,Ir*,β zeolite,MO,,,,,150-350,,,,400,120-300,200,,,,,,,,
1570,Ir(tmhd)(COD),,,,,,,,N2,A,Ir*,β zeolite,MO,,,,,150-350,,,,400,120-300,250,,,,,,,,
1571,Ir(tmhd)(COD),,,,,,,,N2,A,Ir*,SiO2,MO,,,,,150-350,,,,400,120-300,140,,,,,,,,
1572,Ir(tmhd)(COD),,,,,,,,N2,A,Ir*,SiO2,MO,,,,,150-350,,,,400,120-300,250,,,,,,,,
1573,Ir(acac)3,190,,,,,,,N2,A,Ir*,Al2O3,MO,,,,,150-350,,,,400,120-300,200,,,,,,,,
1574,Ir(acac)3,190,,,,,,,N2,A,Ir*,Al2O3,MO,,,,,150-350,,,,400,120-300,250,,,,,,,,
1575,Ir(acac)3,190,,,,,,,N2,A,Ir*,β zeolite,MO,,,,,150-350,,,,400,120-300,200,,,,,,,,
1576,Ir(acac)3,190,,,,,,,N2,A,Ir*,SiO2,MO,,,,,150-350,,,,400,120-300,250,,,,,,,,
1577,TTIP,,H2O,,,,,,N2,A-B,TiOx,"CaAl2O4:Eu2+,Nd3+",MO,,,,,20-40,0.00026664474,,,,,270,,270,,,,,1000,
1578,TMA,,H2O,,,,,,N2,A-B,AlOx,"CaAl2O4:Eu2+,Nd3+",MO,,,,,20-40,0.00026664474,,,,,,,,,,,,,
1579,not specified,,,,,,,,,not specified,CoFeOx,skeletal Al2O3,MO,,,,,0.015,,,,,,,,,,,,,,
1580,not specified,,,,,,,,,not specified,AlOx,PS-DVB,poly,,,,,,,,,,,,,,,,,,,
1581,Co(Cp)2,,O3,,,,,,N2,A-B,CoOx,SiO2,MO,1,30,,100,75-200,0.133322,360,O3/O2,,,465,,,,,,,5,
1582,Co(Cp)2,,O3,,,,,,N2,A-B,CoOx,SiO2,MO,1,30,,100,75-200,0.133322,360,O3/O2,,,465,,,,,,,20,
1583,Co(Cp)2,,O3,,,,,,N2,A-B,CoOx,Al2O3/SiO2,MO,,,,,,,,,,,,,,,,,,20,
1584,Co(Cp)2,,H2O,,,,,,N2,A-B,CoOx,SiO2,MO,1,30,,100,75-200,0.133322,360,O3/O2,,,,,,,,,,3,
1585,MeCpPtMe3,,,,,,,,,A,Pt*,Co/SiO2,SM,0.2,,,,,,,,,,100-300,,,,,,,,
1586,MeCpPtMe3,,,,,,,,,A,Pt*,Co/Al2O3/SiO2,SM,0.2,,,,,,,,,,100-300,,,,,,,,
1587,Ir(acac)3,,,,,,,,,A,Ir*,Co/SiO2,SM,0.2,,,,,,,,,,100-300,,,,,,,,
1588,Ru(DER),,,,,,,,,A,Ru*,Co/SiO2,SM,0.2,,,,,,,,,,100-300,,,,,,,,
1589,MeCpPtMe3,50,O2,,,,,,N2,A-B,Pt,WC,MC,,,,,1,0.13,,,,0.5,300,0.1666666667,300,,,,,5,
1590,MeCpPtMe3,50,O2,,,,,,N2,A-B,Pt,WC,MC,,,,,1,0.13,,,,0.5,300,0.1666666667,300,,,,,10,
1591,MeCpPtMe3,50,O2,,,,,,N2,A-B,Pt,WC,MC,,,,,1,0.13,,,,0.5,300,0.1666666667,300,,,,,30,
1592,AIP,125,H2O,RT,,,,,N2,A-B,AlOx,TiO2,MO,,,,52.4,0.033,101.325,,,120,3,150,0.67,150,,,,,25,
1593,AIP,125,H2O,RT,,,,,N2,A-B,AlOx,SiO2,MO,,,,50,0.04,101.325,,,120,3,150,0.67,150,,,,,25,
1594,AIP,125,H2O,RT,,,,,N2,A-B,AlOx,TiO2,MO,1,,,52.4,0.033,101.325,,,120,30,150,10,150,,,,,10,
1595,AIP,125,H2O,RT,,,,,N2,A-B,AlOx,TiO2,MO,1,,,52.4,0.033,101.325,,,120,30,250,10,250,,,,,10,
1596,TMA,,H2O,,,,,,N2,A-B,AlOx,Li1.2Ti0.4Mn0.4O2,MO,,,,,,,,,200,0.00033,200,0.00033,200,,,,,16,
1597,TMA,,H2O,,,,,,N2,A-B,AlOx,Li1.2Ti0.4Mn0.4O2,MO,,,,,,,,,200,0.00033,200,0.00033,200,,,,,24,
1598,TMA,,H2O,,,,,,N2,A-B,AlOx,Li1.2Ti0.4Mn0.4O2,MO,,,,,,,,,200,0.00033,200,0.00033,200,,,,,40,
1599,TMA,,H2O,,,,,,,A-B,AlOx,Ni,M,,,,0.5,10-20,,,,,,180,,180,,,,,,
1600,TMA,,H2O,,,,,,,A-B,AlOx,Fe,M,,,,0.5,10-20,,,,,,180,,180,,,,,,
1601,BCl3,,NH3,,,,,,,A-B,BN,Al,M,,,,0.5,10-20,,,,,,223,,223,,,,,,
1602,TEB,,NH3,,,,,,,A-B,BN,Zn,M,,,,0.5,1-5,,,,,,350,,350,,,,,5,
1603,TMA,,H2O,,,,,,N2,A-B,AlOx,SiO2,MO,,30,,100,75-200,0.5,350,N2; O2,200,,200,,200,,,,,5,
1604,TiCl4,,H2O,,,,,,N2,A-B,TiOx,SiO2,MO,,30,,100,75-200,0.5,350,N2; O2,200,,150,,150,,,,,5,
1605,MeCpPtMe3,,O2,,,,,,N2,A-B,Pt,SiO2,MO,,30,,100,75-200,0.5,350,N2; O2,200,,100-300,,100-300,,,,,1,
1606,Pd(hfac)2,,CH2O,,,,,,N2,A-B,Pd,SiO2,MO,,30,,100,75-200,0.5,350,N2; O2,200,,100-300,,100-300,,,,,1,
1607,MeCpPtMe3,,O2,,,,,,N2,A-B,Pt,Al2O3/SiO2,MO,,,,,,,,,,5,250,,250,,,,,1,
1608,MeCpPtMe3,,O2,,,,,,N2,A-B,Pt,Al2O3/SiO2,MO,,,,,,,,,,5,300,,300,,,,,1,
1609,MeCpPtMe3,,O2,,,,,,N2,A-B,Pt,TiO2/SiO2,MO,,,,,,,,,,,100,,100,,,,,,
1610,MeCpPtMe3,,O2,,,,,,N2,A-B,Pt,TiO2/SiO2,MO,,,,,,,,,,,200,,200,,,,,,
1611,Pd(hfac)2,,CH2O,,,,,,N2,A-B,Pd,Al2O3/SiO2,MO,,,,,,,,,,,100-300,,100-300,,,,,1,
1612,Pd(hfac)2,,CH2O,,,,,,N2,A-B,Pd,TiO2/SiO2,MO,,,,,,,,,,,100-300,,100-300,,,,,1,
1613,MeCpPtMe3,,O2,,Pd(hfac)2,,CH2O,,N2,(A-B)-(C-D),PdPt,Al2O3/SiO2,MO,,,,,,,,,,,250,,250,,100,,100,1;1,
1614,MeCpPtMe3,,O2,,Pd(hfac)2,,CH2O,,N2,(A-B)-(C-D),PdPt,TiO2/SiO2,MO,,,,,,,,,,,100,,100,,100,,100,1;1,
1615,TMA,,H2O,,,,,,N2,A-B,AlOx,PS-DVB,poly,4,,8-10,43.5,600,,,,RT,,33,,33,,,,,1,
1616,TMA,,H2O,,,,,,N2,A-B,AlOx,PS-DVB,poly,4,,8-10,43.5,600,,,,,,,,,,,,,25,0.3 nm
1617,TMA,,H2O,,,,,,N2,A-B,AlOx,PS-DVB,poly,4,,8-10,43.5,600,,,,,,,,,,,,,50,0.3 nm
1618,TMA,,H2O,,,,,,N2,A-B,AlOx,indomethacin,org,,,,,6,2,,,,0.07,50,0.07,50,,,,,115,0.25-0.3 nm
1619,ZrCp(NMe2)3,100,O3,,,,,,N2,A-B,ZrOx,zeolite,MO,1.5,0.5-0.7,,350,,,25,,200,,200,,200,,,,,1-30,0.5 wt.%
1620,Ce(tmhd)4,150,O3,,,,,,N2,A-B,CeOx,zeolite,MO,1.5,0.5-0.7,,350,,,25,,200,,200,,200,,,,,1-30,0.008 wt.%
1621,ZrCp(NMe2)3,100,O3,,,,,,N2,A-B,ZrOx,zeolite,MO,1.5,0.5-0.7,,350,,,25,,200,,200,,200,,,,,5,0.5 wt.%
1622,DEZ,,H2O,,,,,,N2,A-B,ZnOx,g-C3N4,C,,,,81.9,,0.00665,200,,,,200,,200,,,,,2-50,
1623,TTIP,,H2O,,,,,,N2,A-B,TiOx,g-C3N4,C,,,,81.9,,,,,,,,,,,,,,5,
1624,TTIP,,H2O,,,,,,N2,A-B,TiOx,g-C3N4,C,,,,,,,200,,,,250,,250,,,,,2-200,0.15A
1625,TTIP,,H2O,,,,,,N3,A-B,TiOx,g-C3N4,C,,,,,,,200,,,,250,,250,,,,,200,0.15A
1626,SnCl4,,H2O,,,,,,N2,A-B,SnOx,GNS,C,,,,,,0.0533289,20,,,0.05833333333,200,0.06666666667,200,,,,,,
1627,SnCl4,,H2O,,,,,,N2,A-B,SnOx,GNS,C,,,,,,0.0533289,20,,,0.05833333333,400,0.06666666667,400,,,,,,
1628,TMA,,H2O,,,,,,N2,A-B,AlOx,PS-DVB,poly,2,,8-10,43.5,600,,,,,,33,,33,,,,,25,
1629,TMA,,H2O,,,,,,N2,A-B,AlOx,PS-DVB,poly,2,,8-10,43.5,600,,,,,,33,,33,,,,,50,
1630,TMA,,H2O,,,,,,N2,A-B,AlOx,PS-DVB,poly,2,,8-10,43.5,600,,,,,,33,,33,,,,,100,
1631,Pd(hfac)2,90,CH2O,RT,,,,,N2,A-B,Pd,Al2O3/Al2O3,MO,8,,,,,,,,,,200,12,200,25,,,,10,
1632,Pd(hfac)2,90,CH2O,RT,,,,,N2,A-B,Pd,Al2O3/Al2O3,MO,8,,,,,,,,,,200,12,200,25,,,,20,
1633,TMA,,H2O,,,,,,N2,A-B,AlOx,Al2O3,MO,8,,,103.5,50,,,,,,177,,177,,,,,8,
1634,DEZ,RT,EG,70,,,,,N2,A-B,zincone,TiO2,MO,4,,,,,,10,,,,80,,80,,,,,,
1635,DEZ,RT,EG,70,,,,,N2,A-B,zincone,TiO2,MO,4,,,,,,10,,,,120,,120,,,,,40,0.25 A/cycle
1636,TMA,,H2O,,,,,,,A-B,AlOx,polymer (Cavilink),poly,,,,43.5,600,0.4,,,,,200,,200,,,,,50,
1637,Fe(Cp)2,,O2,,Co(Cp)2,,,,,(A-B)-(C-B),CoFeOx,skeletal alumina,MO,,,,,,0.4,,,,6,450,8,450,8,450,8,450,2x (1+1),
1638,not specified,,,,,,,,N2,not specified,Pt,Al2O3,MO,,,,40,0.05,0.173319,360,O3/O2,150-300,,,,,,,,,1,
1639,not specified,,,,,,,,N2,not specified,CeOx,Al2O3,MO,,,,40,0.05,0.173319,360,O3/O2,150-300,,,,,,,,,20,
1640,not specified,,,,,,,,N2,not specified,TiOx,Al2O3,MO,,,,40,0.05,0.173319,360,O3/O2,150-300,,,,,,,,,20,
1641,not specified,,,,,,,,N2,not specified,Pt,CeO2/Al2O3,MO,,,,,,,,,,,,,,,,,,1,
1642,not specified,,,,,,,,N2,not specified,Pt,TiO2/Al2O3,MO,,,,,,,,,,,,,,,,,,1,
1643,TMA,,H2O,,,,,,,A-B,AlOx,ZnO,MO,1.3,,,3.9,,,,,200,,200,,200,,,,,50,
1644,TMA,,H2O,,,,,,,A-B,AlOx,ZnO,MO,2.5,,,3.9,,,,,200,,200,,200,,,,,,
1645,TMA,,H2O,,,,,,,A-B,AlOx,ZnO,MO,4.8,,,33.2,,,,,200,,200,,200,,,,,,
1646,TDMAT,45,H2O,,,,,,Ar,A-B,TiOx,ZnO,MO,,,,3.9,,,,,200,,150,,150,,,,,10,
1647,TMA,,O2 plasma,,,,,,,A-B,AlOx,Ti,M,4.4,,,,200-1500,,,,200,,200,,200,,,,,,
1648,TMA,,O2 plasma,,,,,,,A-B,AlOx,Ti,M,8,,,,200-1500,,,,200,,200,,200,,,,,,
1649,TMA,,O2 plasma,,,,,,,A-B,AlOx,ZnO,MO,,,,3.9,,,,,200,,200,,200,,,,,,
1650,TMA,,NH3,,,,,,,A-B,AlN,ZnO,MO,,,,3.9,,,,,200,,100,,100,,,,,50,
1651,TMA,,NH3 plasma,,,,,,,A-B,AlN,ZnO,MO,,,,3.9,,,,,200,,100,,100,,,,,50,
1652,TMA,,H2O,,,,,,,A-B,AlOx,ZnO,MO,,,,3.9,,,,,200,,200,,200,,,,,50,
1653,TMA,,H2O,,,,,,,A-B,AlOx,SS,M,,,,,45-125,,,,200,,200,,200,,,,,50,
1654,TMA,,H2O,,,,,,,A-B,AlOx,Ti,M,8,,,,200-1500,,,,200,,200,,200,,,,,50,
1655,TMA,,O2 plasma,,,,,,,A-B,AlOx,ZnO,MO,,,,3.9,,,,,200,,200,,200,,,,,50,
1656,TMA,,O2 plasma,,,,,,,A-B,AlOx,SS,M,,,,,45-125,,,,200,,200,,200,,,,,50,
1657,TMA,,O2 plasma,,,,,,,A-B,AlOx,Ti,M,8,,,,200-1500,,,,200,,200,,200,,,,,50,
1658,TDMAT,45,H2O,,,,,,Ar,A-B,TiOx,glass beads,MO,,,,,2000,,,,200,,150,,150,,,,,200,
1659,TMA,,H2O,,,,,,N2,A-B,AlOx,Pd/Al2O3,SM,0.4,6.6,,253,,,,,,1,200,1,200,,,,,45,
1660,Pd(hfac)2,,CH2O,,,,,,N2,A-B,Pd,Al2O3,MO,,,,,,0.266645,360,,,5,200,5,200,,,,,4,
1661,TMA,,H2O,,,,,,N2,A-B,AlOx,Pd/Al2O3,SM,,,,,,0.13,300,,,1,200,2,200,,,,,20,0.16 nm/cycle
1662,Pd(hfac)2,60,CH2O,,,,,,N2,A-B,Pd,Al2O3,MO,0.6,,,,,0.13,300,O3; N2,200,5,200,5,200,,,,,4,
1663,TMA,,H2O,,,,,,N2,A-B,AlOx,LiMn2O4,MO,,,,,2,,,,,,120,,120,,,,,50,1.2 A/cycle
1664,TMA,,H2O,,,,,,N2,A-B,AlOx,LiMn2O4,MO,,,,,0.2,,,,,,120,,120,,,,,6,
1665,TMA,,H2O,,,,,,N2,A-B,AlOx,LiMn2O4,MO,,,,,2,,,,,,120,,120,,,,,412,
1666,TMA,,H2O,,,,,,N2,A-B,AlOx,LiMn2O4,MO,,,,,2,,,,,,120,,120,,,,,6,
1667,VOCl3,,,,,,,,air,A,V*,Ti-SiO2,SM,,14,,250,,,,,,,200,,,,,,,,
1668,TiCl4,,,,,,,,air,A,Ti*,V-SiO2,SM,,14,,250,,,,,,,200,,,,,,,,
1669,TTIP,50,H2O,,,,,,N2,A-B,TiOx,NiO-Ni(OH)2,MO,,,,130,0.02,0.00039996711,,,,0.5-1.5,150,0.05-0.1667,150,,,,,50,
1670,TTIP,50,H2O,,,,,,N2,A-B,TiOx,NiO-Ni(OH)2,MO,,,,130,0.02,0.00039996711,,,,0.5-1.5,150,0.05-0.1667,150,,,,,200,
1671,H2O,RT,TiCl4,RT,,,,,N2,A-B,TiOx,PA,poly,,,,,60,0.1,,,,0.5,40,1,40,,,,,,
1672,H2O,RT,TiCl4,RT,,,,,N2,A-B,TiOx,PA,poly,,,,,60,0.1,,,,0.5,40,1,40,,,,,,
1673,H2O,RT,TiCl4,RT,,,,,N2,A-B,TiOx,PA,poly,,,,,60,0.1,,,,0.5,40,1,40,,,,,,
1674,H2O,RT,TiCl4,RT,,,,,N2,A-B,TiOx,PA,poly,,,,,60,0.1,,,,0.5,40,1,40,,,,,,
1675,H2O,RT,TiCl4,RT,,,,,N2,A-B,TiOx,PS,poly,,,,,80,0.1,,,,0.5,40,1,40,,,,,,
1676,H2O,RT,TiCl4,RT,,,,,N2,A-B,TiOx,PS,poly,,,,,80,0.1,,,,0.5,40,1,40,,,,,,
1677,H2O,RT,TiCl4,RT,,,,,N2,A-B,TiOx,PS,poly,,,,,80,0.1,,,,0.5,40,1,40,,,,,,
1678,H2O,RT,TiCl4,RT,,,,,N2,A-B,TiOx,PS,poly,,,,,80,0.1,,,,0.5,40,1,40,,,,,,
1679,TTIP,50,H2O,,,,,,N2,A-B,TiOx,NiO,MO,0.05,,,,0.04,,,,,,150,,150,,,,,40,
1680,TTIP,50,H2O,,,,,,N2,A-B,TiOx,NiO,MO,0.05,,,,0.04,,,,,,150,,150,,,,,200,
1681,TTIP,50,H2O,,,,,,N2,A-B,TiOx,NiO,MO,0.05,,,,0.04,,,,,,150,,150,,,,,500,
1682,DEZ,,H2O,,,,,,N2,A-B,ZnOx,Al2O3,MO,,,,178,20-100,0.3,300,,,0.02333333333,175,0.006666666667,175,,,,,25,
1683,Eu(tmhd)3,,O3,,,,,,N2,A-B,EuOx,ZnO/Al2O3,MO,,,,,,0.3,300,,,0.5,200,0.1,200,,,,,25,
1684,DEZ,,H2O,,,,,,N2,A-B,ZnOx,Al2O3,MO,,16,,,,0.35,300,,,,,,,,,,,,
1685,TMA,,H2O,,,,,,N2,A-B,AlOx,Al2O3,MO,,,,125,60-80,0.13-0.26,360,,800,1,100,2,100,,,,,10,1 A
1686,Pd(hfac)2,,CH2O,,,,,,N2,A-B,Pd,Al2O3/Al2O3,MO,,,,,,0.13-0.26,360,,,5,200,5,200,,,,,10,
1687,Pd(tmhd)2,,H2O,,,,,,N2,A-B,Pd,MWCNTS,C,,5-30,,289,0.010-0.015 x 3,0.5-1,,N2,180,360,180,180,370,,,,,,
1688,DEZ,RT,H2O,RT,TMA,RT,,,N2,(A-B)-(C-B),AlZnOx,Li4Ti5O12,MO,,,,,,,,,,,200,,200,,,,,30x(9+1),
1689,DEZ,RT,H2O,RT,TMA,RT,,,N2,(A-B)-(C-B),AlZnOx,Li4Ti5O12,MO,,,,,,,,,,,200,,200,,,,,10x(9+1),
1690,DEZ,RT,H2O,RT,TMA,RT,,,N2,(A-B)-(C-B),AlZnOx,Li4Ti5O12,MO,,,,,,,,,,,250,,250,,,,,10x(9+1),
1691,DEZ,RT,H2O,RT,TMA,RT,,,N2,(A-B)-(C-B),AlZnOx,Li4Ti5O12,MO,,,,,,,,,,,300,,300,,,,,10x(9+1),
1692,TMA,20,H2O,20,,,,,N2,A-B,AlOx,Ca3Al2O6,MO,,,0.3,61,0.9,,,,,0.005,300,0.005,300,,,,,20,
1693,TiCl4,,NH3,,,,,,,A-B,TiN,willemite(Mn2+),MO,,,,,,,,,,,340-420,,340-420,,,,,1,
1694,TiCl4,,NH3,,,,,,,A-B,TiN,willemite(Mn2+),MO,,,,,,,,,,,340-420,,340-420,,,,,2,
1695,TiCl4,,NH3,,,,,,,A-B,TiN,willemite(Mn2+),MO,,,,,,,,,,,340-420,,340-420,,,,,3,
1696,TDMAT,45,H2O,RT,,,,,Ar,A-B,TiOx,Zeotile-4,MO,,,,1224,,0.015,,,,0.5,200,0.5,200,,,,,30,
1697,TDMAT,45,H2O,RT,,,,,Ar,A-B,TiOx,Zeotile-4,MO,,,,,,0.015,,,,1.5,200,1.5,200,,,,,30,
1698,TDMAT,45,H2O,RT,,,,,Ar,A-B,TiOx,Zeotile-4,MO,,,,,,0.015,,,,2.5,120,2.5,120,,,,,30,
1699,TDMAT,45,H2O,RT,,,,,Ar,A-B,TiOx,Zeotile-4,MO,,,,,,0.015,,,,5,120,5,120,,,,,30,
1700,TDMAT,45,H2O,RT,,,,,Ar,A-B,TiOx,COK-12,MO,,,,544,,0.015,,,,5,120,5,120,,,,,30,
1701,TiCl4,,H2O,,,,,,,A-B,TiOx,graphene,C,,,,,,,,,,,180,,180,,,,,50,
1702,TiCl4,,H2O,,,,,,,A-B,TiOx,graphene,C,,,,,,,,,,,180,,180,,,,,100,
1703,TiCl4,17-19,H2O,7-10,TMP,71-74,,,N2,(A-B)-(C-B),PTiOx,SiO2,MO,0.98,,,300,,0.399967-1.06658,30,,,0.5-8.33,150,0.5-8.33,150,0.5-8.33,150,0.5-8.33,150,20,
1704,TiCl4,17-19,H2O,7-10,TMP,71-74,,,N2,(A-B)-(C-B),PTiOx,SiO2,MO,0.98,,,,,0.399967-1.06658,30,,,0.5-8.33,200,0.5-8.33,200,0.5-8.33,200,0.5-8.33,200,20,
1705,TiCl4,17-19,H2O,7-10,TMP,71-74,,,N2,(A-B)-(C-B),PTiOx,SiO2,MO,0.98,,,,,0.399967-1.06658,30,,,0.5-8.33,300,0.5-8.33,300,0.5-8.33,300,0.5-8.33,300,20,
1706,TiCl4,17-19,TMP,71-74,,,,,N2,A-B,PTi*,SiO2,MO,0.98,,,,,0.399967-1.06658,30,,,0.5-8.33,250,0.5-8.33,250,,,,,20,
1707,TiCl4,17-19,H2O,7-10,TMP,71-74,,,,A-B-C,PTiOx*,SiO2,MO,0.98,,,,,0.399967-1.06658,30,,,0.5-8.33,200,0.5-8.33,200,0.5-8.33,200,,,20,
1708,TiCl4,17-19,H2O,7-10,TMP,71-74,,,N2,(A-B)-(C-B),PTiOx,SiO2,MO,0.98,,,,,0.399967-1.06658,30,,,0.5-8.33,250,0.5-8.33,250,0.5-8.33,250,0.5-8.33,250,60,1.2 A/cycle
1709,TTIP,110,H2O,21,,,,,,A-B,TiOx,SiO2,MO,3,,,8,0.5,,250,,,0.1666666667,225,0.1666666667,225,,,,,75,
