Repository: seul22lee/PSED

File: 0216_dataset/dataset_model_input.csv (part 5 of 8)
unique_id,reactA,reactAT,reactB,reactBT,reactC,reactCT,reactD,reactDT,pc,reactScheme,coating,supports,supportsCat,batchmass,dp,pV,areaSSA,particlesize,processpressure,flow,pretreat_medium,pretreat_T,A_dosing,A_T,B_dosing,B_T,C_dosing,C_T,D_dosing,D_T,cycles,GPC
1710,TTIP,110,H2O,21,,,,,,A-B,TiOx,SiO2,MO,3,,,8,0.5,,250,,,0.1666666667,225,0.1666666667,225,,,,,150,
1711,TTIP,110,H2O,21,,,,,,A-B,TiOx,SiO2,MO,3,,,8,0.5,,250,,,0.1666666667,225,0.1666666667,225,,,,,300,
1712,DEZ,,H2O,,,,,,,A-B,ZnOx,LiMn2O4,MO,,,,,5,,,,,0.08358333333,120,0.08358333333,120,,,,,2,
1713,DEZ,,H2O,,,,,,,A-B,ZnOx,LiMn2O4,MO,,,,,5,,,,,0.08358333333,120,0.08358333333,120,,,,,6,
1714,DEZ,,H2O,,,,,,,A-B,ZnOx,LiMn2O4,MO,,,,,5,,,,,0.08358333333,120,0.08358333333,120,,,,,10,
1715,DEZ,,H2O,,,,,,,A-B,ZnOx,LiMn2O4,MO,,,,,5,,,,,0.08358333333,120,0.08358333333,120,,,,,50,1.7 A/cycle
1716,MeCpPtMe3,,O2,,,,,,N2,A-B,Pt,TiO2,MO,,,,50,,,,,,,,,,,,,,,
1717,MeCpPtMe3,50,O3,,,,,,N2,A-B,Pt,TiO2,MO,0.25,,,50,0.021,,,,,3,250,10,250,,,,,,
1718,MeCpPtMe3,50,O3,,,,,,N2,A-B,Pt,TiO2,MO,0.25,,,50,0.021,,,,,12,250,10,250,,,,,1,
1719,MeCpPtMe3,50,O3,,,,,,N2,A-B,Pt,TiO2,MO,0.25,,,50,0.021,,,,,5,250,10,250,,,,,5,
1720,TDMAZ,75,H2O,,,,,,N2,A-B,ZrOx,Ni0.5Co0.2Mn0.3(OH)2,MO,,,,1.42,10,,,,,0.001666666667,150,0.001666666667,150,,,,,2,1.9 A
1721,TDMAZ,75,H2O,,,,,,N2,A-B,ZrOx,Ni0.5Co0.2Mn0.3(OH)2,MO,,,,1.42,10,,,,,0.001666666667,150,0.001666666667,150,,,,,5,1.9 A
1722,TDMAZ,75,H2O,,,,,,N2,A-B,ZrOx,Ni0.5Co0.2Mn0.3(OH)2,MO,,,,1.42,10,,,,,0.001666666667,150,0.001666666667,150,,,,,8,1.9 A
1723,TMA,RT,EG,85,,,,,N2,A-B,alucone,C-COOH (graphene oxide),C,0.009-0.012,,,,,0.25,100,,,0.008333333333,100,0.008333333333,100,,,,,,0.25 nm
1724,TMA,30,H2O,,,,,,N2,A-B,AlOx,SiC,SC,8,,,0.12,68,100,800,,,100,27,100,27,,,,,5,1.1 nm
1725,TMA,30,H2O,,,,,,N2,A-B,AlOx,SiC,SC,8,,,0.12,68,100,800,,,100,27,100,27,,,,,7,2.4 nm
1726,TMA,30,H2O,,,,,,N2,A-B,AlOx,SiC,SC,8,,,0.12,68,100,800,,,5,27,4,27,,,,,20,9.2 nm
1727,TMA,30,H2O,,,,,,N2,A-B,AlOx,SiC,SC,8,,,0.12,68,100,800,O2 plasma,,5,27,4,27,,,,,20,11.5 nm
1728,TMA,30,H2O,,,,,,N2,A-B,AlOx,SiC,SC,8,,,0.12,68,100,800,O2 plasma,,5,27,4,27,,,,,40,12.1 nm
1729,TTIP,60,H2O,,,,,,,A-B,TiOx,WO3 (NPs),MO,,,,11,0.05-0.07,,,,,0.01666666667,300,0.01666666667,300,,,,,100,
1730,TTIP,60,H2O,,,,,,,A-B,TiOx,WO3 (NWs),MO,,,,101,,,,,,0.01666666667,300,0.01666666667,300,,,,,100,
1731,TTIP,65,H2O,23,,,,,N2,A-B,TiOx,Fe3O4,MO,,,,,100,0.053,60,,,,,,,,,,,,
1732,TTIP,65,H2O,23,,,,,N2,A-B,TiOx,Fe3O4,MO,,,,,400,0.053,60,,,,,,,,,,,,
1733,TMA,,H2O,,,,,,N2,A-B,AlOx,Pd/Al2O3,SM,,,,186,,,,,,,200,,200,,,,,45,
1734,TMA,,H2O,,,,,,N2,A-B,AlOx,LiMn2O4,MO,,,,,5-25,,5,,,,120,,120,,,,,50,1.5 A/cycle
1735,MPTMS,RT; 1-2,H2O,7,,,,,N2,A-B,SSiOx,SiO2,MO,,,,83,,0.599951-0.933257,30,,,11.33-13.33,30,2.333333333,30,,,,,20,
1736,MPTMS,RT; 1-2,H2O,7,,,,,N2,A-B,SSiOx,SiO2,MO,,,,83,,0.599951-0.933257,30,,,11.33-13.33,30,2.333333333,30,,,,,20,
1737,MPTMS,RT; RT,H2O,7,,,,,N2,A-B,SSiOx,SiO2,MO,,,,83,,0.599951-0.933257,30,,,11.33-13.33,30,2.333333333,30,,,,,20,
1738,MPTMS,RT; RT,H2O,7,,,,,N2,A-B,SSiOx,SiO2,MO,,,,83,,0.599951-0.933257,30,,,10,30,7.5,30,,,,,5,
1739,MPTMS,RT; 1-2,H2O,7,,,,,N2,A-B,SSiOx,SiO2,MO,,,,83,,0.599951-0.933257,30,,,10,30,7.5,30,,,,,5,
1740,MPTMS,RT; 1-2,H2O,7,,,,,N2,A-B,SSiOx,SiO2,MO,,,,83,,0.599951-0.933257,30,,,10,30,7.5,30,,,,,5,
1741,MPTMS,RT,H2O,7,,,,,N2,A-B,SSiOx,SiO2,MO,,,,83,,0.599951-0.933257,30,,,10,30,7.5,30,,,,,5,
1742,MPTMS,RT; 1-2,H2O,7,,,,,N2,A-B,SSiOx,SiO2,MO,,,,103,,0.599951-0.933257,30,,,3.5,30,3.5,30,,,,,5,
1743,MPTMS,RT; 1-2,H2O,7,,,,,N2,A-B,SSiOx,SiO2,MO,,,,103,,0.599951-0.933257,30,,,,30,0.5-25,30,,,,,20,
1744,MPTMS,RT; 1-2,H2O,7,,,,,N2,A-B,SSiOx,SiO2,MO,,,,83,,0.599951-0.933257,30,,,11.33-13.33,30,2.333333333,30,,,,,60,
1745,Ni(Cp)2,60,H2O,RT,,,,,N2,A-B,NiOx,SiO2,MO,,17.04,,300.71,250-500,0.001333224,,,500,3.333333333,250,0.1666666667,250,,,,,50,
1746,TiCl4,,H2O,,,,,,N2,A-B,TiOx,SiO2,MO,0.5,,,100,,,,,,1.666666667,150,2,150,,,,,5,
1747,Pd(hfac)2,,CH2O,,,,,,N2,A-B,Pd,TiO2/SiO2,MO,0.5,,,,,,,,,5,200,5,200,,,,,1,
1748,Pd(hfac)2,,CH2O,,,,,,N2,A-B,Pd,C,C,,,,62,0.04,0.13,300,N2,200,1.666666667,200,1.666666667,200,,,,,1,
1749,Pd(hfac)2,,CH2O,,,,,,N2,A-B,Pd,C,C,,,,62,0.04,0.13,300,N2,200,1.666666667,200,1.666666667,200,,,,,3,
1750,Pd(hfac)2,,CH2O,,,,,,N2,A-B,Pd,C,C,,,,62,0.04,0.13,300,N2,200,1.666666667,200,1.666666667,200,,,,,10,
1751,MeCpPtMe3,80,O2,,,,,,N2,A-B,Pt,MWCNTs,C,1,,,359.8,0.01-0.02,0.006666118,,N2,300,6,300,15,300,,,,,1,
1752,Cu(tmhd)2,140,O2 (air),,H2,,,,H2,A-B-C,Cu,SiO2,MO,1,,,300,,0.00013332237,,,400,480,190,120,300,300,500,,,,
1753,TMA,RT,EA,60,MA,70,,,N2,A-B-C,alucone,SiO2,MO,10,,,10,0.5,,10,,,,150,,150,,150,,,10,
1754,TMA,RT,EA,60,MA,70,,,N2,A-B-C,alucone,SiO2,MO,10,,,10,0.5,,10,,,,150,,150,,150,,,20,
1755,TMA,RT,EA,60,MA,70,,,N2,A-B-C,alucone,SiO2,MO,10,,,10,0.5,,10,,,,150,,150,,150,,,30,
1756,TMA,RT,EA,60,MA,70,,,N2,A-B-C,alucone,SiO2,MO,10,,,10,0.5,,10,,,,150,,150,,150,,,40,
1757,TDMAZ,75,H2O,RT,,,,,N2,A-B,ZrOx,GNS,C,,,,,,0.0399967-0.0533289,20,,,0.05833333333,150,0.06666666667,150,,,,,100,1.05 nm
1758,TDMAZ,75,H2O,RT,,,,,N2,A-B,ZrOx,GNS,C,,,,,,0.0399967-0.0533289,20,,,0.05833333333,200,0.06666666667,200,,,,,100,0.9
1759,TDMAZ,75,H2O,RT,,,,,N2,A-B,ZrOx,GNS,C,,,,,,0.0399967-0.0533289,20,,,0.05833333333,250,0.06666666667,250,,,,,100,0.75
1760,TDMAZ,75,H2O,RT,,,,,N2,A-B,ZrOx,GNS,C,,,,,,0.0399967-0.0533289,20,,,0.05833333333,150,0.06666666667,150,,,,,10,
1761,TDMAZ,75,H2O,RT,,,,,N2,A-B,ZrOx,GNS,C,,,,,,0.0399967-0.0533289,20,,,0.05833333333,150,0.06666666667,150,,,,,30,
1762,TDMAZ,75,H2O,RT,,,,,N2,A-B,ZrOx,GNS,C,,,,,,0.0399967-0.0533289,20,,,0.05833333333,150,0.06666666667,150,,,,,50,
1763,TDMAZ,75,H2O,RT,,,,,N2,A-B,ZrOx,GNS,C,,,,,,0.0399967-0.0533289,20,,,0.05833333333,200,0.06666666667,200,,,,,10,
1764,TDMAZ,75,H2O,RT,,,,,N2,A-B,ZrOx,GNS,C,,,,,,0.0399967-0.0533289,20,,,0.05833333333,200,0.06666666667,200,,,,,30,
1765,TDMAZ,75,H2O,RT,,,,,N2,A-B,ZrOx,GNS,C,,,,,,0.0399967-0.0533289,20,,,0.05833333333,200,0.06666666667,200,,,,,50,
1766,TDMAZ,75,H2O,RT,,,,,N2,A-B,ZrOx,GNS,C,,,,,,0.0399967-0.0533289,20,,,0.05833333333,250,0.06666666667,250,,,,,10,
1767,TDMAZ,75,H2O,RT,,,,,N2,A-B,ZrOx,GNS,C,,,,,,0.0399967-0.0533289,20,,,0.05833333333,250,0.06666666667,250,,,,,30,
1768,TDMAZ,75,H2O,RT,,,,,N2,A-B,ZrOx,GNS,C,,,,,,0.0399967-0.0533289,20,,,0.05833333333,250,0.06666666667,250,,,,,50,
1769,TMA,,H2O,,,,,,N2,A-B,AlOx,C,C,0.1,,,62,0.04,,300,N2,200,1,200,1,200,,,,,3,
1770,Pd(hfac)2,,CH2O,,,,,,N2,A-B,Pd,Al2O3/C,CC,,,,,,,,,,1.666666667,200,1.666666667,200,,,,,3,
1771,Pd(hfac)2,,CH2O,,,,,,N2,A-B,Pd,SiO2Al2O3,MO,,,,,,0.13,,,,25-50,200,,200,,,,,1,
1772,DEZ,,H2O,,,,,,N2,A-B,ZnOx,Al,M,,,,15.4,14 (0.08-0.12),0.13,100,,,0.3333333333,120,0.3333333333,120,,,,,10,0.17 nm/cycle
1773,DEZ,,H2O,,,,,,N2,A-B,ZnOx,Al,M,,,,15.4,14 (0.08-0.12),0.13,100,,,0.3333333333,120,0.3333333333,120,,,,,80,
1774,DEZ,,H2O,,,,,,N2,A-B,ZnOx,Al,M,,,,15.4,14 (0.08-0.12),0.13,100,,,0.3333333333,120,0.3333333333,120,,,,,225,0.17 nm/cycle
1775,SnCl4,,H2O2,,,,,,N2,A-B,SnOx,Al,M,,,,15.4,14 (0.08-0.12),0.13,100,,,1,300,1,300,,,,,550,0.031 nm/cycle
1776,TTIP,50,H2O,RT,,,,,N2,A-B,TiOx,Ni,M,,,,,150,,,,,2,150,0.2166666667,150,,,,,5,
1777,TTIP,50,H2O,RT,,,,,N2,A-B,TiOx,SiO2,MO,,15,,,,,,,,,,,,,,,,,
1778,MeCpPtMe3,,O2,,,,,,,A-B,Pt,SiO2,MO,,15,0.99,266,30-75,,,,,,300,,300,,,,,3,
1779,TMA,,EG,,,,,,,A-B,alucone,Pt/SiO2,SM,,,,,,,,,,,160,,160,,,,,20,
1780,TMA,,EG,,,,,,,A-B,alucone,Pt/SiO2,SM,,,,,,,,,,,160,,160,,,,,30,
1781,TMA,,EG,,,,,,,A-B,alucone,Pt/SiO2,SM,,,,,,,,,,,160,,160,,,,,40,
1782,TMA,,NO2,,,,,,N2,A-B,AlOx,G,C,0.1,,,,,,,,,2,180,2,180,,,,,10,
1783,TMA,,NO2,,,,,,N2,A-B,AlOx,CNT,C,0.1,,,,,,,,,2,180,2,180,,,,,10,
1784,TMA,,H2O,,,,,,N2,A-B,AlOx,Al2O3/G,CC,,,,,,,,,,2,180,2,180,,,,,5,
1785,TMA,,H2O,,,,,,N2,A-B,AlOx,Al2O3/CNT,CC,,,,,,,,,,2,180,2,180,,,,,5,
1786,TiCl4,,H2O,,,,,,N2,A-B,TiOx,Al2O3/Al2O3/G,CC,,,,,,,,,,2,120,2,120,,,,,5,
1787,TiCl4,,H2O,,,,,,N2,A-B,TiOx,Al2O3/Al2O3/CNT,CC,,,,,,,,,,2,120,2,120,,,,,5,
1788,TiCl4,,H2O,,,,,,N2,A-B,TiOx,Al2O3/Al2O3/CNT,CC,,,,,,,,,,2,120,2,120,,,,,5,
1789,TiCl4,,H2O,,,,,,N2,A-B,TiOx,Al2O3/Al2O3/CNT,CC,,,,,,,,,,2,120,2,120,,,,,50,
1790,MeCpPtMe3,50,O2,,,,,,N2,A-B,Pt,ZrO2,MO,1,,,24,,0.13,300,O3,200,5,200,3.333333333,200,,,,,,
1791,MeCpPtMe3,50,O2,,,,,,N2,A-B,Pt,ZrO2,MO,1,,,24,,0.13,300,O3,300,5,300,3.333333333,300,,,,,,
1792,MeCpPtMe3,50,O2,,,,,,N2,A-B,Pt,ZrO2,MO,1,,,55,,0.13,300,O3,300,5,300,3.333333333,300,,,,,,
1793,MeCpPtMe3,50,O2,,,,,,N2,A-B,Pt,ZrO2,MO,1,,,55,,0.13,300,O3,,5,,3.333333333,,,,,,,
1794,TMA,,H2O,,,,,,N2,A-B,AlOx,Li1.2Ni0.13Mn0.54Co0.13O2,MO,0.5,,,,2-3,0.13,,,,0.5,150,0.5,150,,,,,10,2-3 A
1795,TTIP,,H2O,,,,,,N2,A-B,TiOx,Li1.2Ni0.13Mn0.54Co0.13O2,MO,0.5,,,,2-3,0.13,,,,0.5,150,0.5,150,,,,,20,
1796,DEZ,,H2O,,,,,,,A-B,ZnOx,LiMn2O4,MO,,,,,,,,,,0.08358333333,120,0.08358333333,120,,,,,6,
1797,DEZ,,H2O,,,,,,,A-B,ZnOx,LiMn2O4,MO,,,,,,,,,,0.08358333333,120,0.08358333333,120,,,,,50,1.74 A
1798,ZTB,,H2O,,,,,,,A-B,ZrOx,LiMn2O4,MO,,,,,,,,,,0.08358333333,120,0.0875,120,,,,,6,
1799,ZTB,,H2O,,,,,,,A-B,ZrOx,LiMn2O4,MO,,,,,,,,,,0.08358333333,120,0.0875,120,,,,,50,2.9 A
1800,TMA,,H2O,,,,,,,A-B,AlOx,LiMn2O4,MO,,,,,,,,,,0.0835,120,0.0835,120,,,,,6,
1801,TMA,,H2O,,,,,,,A-B,AlOx,LiMn2O4,MO,,,,,,,,,,0.0835,120,0.0835,120,,,,,50,1.12 A
1802,ZTB,,H2O,,,,,,,A-B,ZrOx,LiMn2O4,MO,,,,,0.25,,,,,0.0875,120,0.08358333333,120,,,,,50,2 A
1803,ZTB,,H2O,,,,,,,A-B,ZrOx,LiMn2O4,MO,,,,,0.25,,,,,0.0875,120,0.08358333333,120,,,,,2,
1804,ZTB,,H2O,,,,,,,A-B,ZrOx,LiMn2O4,MO,,,,,0.25,,,,,0.0875,120,0.08358333333,120,,,,,6,
1805,ZTB,,H2O,,,,,,,A-B,ZrOx,LiMn2O4,MO,,,,,0.25,,,,,0.0875,120,0.08358333333,120,,,,,10,
1806,Sn(dmamp)2,70,H2O,25,,,,,Ar,A-B,SnOx,TiO2,MO,,,,,,,,,,0.083,250,0.083,250,,,,,30-472,0.008 nm
1807,Sn(dmamp)2,70,H2O,25,,,,,Ar,A-B,SnOx,TiO2,MO,,,,,,,,,,0.083,250,0.083,250,,,,,118,
1808,Sn(dmamp)2,70,H2O,25,,,,,Ar,A-B,SnOx,TiO2,MO,,,,,,,,,,0.083,250,0.083,250,,,,,236,
1809,Sn(dmamp)2,70,H2O,25,,,,,Ar,A-B,SnOx,TiO2,MO,,,,,,,,,,0.083,150,0.083,150,,,,,,
1810,Sn(dmamp)2,70,H2O,25,,,,,Ar,A-B,SnOx,TiO2,MO,,,,,,,,,,0.083,200,0.083,200,,,,,,
1811,DEZ,RT,H2O,RT,,,,,,A-B,ZnOx,Bi0.4Sb1.6Te3,M,,,,,,,,,,,RT,,RT,,,,,0-50,0.8 nm
1812,DEZ,RT,H2O,RT,,,,,,A-B,ZnOx,Bi0.4Sb1.6Te3,M,,,,,,,,,,,,,,,,,,10,
1813,TMA,RT,FA,172,,,,,N2/Ar,A-B,alucone,LiNi0.6Co0.2Mn0.2O2,MO,,,,,5,,,,,0.033,200,0.167,200,,600,,,20,
1814,TMA,RT,H2O,RT,,,,,N2/Ar,A-B,AlOx,LiNi0.6Co0.2Mn0.2O2,MO,,,,,5,,,,,0.033,200,0.083,200,,600,,,20,
1815,TDMAT,75,H2O,,,,,,,A-B,TiOx,MoS2@NC,MS,,,,40.1,,1.8-2,,,,,150,,150,,,,,26,0.055 nm
1816,TDMAT,75,H2O,,,,,,,A-B,TiOx,MoS2@NC,MS,,,,40.1,,1.8-2,,,,,150,,150,,,,,73,0.055 nm
1817,TDMAT,75,H2O,,,,,,,A-B,TiOx,MoS2@NC,MS,,,,40.1,,1.8-2,,,,,150,,150,,,,,127,0.055 nm
1818,DEZ,35,H2O,25,,,,,N2,A-B,ZnOx,Fe3O4,MO,,,,6.8,,,,,,,150,,150,,,,,50,0.06
1819,DEZ,35,H2O,25,,,,,N2,A-B,ZnOx,Fe3O4,MO,,,,6.8,,,,,,,150,,150,,,,,100,0.06
1820,DEZ,35,H2O,25,,,,,N2,A-B,ZnOx,Fe3O4,MO,,,,6.8,,,,,,,150,,150,,,,,150,0.06
1821,DEZ,35,H2O,25,,,,,N2,A-B,ZnOx,Fe3O4,MO,,,,6.8,,,,,,,150,,150,,,,,200,0.06
1822,MeCpPtMe3,30,O3,,,,,,,A-B,Pt,MIL-101 (giant pore MOF),mof,0.2,,,,0.30-0.40,0.05,,,,0.1666666667,200,0.1666666667,200,,,,,40,
1823,MeCpPtMe3,30,O3,,,,,,,A-B,Pt,MIL-101 (giant pore MOF),mof,0.2,,,,0.30-0.40,0.05,,,,0.1666666667,200,0.1666666667,200,,,,,120,
1824,TMA,,H2O,,,,,,N2,A-B,AlOx,NMC811 (LiNi0.77Mn0.11Co0.12O2),MO,,,,,,,,,,,,,,,,,,,
1825,TMA,,H2O,,,,,,N2,A-B,AlOx,NCA (LiNi0.79Co0.16Al0.05O2),MO,,,,,,,,,,,,,,,,,,,
1826,TiCl4,,H2O,,,,,,N2,A-B,TiOx,NMC811 (LiNi0.77Mn0.11Co0.12O2),MO,,,,,,,,,,,,,,,,,,,
1827,TiCl4,,H2O,,,,,,N2,A-B,TiOx,NCA (LiNi0.79Co0.16Al0.05O2),MO,,,,,,,,,,,,,,,,,,,
1828,MeCpPtMe3,65,O2,,,,,,Ar,A-B,Pt,Pd3Au/C,SM,0.06,,,,0.1,,,,,0.5,150,1.25,150,,,,,5,
1829,MeCpPtMe3,65,O2,,,,,,Ar,A-B,Pt,Pd3Au/C,SM,0.06,,,,0.1,,,,,0.5,150,1.25,150,,,,,10,
1830,MeCpPtMe3,65,O2,,,,,,Ar,A-B,Pt,Pd3Au/C,SM,0.06,,,,0.1,,,,,0.5,150,1.25,150,,,,,15,
1831,MeCpPtMe3,65,O2,,,,,,Ar,A-B,Pt,Pd3Au/C,SM,0.06,,,,0.1,,,,,0.5,150,1.25,150,,,,,25,
1832,TTIP,80,H2O,RT,,,,,N2,A-B,TiOx,Au/Al2O3,SM,,,,40,,0.133,200,,,0.1666666667,150,0.1333333333,150,,,,,50,0.3 A
1833,TTIP,80,H2O,RT,,,,,N2,A-B,TiOx,Au/Al2O3,SM,,,,40,,0.133,200,,,0.1666666667,150,0.1333333333,150,,,,,20,
1834,TTIP,80,H2O,RT,,,,,N2,A-B,TiOx,Au,M,,,,,0.02,0.133,200,,,0.1666666667,150,0.1333333333,150,,,,,20,
1835,LiOtBu,170,H2O,,NbOEt,155,,,N2,(A-B)-(C-B),NbLiOx,LiNi0.8Mn0.1Co0.1O2,MO,,,,,,,,,,0.0167,,0.0167,,0.0167,,0.0167,,10,0.2 nm
1836,LiOtBu,170,H2O,,NbOEt,155,,,N2,(A-B)-(C-B),NbLiOx,LiNi0.8Mn0.1Co0.1O2,MO,,,,,,,,,,0.0167,,0.0167,,0.0167,,0.0167,,25,0.2 nm
1837,LiOtBu,170,H2O,,NbOEt,155,,,N2,(A-B)-(C-B),NbLiOx,LiNi0.8Mn0.1Co0.1O2,MO,,,,,,,,,,0.0167,,0.0167,,0.0167,,0.0167,,50,0.2 nm
1838,TMA,30,H2O,,,,,,N2,A-B,AlOx,TiO2,MO,2,,,52.4,0.327,100,,,,3.5,25,2.5,25,,,,,4,0.15
1839,TMA,30,H2O,,,,,,N2,A-B,AlOx,TiO2,MO,2,,,52.4,0.327,100,,,,3.5,25,2.5,25,,,,,7,0.14
1840,TMA,30,H2O,,,,,,N2,A-B,AlOx,TiO2,MO,2,,,52.4,0.327,100,,,,3.5,25,2.5,25,,,,,15,0.14
1841,TMA,30,H2O,,,,,,N2,A-B,AlOx,TiO2,MO,2,,,52.4,0.327,100,,,,7,25,5,25,,,,,7,0.22
1842,TMA,30,H2O,,,,,,N2,A-B,AlOx,TiO2,MO,2,,,52.4,0.327,100,,,,14,25,10,25,,,,,7,0.26
1843,TMA,30,H2O,,,,,,N2,A-B,AlOx,TiO2,MO,2,,,52.4,0.327,100,,,,21,25,15,25,,,,,7,0.51
1844,TMA,30,H2O,,,,,,N2,A-B,AlOx,TiO2,MO,2,,,52.4,0.327,100,,,,21,170,15,170,,,,,5,0.16
1845,Ca(tmhd)2,,O2 (air),,,,,,,A-B,CaOx,MgAl2O4,MO,,,,125,,,,,,,,5,500,,,,,,0.015 nm
1846,TiCl4,,H2O,,,,,,,A-B,TiOx,MgAl2O4,MO,,,,125,,,,,,,,,150,,,,,,0.025 nm
1847,Ca(tmhd)2,,O2 (air),,TiCl4,,H2O,,,(A-B)-(C-D),TiCaOx,MgAl2O4,MO,,,,125,,,,,,,,5,500,,,,148,6 CaO + 4 TiO2,
1848,Pd(tmhd)2,,O2 (air),,,,,,,A-B,Pd,CaTiO3/MgAl2O4,MO,,,,87,,,,,,,300,,500,,,,,1,
1849,Pt(acac)2,,O2 (air),,,,,,,A-B,Pt,CaTiO3/MgAl2O4,MO,,,,87,,,,,,,150,,300,,,,,1,
1850,Pt(acac)2,,O2 (air),,,,,,,A-B,Pt,MgAl2O4,MO,,,,125,,,,,,,150,,300,,,,,1,
1851,TMA,,H2O,,,,,,N2,A-B,AlOx,Cu/SiO2,SM,,,,28,,0.13-0.26,,,200,0.833-1.667,200,0.833-1.667,200,,,,,30,
1852,NbOEt,135,H2O,,,,,,N2,A-B,NbOx,Al2O3/Cu/SiO2,MO,,,,,,,,,135,2-2.1667,135,2-2.1667,135,,,,,20,
1853,NbOEt,135,H2O,,,,,,N2,A-B,NbOx,Al2O3/Cu/SiO2,MO,,,,,,,,,135,2-2.1667,135,2-2.1667,135,,,,,5,
1854,DEZ,,H2O,,,,,,,A-B,ZnOx,LiMn2O4,MO,,,,,,,,,,0.08358333333,120,0.08358333333,120,,,,,6,
1855,DEZ,,H2O,,,,,,,A-B,ZnOx,LiMn2O4,MO,,,,,,,,,,0.08358333333,120,0.08358333333,120,,,,,50,
1856,TMA,,O3,,,,,,,A-B,AlOx,SiO2,MO,,,,,,,,,,,,,,,,,,,
1857,TDMAZ,,H2O,,,,,,N2,A-B,ZrOx,GNS,C,,,,,,,20,,,0.05833333333,250,0.06666666667,250,,,,,5,
1858,MeCpPtMe3,50,O3,,,,,,N2,A-B,Pt,TiO2,MO,0.25,,,50,0.021,,,,,12,250,10,250,,,,,1,
1859,MeCpPtMe3,50,O3,,,,,,N2,A-B,Pt,TiO2,MO,0.25,,,50,0.021,,,,,3,250,10,250,,,,,1,
1860,MeCpPtMe3,50,O3,,,,,,N2,A-B,Pt,TiO2,MO,0.25,,,50,0.021,,,,,5,250,10,250,,,,,5,
1861,MeCpPtMe3,,O3,,,,,,,A-B,Pt,SrTiO3,MO,1,,,19,,,,O3,300,,300,,300,,,,,5,
1862,TTIP,,H2O,,,,,,,A-B,TiOx,Pt/SrTiO3,SM,0.2,,,21,,,,,,,200,,200,,,,,10,
1863,TMA,,H2O,,,,,,,A-B,AlOx,Pt/SrTiO3,SM,0.2,,,21,,,,,,,200,,200,,,,,5,
1864,TDMAT,75,H2O,,,,,,Ar,A-B,TiOx,SiO2,MO,0.5,,,90,0.025,0.05-0.1,600,Ar,100,3.333-16.667,100,0.5-1,100,,,,,50,0.32 A/cycle
1865,TDMAT,75,H2O,,,,,,Ar,A-B,TiOx,SiO2,MO,0.5,,,90,0.025,0.05-0.1,600,Ar,100,3.333-16.667,100,0.5-1,100,,,,,100,
1866,TMA,,H2O,,,,,,N2,A-B,AlOx,YCrO3,MO,,,,,,,,,,,,,,,,,,50,
1867,TMA,,H2O,,,,,,N2,A-B,AlOx,YCrO3,MO,,,,,,,,,,,,,,,,,,500,
1868,TMA,,H2O,,,,,,N2,A-B,AlOx,YCrO3,MO,,,,,,,,,,,,,,,,,,1000,
1869,Boc-Ala-OH,110,H3PO4,70,DCC,100,,,Ar,A-B-C,polypeptide,APTMS/SiO2,org,,,,,,0.001333224,,,,0.5333333333,130,0.5333333333,130,0.5333333333,130,,,60,0.23 nm 
1870,APTMS,50,H2O,RT,,,,,Ar,A-B,SiOx,SiO2,MO,,,,,,0.001333224,,,,0.3,120,0.3,120,,,,,5,
1871,Boc-Val-OH,100,H3PO4,70,DCC,100,,,Ar,A-B-C,polypeptide,APTMS/SiO2,org,,,,,,0.001333224,,,,0.5333333333,130,0.5333333333,130,0.5333333333,130,,,,
1872,TMA,,EA,,MA,,,,N2,A-B-C,alucone,Ni/Al2O3,SM,4,,,,,,,,,30-60,177,30-60,177,30-60,177,,,5,
1873,TMA,,EA,,MA,,,,N2,A-B-C,alucone,Ni/Al2O3,SM,3,,,,,,,,,30-60,177,30-60,177,30-60,177,,,10,
1874,TMA,,EA,,MA,,,,N2,A-B-C,alucone,Ni/Al2O3,SM,2,,,,,,,,,30-60,177,30-60,177,30-60,177,,,15,
1875,Ni(Cp)2,,,,,,,,N2,A,Ni*,Al2O3,MO,5,,,37,,,,,,,,,,,,,,1,
1876,TMA,,GLY,,,,,,,A-B,alucone,Si,SC,,,,,,,,,,,140,,140,,,,,,
1877,W(CO)6,80,H2O2,12,,,,,Ar,A-B,WOx,TiO2,MO,0.5,,,50,0.021,0.56,15,,,4-18,180,1,180,,,,,1,
1878,W(CO)6,80,H2O2,12,,,,,Ar,A-B,WOx,TiO2,MO,0.5,,,50,0.021,0.56,15,,,4-18,200,1,200,,,,,1,
1879,Ni(Cp)2,60,H2O,RT,,,,,N2,A-B,NiOx,SiO2,MO,0.6,13.84,,297.66,,0.001333224,,,,4.166666667,260,0.25,260,,,,,40,
1880,DEZ,RT,H2O,RT,,,,,N2,A-B,ZnOx,SiO2,MO,,16.5,,312.3,250-500,0.00066661184,,,,1.666666667,130,1,130,,,,,200,
1881,MeCpPtMe3,,O2,,,,,,N2,A-B,Pt,MWCNT,C,1,,,360,0.01-0.02,0.00066661184,,,300,6,300,15,300,,,,,1,
1882,Ni(Cp)2,60,H2O,RT,,,,,N2,A-B,NiOx,SiO2,MO,,17,,301,250-500,0.00066661184,,,500; 250,3.833333333,250,0.1833333333,250,,,,,50,
1883,TTIP,50,H2O,RT,,,,,N2,A-B,TiOx,SiO2,MO,,17,,301,250-500,0.00066661184,,,500; 250,,250,,250,,,,,300,
1884,Ni(Cp)2,60,H2O,RT,,,,,N2,A-B,NiOx,TiO2/SiO2,MO,,,,,,0.00066661184,,,500; 250,3.833333333,250,0.1833333333,250,,,,,50,
1885,Fe(Cp)2,,O3,,TMP,,H2O,,N2,(A-B)-(C-D),PFeOx,"C (Nitrogen-doped carbon nanotubes, NCNTs)",C,,,,,0.04-0.06 (diameter),,20,,,0.01666666667,200,0.01666666667,200,0.03333333333,200,0.01666666667,200,500,0.2
1886,Fe(Cp)2,,O3,,TMP,,H2O,,N2,(A-B)-(C-D),PFeOx,"C (Nitrogen-doped carbon nanotubes, NCNTs)",C,,,,,0.04-0.06 (diameter),,20,,,0.01666666667,250,0.01666666667,250,0.03333333333,250,0.01666666667,250,500,0.4
1887,Fe(Cp)2,,O3,,TMP,,H2O,,N2,(A-B)-(C-D),PFeOx,"C (Nitrogen-doped carbon nanotubes, NCNTs)",C,,,,,0.04-0.06 (diameter),,20,,,0.01666666667,300,0.01666666667,300,0.03333333333,300,0.01666666667,300,500,0.6
1888,Fe(Cp)2,,O3,,TMP,,H2O,,N2,(A-B)-(C-D),PFeOx,"C (Nitrogen-doped carbon nanotubes, NCNTs)",C,,,,,0.04-0.06 (diameter),,20,,,0.01666666667,350,0.01666666667,350,0.03333333333,350,0.01666666667,350,500,0.5
1889,NaOtBu,180,H2O,RT,TTIP,85,,,N2,(A-B)-(C-B),TiNaOx,C (CNTs),C,,,,,,,,HNO3,120,,200-275,,,,,,,,
1890,TTIP,85,H2O,RT,,,,,N2,A-B,TiOx,C (CNTs),C,,,,,,,,HNO3,120,,,,,,,,,,
1891,VTIP,,H2O,,,,,,N2,A-B,VOx,C (CNTs),C,,,,,,,,,,10,150,10,150,,,,,50,
1892,TDMASn,65,H2O,,,,,,N2,A-B,SnOx,C (graphene oxide),C,10,,,450,,,,,,,150,,150,,,,,50,
1893,MeCpPtMe3,70-80,O2,,,,,,N2,A-B,Pt,TiO2,MO,,,,50,0.021,,,,,,100,,220,,,,,1,
1894,MeCpPtMe3,70-80,O2,,,,,,N2,A-B,Pt,TiO2,MO,,,,50,0.021,,,,,,100,,220,,,,,1,
1895,MeCpPtMe3,70-80,O2,,,,,,N2,A-B,Pt,TiO2,MO,,,,50,0.021,,,,,,100,,220,,,,,1,
1896,MeCpPtMe3,70-80,O2,,,,,,N2,A-B,Pt,TiO2,MO,,,,50,0.021,,,,,,100,,220,,,,,1,
1897,Si2H6,,WF6,,,,,,Ar,A-B,WSi*,Al2O3,MO,,25,0.45,110,60-120,,,,,,110-120,,110-120,,,,,15,
1898,Si2H6,,WF6,,,,,,Ar,A-B,WSi*,Al2O3,MO,,25,0.45,110,60-120,,,,,,110-120,,110-120,,,,,20,
1899,Si2H6,,WF6,,,,,,Ar,A-B,WSi*,Al2O3/divinyl benzene/vinylpyridine copolymer,MO,,23,0.75,470,,,,,,,110-120,,110-120,,,,,10,
1900,Si2H6,,WF6,,,,,,Ar,A-B,WSi*,Al2O3/divinyl benzene/vinylpyridine copolymer,MO,,23,0.75,470,,,,,,,110-120,,110-120,,,,,15,
1901,Si2H6,,WF6,,,,,,Ar,A-B,WSi*,Al2O3/divinyl benzene/vinylpyridine copolymer,MO,,23,0.75,470,,,,,,,110-120,,110-120,,,,,25,
1902,Si2H6,,WF6,,,,,,Ar,A-B,WSi*,Al2O3/PMMA (polymethyl methacrylate),MO,,,,1,,,,,,,110-120,,110-120,,,,,,
1903,Si2H6,,WF6,,,,,,,A-B,WSi*,SiO2,MO,,,,,,,,,,,110-120,,110-120,,,,,25,
1904,Pd(hfac)2,70,CH2O,RT,,,,,Ar,A-B,Pd,γ-Al2O3 (CP),MO,,10,0.7,198,2500,,,,,0.0083,220,0.0167,220,,,,,300,53
1905,Pd(hfac)2,70,CH2O,RT,,,,,Ar,A-B,Pd,γ-Al2O3 (RP),MO,,11,0.8,197,2800,,,,,0.0083,220,0.0167,220,,,,,300,53
1906,TiCl4,,H2O,,,,,,N2,A-B,TiOx,Croscarmellose-sodium,org,,,,,,,,,,,100,,100,,,,,5,
1907,TiCl4,,H2O,,,,,,N2,A-B,TiOx,microcrystalline cellulose,org,,,,,,,,,,,100,,100,,,,,5,
1908,TiCl4,,H2O,,,,,,N2,A-B,TiOx,α-lactose monohydrate,org,,,,,,,,,,,100,,100,,,,,5,
1909,TiCl4,,H2O,,,,,,N2,A-B,TiOx,Sorbitol,org,,,,,,,,,,,100,,100,,,,,5,
1910,TiCl4,,H2O,,,,,,N2,A-B,TiOx,dibasic calcium phosphate dihydrate,org,,,,,,,,,,,100,,100,,,,,5,
1911,TiCl4,,H2O,,,,,,N2,A-B,TiOx,Sorbitol,org,,,,,,,,,,,100,,100,,,,,20,
1912,TiCl4,,H2O,,,,,,N2,A-B,TiOx,Croscarmellose-sodium,org,,,,,,,,,,,100,,100,,,,,20,
1913,TMA,,H2O,,,,,,N2,A-B,AlOx,Ni/Al2O3,SM,0.2,,0.4,101,,,,,,0.1,125,0.1,125,,,,,20,
1914,TMA,,H2O,,H2,,,,N2,A-B-C,AlOx,Ni/Al2O3,SM,0.2,,0.4,101,,,,,,0.1,125,0.1,125,60,500,,,20,
1915,TMA,,H2O,,,,,,N2,A-B,AlOx,Ni/Al2O3,SM,0.2,,0.4,101,,,,,,0.1,125,0.1,125,,,,,5,
1916,TMA,RT,H2O,RT,,,,,,A-B,AlOx,PVP particle,poly,,,,,,,,,,0.00025,80,0.00025,80,,,,,50,
1917,TDMAT,75,H2O,RT,O2 (air),,,,,A-(B1-B2),TiOx,Al2O3/PVP,MO,,,,,,,,,,0.00167,200,0.00025,200,60,600,,,300,
1918,TTIP,75,H2O,,,,,,N2,A-B,TiOx,SiO2,MO,0.5,27.6,0.949,93.3,,0.133,,,200,4.17-5.83,200,0.75,200,,,,,1,0.3 A
1919,MeCpPtMe3,65,O3,,,,,,N2,A-B,Pt,VC (Vulcan Carbon),C,,,,,,,,,,0.0083,250,0.0167,250,,,,,20,
1920,MeCpPtMe3,65,O3,,,,,,N2,A-B,Pt,Ru/VC,SM,,,,,,,,,,0.0083,250,0.0167,250,,,,,20,
1921,MeCpPtMe3,65,O3,,,,,,N2,A-B,Pt,ethylene glycol/VC,org,,,,,,,,,,0.0083,250,0.0167,250,,,,,20,
1922,Ce(tmhd)4,,,,,,,,,not specified,CeOx,Al2O3,MO,0.3,,,110,,,,,,5,250,5,500,,,,,20,0.02 nm
1923,Zr(tmhd)4,,,,,,,,,not specified,ZrOx,Al2O3,MO,0.3,,,110,,,,,,5,250,5,500,,,,,20,0.015 nm
1924,Mn(tmhd)3,,,,,,,,,not specified,MnOx,Al2O3,MO,0.3,,,110,,,,,,5,250,5,500,,,,,25,0.019 nm
1925,Co(tmhd)3,,,,,,,,,not specified,CoOx,Al2O3,MO,0.3,,,110,,,,,,5,250,5,500,,,,,30,0.013 nm
1926,Ni(tmhd)2,,,,,,,,,not specified,NiOx,Al2O3,MO,0.3,,,110,,,,,,5,250,5,500,,,,,20,0.019 nm
1927,Fe(Cp)2,,O2,,,,,,,not specified,FeOx,Al2O3,MO,0.3,,,110,,,,,,5,350,,350,,,,,25,0.019 nm
1928,Pd(tmhd)2,,,,,,,,,A,Pd*,Al2O3,MO,0.3,,,110,,,,,,,,,,,,,,1,
1929,Pd(tmhd)2,,,,,,,,,A,Pd,CeO2/Al2O3,MO,,,,,,,,,,,,,,,,,,1,
1930,Pd(tmhd)2,,,,,,,,,A,Pd,Fe2O3/Al2O3,MO,,,,,,,,,,,,,,,,,,1,
1931,Pd(tmhd)2,,,,,,,,,A,Pd,MnO2/Al2O3,MO,,,,,,,,,,,,,,,,,,1,
1932,Pd(tmhd)2,,,,,,,,,A,Pd,NiO/Al2O3,MO,,,,,,,,,,,,,,,,,,1,
1933,Pd(tmhd)2,,,,,,,,,A,Pd,Co3O4/Al2O3,MO,,,,,,,,,,,,,,,,,,1,
1934,Pd(tmhd)2,,,,,,,,,A,Pd,ZrO2/Al2O3,MO,,,,,,,,,,,,,,,,,,1,
1935,La(tmhd)3,250,,,,,,,,not specified,LaOx,MgAl2O4,MO,,,,120,,,,,,5,,3,600,,,,,,0.017
1936,Co(tmhd)3,250,,,,,,,,not specified,CoOx,MgAl2O4,MO,,,,120,,,,,,5,,5,500,,,,,,0.013
1937,La(tmhd)3,250,,,Co(tmhd)3,250,,,,not specified,CoLaOx,MgAl2O4,MO,,,,120,,,,,,5,,3,600,5,,5,500,3+2,
1938,Pt(acac)2,,O2 (air),,,,,,,A-B,Pt,MgAl2O4,MO,,,,120,,,,,,,,,300,,,,,1,
1939,Pt(acac)2,,O2 (air),,,,,,,A-B,Pt,La2O3/MgAl2O4,MO,,,,,,,,,,,,,300,,,,,1,
1940,Pt(acac)2,,O2 (air),,,,,,,A-B,Pt,Co3O4/MgAl2O4,MO,,,,,,,,,,,,,300,,,,,1,
1941,Pt(acac)2,,O2 (air),,,,,,,A-B,Pt,LaCoO3/MgAl2O4,MO,,,,,,,,,,,,,300,,,,,1,
1942,TTIP,40,H2O,24,,,,,N2,A-B,TiOx,SnO2,MO,,,,,0.003-0.008,0.013,,,,0.0167,150,0.0033,150,,,,,500,
1943,TTIP,40,H2O,24,,,,,N2,A-B,TiOx,SnO2,MO,,,,,0.003-0.008,0.013,,,,0.0167,150,0.0033,150,,,,,1000,
1944,TTIP,40,H2O,24,,,,,N2,A-B,TiOx,SnO2,MO,,,,,0.003-0.008,0.013,,,,0.0167,150,0.0033,150,,,,,2000,
1945,TMA,,H2O,,,,,,Ar,A-B,AlOx,Zr powder,M,1,,,0.35,,,,,,0.33,120,0.33,120,,,,,100,0.13 nm
1946,DEZ,,H2O,,,,,,Ar,A-B,ZnOx,Zr powder,M,1,,,0.35,,,,,,0.33,120,0.33,120,,,,,100,0.18 nm
1947,TMA,,H2O,,,,,,Ar,A-B,AlOx,Zr powder,M,1,,,0.35,,,,,,0.33,120,0.33,120,,,,,200,0.14 nm
1948,DEZ,,H2O,,,,,,Ar,A-B,ZnOx,Zr powder,M,1,,,0.35,,,,,,0.33,120,0.33,120,,,,,200,0.18 nm
1949,TMA,,H2O,,DEZ,,,,Ar,(A-B)-(C-B),ZnAlOx,Zr powder,M,1,,,0.35,,,,,,0.33,120,0.33,120,,,,,100+100,
1950,DEZ,,H2O,,TMA,,,,Ar,(A-B)-(C-B),AlZnOx,Zr powder,M,1,,,0.35,,,,,,0.33,120,0.33,120,,,,,100+100,
1951,DEZ,,H2O,,,,,,,A-B,ZnOx,Ag ,M,,,,1.98,0.14,,,,,,150,,150,,,,,100,
1952,MeCpPtMe3,65,O2,,,,,,N2,A-B,Pt,Mo2C (nanotubes,MC,,3.59,,90.73,,,,,,0.01666666667,250,0.01666666667,250,,,,,600,
1953,MeCpPtMe3,65,O2,,,,,,N2,A-B,Pt,Mo2C (nanotubes,MC,,3.59,,90.73,,,,,,0.01666666667,250,0.01666666667,250,,,,,800,
1954,Mg(EtCp)2,,O3,,Hfac,,,,N2,(A-B)-(C-B),Mg*,LMNO (LiMn1.5Ni0.5O4),MO,10-20,,,,100,0.3,,,,,275,,275,,,,,4,0.65
1955,Mg(EtCp)2,,O3,,Hfac,,,,N2,(A-B)-(C-B),Mg*,LMNO (LiMn1.5Ni0.5O4),MO,10-20,,,,100,0.3,,,,,275,,275,,,,,6,0.59
1956,Mg(EtCp)2,,O3,,Hfac,,,,N2,(A-B)-(C-B),Mg*,LMNO (LiMn1.5Ni0.5O4),MO,10-20,,,,100,0.3,,,,,275,,275,,,,,12,0.48
1957,TMA,,H2O,,,,,,,A-B,AlOx,MNC (Na2/3(Mn0.54Ni0.13Co0.13)O2),MO,,,,,1.5,,,,,,100,,100,,,,,10,
1958,TMA,,H2O,,,,,,,A-B,AlOx,MNC (Na2/3(Mn0.54Ni0.13Co0.13)O2),MO,,,,,1.5,,,,,,100,,100,,,,,5,
1959,TMA,,H2O,,,,,,,A-B,AlOx,MNC (Na2/3(Mn0.54Ni0.13Co0.13)O2),MO,,,,,1.5,,,,,,100,,100,,,,,2,
1960,Pd(tmhd)2,,O2 (air),,,,,,,A-B,Pd, γ-Al2O3 ,MO,,,,,,,,,,3,180,5,500,,,,,,0.014 nm
1961,Co(tmhd)3,,O2 (air),,,,,,,A-B,CoOx, γ-Al2O3 ,MO,,,,,,,,,,3,164,5,500,,,,,,0.017 nm
1962,Ni(tmhd)2,,O2 (air),,,,,,,A-B,NiOx, γ-Al2O3 ,MO,,,,,,,,,,3,164,5,500,,,,,,0.017 nm
1963,TMA,16,H2O,16,,,,,N2,A-B,AlOx,Pd/TiO2,SM,0.1,5.8,0.57,140,<105,0.133,,,,0.05,200,0.05,200,,,,,5,0.2 nm
1964,TMA,40,H2O,40,,,,,N2,A-B,AlOx,Pd/TiO2,SM,10,5.8,0.57,140,<105,,,,,,200,,200,,,,,,
1965,TMA,40,H2O,40,,,,,N2,A-B,AlOx,Pd/TiO2,SM,100,5.8,0.57,140,<105,,,,,,200,,200,,,,,,
1966,Ni(Cp)2,60,O2,,,,,,N2,A-B,NiOx,carbon,C,,,,,,,,,,3.33,150,0.167,150,,,,,50,
1967,TMA,,O3,,,,,,N2,A-B,AlOx,K2SiF6:Mn4+ phosphor,MHD,3,,,,,101.325,,,,0.25,50,0.25,50,,,,,0-25,1.7 nm
1968,TMA,,O3,,,,,,N2,A-B,AlOx,not specified,na,,,,,,101.325,,,,0.25,120,0.25,120,,,,,0-25,0.5 nm
1969,TMA,,O2 plasma,,,,,,Ar,A-B,AlOx,K2SiF6:Mn4+,MHD,,,,,5-25,0.000001,,,,0.33,100,0.5,100,,,,,300,30
1970,TMA,,H2O,,,,,,,A-B,AlOx,K2SiF6:Mn4+,MHD,,,,,5-25,0.000001,,,,0.33,100,0.33,100,,,,,300,
1971,TDMAT,35,H2O,,,,,,,A-B,TiOx,K2SiF6:Mn4+,MHD,,,,,5-25,0.000001,,,,0.33-0.67,100,0.33-0.67,100,,,,,300,15
1972,Ni(tmhd)2,140,,,,,,,N2,A,Ni*,ZrO2,MO,5,14,0.27,72,,0.000006-0.00004,,N2,400,180,200,,,,,,,1,
1973,Pd(hfac)2,,CH2O,,,,,,N2,A-B,Pd,GaN–ZnO,SC,,,,,,,,,,8,100,1,100,,,,,1,
1974,TMA,,H2O,,TDMAS,,H2O2,,,(A-B)-(C-D),SiAlOx,ZrO2,MO,,,,11.9,0.04,,,,,2,300,3,300,1,300,3,300,,1 A
1975,TMA,,H2O,,TDMAS,,H2O2,,,(A-B)-(C-D),SiAlOx,SiC,SC,,,,10,2,,,,,2,300,3,300,1,300,3,300,,1 A
1976,LiOtBu,160,NbOEt,160,H2O,80,,,Ar,not specified,NbLiOx,LCO (LiCoO2),MO,,,,,,,,,,0.001666666667,200,0.001666666667,200,0.001666666667,200,,,5,
1977,TMA,,H2O,,,,,,"N2,Ar,He",A-B,AlOx,SiO2,MO,0.1-0.6,6,,506,250-500,101.325,50,,,,200,,200,,,,,1,0.81 A
1978,TMA,,H2O,,,,,,"N2,Ar,He",A-B,AlOx,SiO2,MO,0.1-0.6,6,,506,250-500,101.325,50,,,,200,,200,,,,,2,0.81 A
1979,TMA,,H2O,,,,,,"N2,Ar,He",A-B,AlOx,SiO2,MO,0.1-0.6,6,,506,250-500,101.325,50,,,,200,,200,,,,,3,0.81 A
1980,TMA,,H2O,,,,,,"N2,Ar,He",A-B,AlOx,SiO2,MO,0.1-0.6,6,,506,250-500,101.325,50,,,,120,,120,,,,,3,0.98 A
1981,TMA,,H2O,,,,,,"N2,Ar,He",A-B,AlOx,SiO2,MO,0.1-0.6,6,,506,250-500,101.325,50,,,,75,,75,,,,,3,1.10 A
1982,TMA,,H2O,,,,,,"N2,Ar,He",A-B,AlOx,SiO2,MO,10,6,,506,250-500,101.325,50,,,,200,,200,,,,,3,0.81 A
1983,Ta(OEt)5,,H2O,,,,,,N2,A-B,TaOx,,C,,,,,,,,,,0.05833333333,225,0.06666666667,225,,,,,35,
1984,MeCpPtMe3,75,O2,,,,,,N2,A-B,Pt,NU-1000 (MOF),mof,0.065,,,2259.9168,,0.027,,,,127.0833333,115,,115,,,,,1,
1985,MeCpPtMe3,75,O2,,,,,,N2,A-B,Pt,NU-1000 (MOF),mof,0.065,,,2259.9168,,0.027,,,,127.0833333,160,,160,,,,,1,
1986,TDMASn,,H2O,,,,,,,A-B,SnOx,Al2O3/CNF (Alumina seed layer on carbon nano fibre),CC,,,,,,,,,,0.01666666667,161,0.01666666667,161,,,,,105,
1987,TDMASn,,H2O,,,,,,,A-B,SnOx,CNF (carbon nano fibre),C,,,,,,,,,,0.01666666667,161,0.01666666667,161,,,,,105,
1988,Sn(dmamp)2,,O3,,,,,,,A-B,SnOx,Al2O3/CNF (Alumina seed layer on carbon nano fibre),CC,,,,,,,,,,0.01666666667,150,0.008333333333,150,,,,,277,
1989,Sn(dmamp)2,,O3,,,,,,,A-B,SnOx,CNF (carbon nano fibre),C,,,,,,,,,,0.01666666667,150,0.008333333333,150,,,,,277,
1990,TDMAT,,H2O,,,,,,N2,A-B,TiOx,SBA-15,MO,,,,,,,,,,,102,,102,,,,,2,
1991,TDMAT,,H2O,,,,,,N2,A-B,TiOx,SBA-15,MO,,,,,,,,,,,102,,102,,,,,4,
1992,TDMAT,,H2O,,,,,,N2,A-B,TiOx,SBA-15,MO,,,,,,,,,,,102,,102,,,,,6,
1993,TDMAT,,H2O,,,,,,N2,A-B,TiOx,SBA-15,MO,,,,,,,,,,,102,,102,,,,,8,
1994,TDMAT,,H2O,,,,,,N2,A-B,TiOx,SBA-15,MO,,,,,,,,,,,102,,102,,,,,10,
1995,TDMAT,42,H2O,,,,,,N2,A-B,TiOx,SBA-15,MO,,6.6,,,,,,,,20,102,10,,,,,,1,
1996,TDMAT,42,H2O,,,,,,N2,A-B,TiOx,SBA-15,MO,,,,,,,,,,20,102,10,,,,,,2,
1997,TDMAT,42,H2O,,,,,,N2,A-B,TiOx,Au/SBA-15,SM,,,,,,,,,,20,102,10,,,,,,1,
1998,TDMAT,42,H2O,,,,,,N2,A-B,TiOx,Au/SBA-15,SM,,,,,,,,,,20,102,10,,,,,,2,
1999,Ni(Cp)2,,O3,,H2,,,,,A-B-C,Ni,γ-Al2O3,MO,,,,158,,,,,,,,,,180,650,,,30,
2000,Ni(Cp)2,,O3,,H2,,,,,A-B-C,Ni,γ-Al2O3,MO,,,,158,,,,,,,,,,180,650,,,60,
2001,Ni(Cp)2,,O3,,H2,,,,,A-B-C,Ni,γ-Al2O3,MO,,,,158,,,,,,,,,,180,650,,,90,
2002,TMA,,H2O,,,,,,N2,A-B,AlOx,Pd/Al2O3,SM,,,,,,,200,,,0.05,200,0.167,200,,,,,10,
2003,TMA,,H2O,,,,,,N2,A-B,AlOx,Pd/Al2O3,SM,,,,,,,200,,,0.05,200,0.167,200,,,,,,
2004,TMA,,H2O,,,,,,N2,A-B,AlOx,Pd/C,SM,,,,,,,200,,,0.05,200,0.167,200,,,,,,
2005,Fe(Cp)2,,O2,,,,,,N2,A-B,FeOx,Pd/Al2O3,SM,,,,,,,,,,1,150,1,150,,,,,"3, 8",
2006,Fe(Cp)2,,O2,,,,,,N2,A-B,FeOx,Pd/Al2O3,SM,,,,,,,,,,1,150,1,150,,,,,,
2007,Fe(Cp)2,,O2,,,,,,N2,A-B,FeOx,Pd/C,SM,,,,,,,,,,1,150,1,150,,,,,,
2008,Fe(Cp)2,90,O2,,,,,,N2,A-B,FeOx,Ir/SiO2-350,SM,,,,,,,200,,,2.5,120,1.67,120,,,,,1,
2009,Fe(Cp)2,90,O2,,,,,,N2,A-B,FeOx,Ir/SiO2-350,SM,,,,,,,200,,,2.5,120,1.67,120,,,,,2,
2010,Fe(Cp)2,90,O2,,,,,,N2,A-B,FeOx,Ir/SiO2-350,SM,,,,,,,200,,,2.5,120,1.67,120,,,,,3,
2011,Fe(Cp)2,90,O2,,,,,,N2,A-B,FeOx,Ir/SiO2-350,SM,,,,,,,200,,,2.5,120,1.67,120,,,,,5,
2012,Fe(Cp)2,90,O2,,,,,,N2,A-B,FeOx,Ir/SiO2-350,SM,,,,,,,200,,,2.5,120,1.67,120,,,,,20,
2013,Fe(Cp)2,90,O2,,,,,,N2,A-B,FeOx,SiO2,MO,,,,,,,200,,,2.5,120,1.67,120,,,,,5,
2014,Fe(Cp)2,90,O2,,,,,,N2,A-B,FeOx,Ir/SiO2-UC,SM,,,,,,,200,,,2.5,120,1.67,120,,,,,20,
2015,Fe(Cp)2,90,O2,,,,,,N2,A-B,FeOx,Ir/SiO2-250,SM,,,,,,,200,,,2.5,120,1.67,120,,,,,2,
2016,Fe(Cp)2,90,O2,,,,,,N2,A-B,FeOx,Ir/SiO2-600,SM,,,,,,,200,,,2.5,120,1.67,120,,,,,2,
2017,TMA,,H2O,,,,,,Ar,A-B,AlOx, Pt/SiO2,SM,,,,,,,,,,,200,,200,,,,,4-5,
2018,TMA,,H2O,,,,,,Ar,A-B,AlOx,Pt/SBA-15,SM,,,,,,,,,,,,,,,,,,1-5,1.5A
2019,TMA,RT,H2O,,,,,,Ar,A-B,AlOx,SBA-15,MO,0.04,>6,0.5-0.7,700,,,,vacuum,200,2,200,2,200,,,,,1-15,1.4A
2020,TMA,RT,H2O,,,,,,Ar,A-B,AlOx,SBA-15,MO,0.04,>6,0.5-0.7,700,,,,vacuum,200,2,200,2,200,,,,,2,1.4A
2021,TMA,RT,H2O,,,,,,Ar,A-B,AlOx,SBA-15,MO,0.04,>6,0.5-0.7,700,,,,vacuum,200,2,200,2,200,,,,,5,1.4A
2022,TMA,RT,H2O,,,,,,Ar,A-B,AlOx,SBA-15,MO,0.04,>6,0.5-0.7,700,,,,vacuum,200,1,200,1,200,,,,,2,
2023,TDMAT,40,H2O,,,,,,N2,A-B,TiOx,SBA-15,MO,0.04,>6,0.5-0.7,700,,,,vacuum,,20,100,20,100,,,,,1-10,1.1 A
2024,TMA,RT,H2O,,,,,,Ar,A-B,AlOx,MCM-41,MO,,2.1-2.7,0.98,1000,,,,vacuum,200,2,200,2,200,,,,,2,
2025,TMA,RT,H2O,,,,,,Ar,A-B,AlOx,FDU-12,MO,,>10,0.66,600,,,,vacuum,200,2,200,2,200,,,,,5,
2026,TMA,RT,H2O,,,,,,Ar,A-B,AlOx,SMSP porous silica,MO,,2.7,,,,,,vacuum,200,2,200,2,200,,,,,2,
2027,TMA,RT,H2O,,,,,,Ar,A-B,AlOx,SMSP porous silica,MO,,2.7,,,,,,vacuum,200,2,200,2,200,,,,,4,
2028,TiCl4,,H2O,,,,,,N2,A-B,TiOx,"polymer composite micelles, PS-b-P4VP-1",poly,,,,,0.075,,20,,60,0.00025,80,0.00025,80,,,,,50,1.16 A
2029,TiCl4,,H2O,,,,,,N2,A-B,TiOx,"polymer composite micelles, PS-b-P4VP-1",poly,,,,,0.075,,20,,60,0.00025,80,0.00025,80,,,,,100,1.16 A
2030,TiCl4,,H2O,,,,,,N2,A-B,TiOx,"polymer composite micelles, PS-b-P4VP-1",poly,,,,,0.075,,20,,60,0.00025,80,0.00025,80,,,,,300,1.16 A
2031,TiCl4,,H2O,,,,,,N2,A-B,TiOx,"polymer composite micelles, PS-b-P4VP-1",poly,,,,,0.075,,20,,60,0.00025,80,0.00025,80,,,,,500,1.16 A
2032,TiCl4,,H2O,,,,,,N2,A-B,TiOx,"polymer composite micelles, PS-b-P4VP-2",poly,,,,,0.064,,20,,60,0.00025,80,0.00025,80,,,,,50,1.43 A
2033,TiCl4,,H2O,,,,,,N2,A-B,TiOx,"polymer composite micelles, PS-b-P4VP-2",poly,,,,,0.064,,20,,60,0.00025,80,0.00025,80,,,,,100,1.43 A
2034,TiCl4,,H2O,,,,,,N2,A-B,TiOx,"polymer composite micelles, PS-b-P4VP-2",poly,,,,,0.064,,20,,60,0.00025,80,0.00025,80,,,,,300,1.43 A
2035,TiCl4,,H2O,,,,,,N2,A-B,TiOx,"polymer composite micelles, PS-b-P4VP-2",poly,,,,,0.064,,20,,60,0.00025,80,0.00025,80,,,,,500,1.43 A
2036,TiCl4,,H2O,,,,,,N2,A-B,TiOx,"polymer composite micelles, PS-b-P4VP-3",poly,,,,,0.046,,20,,60,0.00025,80,0.00025,80,,,,,50,1.29 A
2037,TiCl4,,H2O,,,,,,N2,A-B,TiOx,"polymer composite micelles, PS-b-P4VP-3",poly,,,,,0.046,,20,,60,0.00025,80,0.00025,80,,,,,100,1.29 A
2038,TiCl4,,H2O,,,,,,N2,A-B,TiOx,"polymer composite micelles, PS-b-P4VP-3",poly,,,,,0.046,,20,,60,0.00025,80,0.00025,80,,,,,300,1.29 A
2039,TiCl4,,H2O,,,,,,N2,A-B,TiOx,"polymer composite micelles, PS-b-P4VP-3",poly,,,,,0.046,,20,,60,0.00025,80,0.00025,80,,,,,500,1.29 A
2040,TiCl4,,H2O,,O2 (air),,,,N2,A-(B1-B2),TiOx,"polymer composite micelles, PS-b-P4VP-1",poly,,,,,0.075,,20,,60,0.00025,80,0.00025,80,180,540,,,50,
2041,TiCl4,,H2O,,O2 (air),,,,N2,A-(B1-B2),TiOx,"polymer composite micelles, PS-b-P4VP-1",poly,,,,,0.075,,20,,60,0.00025,80,0.00025,80,180,540,,,100,
2042,TiCl4,,H2O,,O2 (air),,,,N2,A-(B1-B2),TiOx,"polymer composite micelles, PS-b-P4VP-1",poly,,,,,0.075,,20,,60,0.00025,80,0.00025,80,180,540,,,300,
2043,TiCl4,,H2O,,O2 (air),,,,N2,A-(B1-B2),TiOx,"polymer composite micelles, PS-b-P4VP-1",poly,,,,,0.075,,20,,60,0.00025,80,0.00025,80,180,540,,,500,
2044,TiCl4,,H2O,,O2 (air),,,,N2,A-(B1-B2),TiOx,"polymer composite micelles, PS-b-P4VP-2",poly,,,,,0.064,,20,,60,0.00025,80,0.00025,80,180,540,,,50,
2045,TiCl4,,H2O,,O2 (air),,,,N2,A-(B1-B2),TiOx,"polymer composite micelles, PS-b-P4VP-2",poly,,,,,0.064,,20,,60,0.00025,80,0.00025,80,180,540,,,100,
2046,TiCl4,,H2O,,O2 (air),,,,N2,A-(B1-B2),TiOx,"polymer composite micelles, PS-b-P4VP-2",poly,,,,,0.064,,20,,60,0.00025,80,0.00025,80,180,540,,,300,
2047,TiCl4,,H2O,,O2 (air),,,,N2,A-(B1-B2),TiOx,"polymer composite micelles, PS-b-P4VP-2",poly,,,,,0.064,,20,,60,0.00025,80,0.00025,80,180,540,,,500,
2048,VTIP,50,H2O,25,,,,,N2,A-B,VOx,Al2O3 ,MO,0.15,14,0.8,240,30-50,,0.133,air,600,3.33,100,3.33,100,,,,,1,
2049,VTIP,50,H2O,25,,,,,N2,A-B,VOx,Al2O3 ,MO,0.15,14,0.8,240,30-50,,0.133,air,600,3.33,100,3.33,100,,,,,3,
2050,VTIP,50,H2O,25,,,,,N2,A-B,VOx,Al2O3 ,MO,0.15,14,0.8,240,30-50,,0.133,air,600,3.33,100,3.33,100,,,,,5,
2051,VTIP,50,H2O,25,,,,,N2,A-B,VOx,Al2O3 ,MO,0.15,14,0.8,240,30-50,,0.133,air,600,3.33,100,3.33,100,,,,,8,
2052,VTIP,50,H2O,25,,,,,N2,A-B,VOx,Al2O3 ,MO,0.15,14,0.8,240,30-50,,0.133,air,600,3.33,100,3.33,100,,,,,12,
2053,BTBMMo,,H2O,,O2 (air),,,,N2,A-(B1-B2),MoOx,1%Rh/SiO2,SM,,,,,177-250,0.8,,N2,250,,350,,350,180,350,,,,
2054,BTBMMo,,H2O,,H2,,,,N2,A-B-C,Mo,1%Rh/SiO2,SM,,,,,177-250,0.8,,N2,250,,350,,350,180,700,60,700,,
2055,BTBMMo,,H2O,,H2,,,,N2,A-B-C,Mo,0.2%Rh/SiO2,SM,,,,,177-250,0.8,,N2,250,,350,,350,180,700,60,700,,
2056,BTBMMo,,H2O,,NH3,,H2,,N2,A-B-C-D,MoN,1%Rh/SiO2,SM,,,,,177-250,0.8,,N2,250,,350,,350,120,700,240,700,,
2057,BTBMW,,H2O,,H2,,,,N2,A-B-C,W,1%Rh/SiO2,SM,,,,,177-250,0.8,,N2,250,,350,,350,210,900,30,900,,
2058,TTIP,,H2O,,,,,,,A-B,TiOx,PMEI zeolite,MO,0.15,1.8-6.5,0.429,678,,,,,,0.42,200,0.0625,200,,,,,1,
2059,TTIP,,H2O,,,,,,,A-B,TiOx,PMEI zeolite,MO,0.15,1.8-6.5,0.429,678,,,,,,0.42,200,0.0625,200,,,,,5,
2060,TTIP,,H2O,,,,,,,A-B,TiOx,PMWW zeolite,MO,0.15,"2-6, 6-16",0.521,664,,,,,,0.42,200,0.0625,200,,,,,1,
2061,TTIP,,H2O,,,,,,,A-B,TiOx,PMWW zeolite,MO,0.15,"2-6, 6-16",0.521,664,,,,,,0.42,200,0.0625,200,,,,,5,
2062,TMA,,GLY,140,,,,,,A-B,alucone,NCNT(N2 doped CNT),C,,,0.086,52.8,0.1,,,,,0.00167,150,0.0167,150,,,,,10,
2063,TMA,,GLY,140,,,,,,A-B,alucone,NCNT(N2 doped CNT),C,,,0.086,52.8,0.1,,,,,0.00167,150,0.0167,150,,,,,30,
2064,TMA,,GLY,140,,,,,,A-B,alucone,NCNT(N2 doped CNT),C,,,0.086,52.8,0.1,,,,,0.00167,150,0.0167,150,,,,,50,
2065,MeCpPtMe3,65,O2,,,,,,N2,A-B,Pt,NCNT-10MLD,org,,,,,,,,,,0.0167,230,0.0833,230,,,,,30,
2066,MeCpPtMe3,65,O2,,,,,,N2,A-B,Pt,NCNT-30MLD,org,,,,,,,,,,0.0167,230,0.0833,230,,,,,30,
2067,MeCpPtMe3,65,O2,,,,,,N2,A-B,Pt,NCNT-50MLD,org,,,,,,,,,,0.0167,230,0.0833,230,,,,,30,
2068,MeCpPtMe3,65,O2,,,,,,N2,A-B,Pt,NCNT,C,,,,,,,,,,0.0167,230,0.0833,230,,,,,30,
2069,MC,40,BUT,115,,,,,N2,A-B,polyester,protein,org,2,,,,200,,,,,0.5,40-45,0.5,40-45,,,,,2,
2070,MC,40,BUT,115,,,,,N2,A-B,polyester,protein,org,2,,,,200,,,,,0.5,40-45,0.5,40-45,,,,,6,
2071,MC,40,BUT,115,,,,,N2,A-B,polyester,protein,org,2,,,,200,,,,,0.5,40-45,0.5,40-45,,,,,10,
2072,TTIP,55,O3,,,,,,N2,A-B,TiOx,ZnO,MO,0.5,,,,,4.00E-03,200,,,,200,,200,,,,,50,
2073,TTIP,55,O3,,,,,,N2,A-B,TiOx,ZnO,MO,0.5,,,,,4.00E-03,200,,,,200,,200,,,,,25,
2074,TTIP,55,O3,,,,,,N2,A-B,TiOx,ZnO,MO,0.5,,,,,4.00E-03,200,,,,200,,200,,,,,,
2075,Co(amd)2,,H2S,,,,,,N2,A-B,CoSx,Nu-1000 (MOF),mof,0.03,,,2170,,,,,,1,130-225,0.01,130-225,,,,,1,0.4 A
2076,TMA,RT,H2O,RT,,,,,N2,A-B,AlOx,Pt/Al2O3,SM,0.14,,,,,0.133,50,,,0.004166666667,175,0.004166666667,175,,,,,0-55,
2077,MeCpPtMe3,55,O2 (air),,,,,,N2,A-B,Pt,55c-Al2O3/Pt/Al2O3,MO,,,,,,0.133,50,,,0.004166666667,200,0.008333333333,200,,,,,3,
2078,TTIP,60,H2O,RT,,,,,N2,A-B,TiOx,Ni,M,,,,3.5,,1.30E-03,,,,1.666666667,150,0.2166666667,150,,,,,100,
2079,TTIP,60,H2O,RT,,,,,N2,A-B,TiOx,Ni,M,,,,3.5,,1.30E-03,,,,1.666666667,150,0.2166666667,150,,,,,500,
2080,TiCl4,27,H2O,RT,,,,,,A-B,TiOx,Co/C,SM,1,,,,,0.84,30,,,10,150,6,150,,,,,5,
2081,TiCl4,27,H2O,RT,,,,,,A-B,TiOx,Co/C,SM,1,,,,,0.84,30,,,10,150,6,150,,,,,30,
2082,TiCl4,27,H2O,RT,,,,,,A-B,TiOx,Co/C,SM,1,,,,,0.84,30,,,10,150,6,150,,,,,60,
2083,TMA,,H2O,,,,,,N2,A-B,AlOx,LMNO (LiNi0.5Mn1.5O4),MO,,,,,1.5-2,,,,,,,,,,,,,5,
2084,TDMAZ,90,H2O,,,,,,,A-B,ZrOx,Pd/Al2O3,SM,,20,,100,,1.33E-04,,,,5,180,5,180,,,,,50,0.02
2085,TMA,,,,,,,,,A-B,AlOx,LiCoO2,MO,,,,,,,,,,,,,,,,,,2,
2086,TMA,,,,,,,,,A-B,AlOx,LiCoO2,MO,,,,,,,,,,,,,,,,,,4,
2087,TMA,,H2O,,,,,,,A-B,AlOx,TiO2,MO,0.5,,,,0.034,,,,,,180,,180,,,,,23,1.2 A
2088,Si2H6,,WF6,,,,,,,A-B,WSi*,Al2O3/TiO2,MO,0.5,,,,0.034,,,,,,120,,120,,,,,30,1.7 A
2089,MeCpPtMe3,50,H2 plasma,,,,,,,A-B,Pt,W/Al2O3/TiO2,SM,0.5,,,,0.034,6.70E-03,,H2 Plasma,,,150,0.5,150,,,,,215,0.19 A
2090,TMA,30,H2O,,,,,,N2,A-B,AlOx,L20 (Lactose particle),org,20,,,4.32,20,1.00E+02,1,,,0.5,30,0.5,30,,,,,4,0.5 nm
2091,TMA,30,H2O,,,,,,N2,A-B,AlOx,L20 (Lactose particle),org,20,,,4.32,20,1.00E+02,1,,,0.5,30,0.5,30,,,,,6,0.5 nm
2092,TMA,30,H2O,,,,,,N2,A-B,AlOx,L20 (Lactose particle),org,20,,,4.32,20,1.00E+02,1,,,0.5,30,0.5,30,,,,,10,0.5 nm
2093,TMA,30,H2O,,,,,,N2,A-B,AlOx,L20 (Lactose particle),org,20,,,4.32,20,1.00E+02,1,,,0.5,30,0.5,30,,,,,14,0.5 nm
2094,TMA,30,O3,,,,,,N2,A-B,AlOx,L20 (Lactose particle),org,20,,,4.32,20,1.00E+02,1,,,0.5,30,0.5,30,,,,,4,0.5 nm
2095,TMA,30,O3,,,,,,N2,A-B,AlOx,L20 (Lactose particle),org,20,,,4.32,20,1.00E+02,1,,,0.5,30,0.5,30,,,,,10,0.5 nm
2096,TMA,30,O3,,,,,,N2,A-B,AlOx,L20 (Lactose particle),org,20,,,4.32,20,1.00E+02,1,,,0.5,30,0.5,30,,,,,14,0.5 nm
2097,TMA,30,H2O,,,,,,N2,A-B,AlOx,L3 (Lactose particle),org,20,,,0.44,3,1.00E+02,1,,,2,30,2,30,,,,,4,0.6 nm
2098,TMA,30,H2O,,,,,,N2,A-B,AlOx,L3 (Lactose particle),org,20,,,0.44,3,1.00E+02,1,,,2,30,2,30,,,,,14,0.6 nm
2099,TMA,30,O3,,,,,,N2,A-B,AlOx,L3 (Lactose particle),org,20,,,0.44,3,1.00E+02,1,,,2,30,2,30,,,,,4,0.7 nm
2100,TMA,30,O3,,,,,,N2,A-B,AlOx,L3 (Lactose particle),org,20,,,0.44,3,1.00E+02,1,,,2,30,2,30,,,,,10,0.7 nm
2101,TMA,30,O3,,,,,,N2,A-B,AlOx,L3 (Lactose particle),org,20,,,0.44,3,1.00E+02,1,,,2,30,2,30,,,,,14,0.7 nm
2102,MeCpPtMe3,60,O3,,,,,,N2,A-B,Pt,CNT,C,,,,,,,,,,0.0083,280,0.0167,280,,,,,20,
2103,MeCpPtMe3,60,O3,,Ni(Cp)2,70,,,N2,(A-B)-(C-B),NiOxPt,CNT,C,,,,,,,,,,0.0083,280,0.0167,280,0.1167,280,0.0167,280,20+10,
2104,TMA,,H2O,,,,,,N2,A-B,AlOx,Sr1.905Si5N8:0.095Eu2+ phosphor,MN,2,,,,,,,,,1,30,1,30,,,,,30,
2105,TMA,,O3,,,,,,N2,A-B,AlOx,Sr1.905Si5N8:0.095Eu2+ phosphor,MN,2,,,,,,,,,1,30,1,30,,,,,30,
2106,TMA,,O3,,,,,,N2,A-B,AlOx,Sr1.905Si5N8:0.095Eu2+ phosphor,MN,2,,,,,,,,,1,100,1,100,,,,,30,
2107,TMA,,O3,,,,,,N2,A-B,AlOx,Sr1.905Si5N8:0.095Eu2+ phosphor,MN,2,,,,,,,,,1,30,1,30,,,,,15,0.7 nm
2108,TMA,,O3,,,,,,N2,A-B,AlOx,Sr1.905Si5N8:0.095Eu2+ phosphor,MN,2,,,,,,,,,1,100,1,100,,,,,15,
2109,TMA,,O3,,,,,,N2,A-B,AlOx,Sr1.905Si5N8:0.095Eu2+ phosphor,MN,2,,,,,,,,,1,150,1,150,,,,,15,
2110,TMA,,O3,,,,,,N2,A-B,AlOx,Sr1.905Si5N8:0.095Eu2+ phosphor,MN,2,,,,,,,,,1,200,1,200,,,,,15,0.3 nm
2111,TMA,,O3,,,,,,N2,A-B,AlOx,Sr1.905Si5N8:0.095Eu2+ phosphor,MN,2,,,,,,,,,1,100,1,100,,,,,5,
2112,TMA,,O3,,,,,,N2,A-B,AlOx,Sr1.905Si5N8:0.095Eu2+ phosphor,MN,2,,,,,,,,,1,100,1,100,,,,,30,
2113,TMA,,O3,,,,,,N2,A-B,AlOx,Sr1.905Si5N8:0.095Eu2+ phosphor,MN,2,,,,,,,,,1,100,1,100,,,,,50,
2114,VTIP,,H2O,,,,,,,A-B,VOx,nitrogen-doped-graphene (NG),C,,,,,,,,,,,150,,150,,,,,50,1A
2115,VOCl3,,H2O,,,,,,N2,A-B,VOx,GO,C,,,,80,,0.173,,,,1,60,1,60,,,,,1,
2116,SiCl4,,H2O,,O2 (air),,,,N2,A-(B1-B2),SiOx,VOx/GO,CC,,,,,,0.173,,,,1,60,1,60,,,,,56,
2117,SiCl4,,H2O,,O3,,,,N2,A-(B1-B2),SiOx,VOx/GO,CC,,,,,,0.173,,,,1,60,1,60,,,,,56,
2118,TMA,,H2O,,O2 (air),,,,N2,A-(B1-B2),AlOx,VOx/GO,CC,,,,,,0.173,,,,1,60,1,60,,,,,67,
