Repository: seul22lee/PSED

File: 0216_dataset/dataset_model_input.csv (part 6 of 8)
unique_id,reactA,reactAT,reactB,reactBT,reactC,reactCT,reactD,reactDT,pc,reactScheme,coating,supports,supportsCat,batchmass,dp,pV,areaSSA,particlesize,processpressure,flow,pretreat_medium,pretreat_T,A_dosing,A_T,B_dosing,B_T,C_dosing,C_T,D_dosing,D_T,cycles,GPC
2119,TMA,,H2O,,O3,,,,N2,A-(B1-B2),AlOx,VOx/GO,CC,,,,,,0.173,,,,1,60,1,60,,,,,67,
2120,TiCl4,,H2O,,O2 (air),,,,N2,A-(B1-B2),TiOx,VOx/GO,CC,,,,,,0.173,,,,1,60,1,60,,,,,295,
2121,TiCl4,,H2O,,O3,,,,N2,A-(B1-B2),TiOx,VOx/GO,CC,,,,,,0.173,,,,1,60,1,60,,,,,295,
2122,Carish Ru,100,H2O,,,,,,N2,A-B,Ru,SiO2,MO,,,,,10,,,,,,,,,,,,,,
2123,TMA,,H2O,,,,,,N2,A-B,AlOx,yttria-stabilized cubic zirconia,MO,500,,,12.69,,,,N2,180,,,,,,,,,1,1 A
2124,TMA,,H2O,,,,,,N2,A-B,AlOx,yttria-stabilized cubic zirconia,MO,500,,,12.69,,,,N2,180,,,,,,,,,3,1 A
2125,TMA,,H2O,,,,,,N2,A-B,AlOx,yttria-stabilized cubic zirconia,MO,500,,,12.69,,,,N2,180,,,,,,,,,5,1 A
2126,TMA,,H2O,,,,,,N2,A-B,AlOx,yttria-stabilized cubic zirconia,MO,500,,,12.69,,,,N2,180,,,,,,,,,7,1 A
2127,TMA,,H2O,,,,,,N2,A-B,AlOx,yttria-stabilized cubic zirconia,MO,500,,,12.69,,,,N2,180,,,,,,,,,9,1 A
2128,Mg(EtCp)2,,H2O,,O2 (air),,,,,A-(B1-B2),MgOx,TiO2,MO,0.03,5.4,,47.6,0.27,,,,,0.033,200,0.033,200,30,450,,,1,
2129,Mg(EtCp)2,,H2O,,O2 (air),,,,,A-(B1-B2),MgOx,TiO2,MO,0.03,5.4,,47.6,0.27,,,,,,,,,,,,,5,
2130,Mg(EtCp)2,,H2O,,O2 (air),,,,,A-(B1-B2),MgOx,TiO2,MO,0.03,5.4,,47.6,0.27,,,,,,,,,,,,,100,
2131,TiCl4,RT,NH3,,,,,,N2,A-B,TiN,LiFePO4 (LFP) particles,MO,,,,15,1-5,,,,,,400,,400,,,,,5,0.03 nm
2132,TiCl4,RT,NH3,,,,,,N2,A-B,TiN,LiFePO4 (LFP) particles,MO,,,,15,1-5,,,,,,400,,400,,,,,10,0.03 nm
2133,TMA,,H2O,,,,,,N2,A-B,AlOx,LiFePO4 (LFP) particles,MO,,,,15,1-5,,,,,,177,,177,,,,,2,
2134,TMA,,H2O,,,,,,N2,A-B,AlOx,LiFePO4 (LFP) particles,MO,,,,15,1-5,,,,,,177,,177,,,,,5,
2135,TMA,,H2O,,,,,,N2,A-B,AlOx,LiFePO4 (LFP) particles,MO,,,,15,1-5,,,,,,177,,177,,,,,10,
2136,TiCl4,RT,,,,,,,N2,A,Ti*,LiFePO4 (LFP) particles,MO,,,,15,1-5,,,,,,400,,400,,,,,1,
2137,TiCl4,RT,O2,,,,,,N2,A-B,TiOx,LiFePO4 (LFP) particles,MO,,,,15,1-5,,,,,,400,,400,,,,,1,
2138,Fe(Cp)2,,O3,,,,,,N2,A-B,FeOx,LaNiO3 ,MO,,,,7.16,0.08-0.1,,,,,0.0167,250,0.00833,250,,,,,1,1 nm
2139,Fe(Cp)2,,O3,,,,,,N2,A-B,FeOx,LaNiO3 ,MO,,,,7.16,0.08-0.1,,,,,0.0167,250,0.00833,250,,,,,3,1 nm
2140,Fe(Cp)2,,O3,,,,,,N2,A-B,FeOx,LaNiO3 ,MO,,,,7.16,0.08-0.1,,,,,0.0167,250,0.00833,250,,,,,6,1 nm
2141,Fe(Cp)2,,O3,,,,,,N2,A-B,FeOx,LaNiO3 ,MO,,,,7.16,0.08-0.1,,,,,0.0167,250,0.00833,250,,,,,9,1 nm
2142,Fe(Cp)2,,O3,,,,,,N2,A-B,FeOx,carbon,C,,,,,,,,,,0.0167,250,0.00833,250,,,,,6,
2143,MeCpPtMe3,70,air,,,,,,N2,A-B,Pt,TiO2,MO,1.5,,,50,0.021,100,,air/O2,120/300,8-12,,5,,,,,,,
2144,MeCpPtMe3,70,O2,,,,,,N2,A-B,Pt,TiO2,MO,1.5,,,50,0.021,100,,air/O2,120/300,8-12,,5,,,,,,,
2145,TiCl4,0/30,H2O,30/80,,,,,N2,A-B,TiOx,graphene nanopowder,C,0.75,,,,,101.325,,O3/air,,0.5,100,0.5,100,,,,,1-10,0.23 Ti/nm2
2146,TiCl4,0/30,H2O,30/80,,,,,N2,A-B,TiOx,graphene nanopowder,C,0.75,,,,,101.325,,O3/air,,0.5,150,0.5,150,,,,,1-10,0.23 Ti/nm2
2147,TiCl4,0/30,H2O,30/80,,,,,N2,A-B,TiOx,graphene nanopowder,C,0.75,,,,,101.325,,O3/air,,0.5,200,0.5,200,,,,,1-10,0.23 Ti/nm2
2148,TiCl4,0/30,H2O,30/80,,,,,N2,A-B,TiOx,graphene nanopowder,C,0.75,,,,,101.325,,O3/air,,0.5,300,0.5,300,,,,,1-10,0.23 Ti/nm2
2149,TiCl4,0/30,H2O,30/80,,,,,N2,A-B,TiOx,graphene nanopowder,C,0.75,,,,,101.325,,O3/air,,0.5,300,0.5,300,,,,,10,
2150,TiCl4,0/30,H2O,30/80,,,,,N2,A-B,TiOx,graphene nanopowder,C,0.75,,,,,101.325,,O3/air,,1,300,0.5,300,,,,,10,
2151,TiCl4,0/30,H2O,30/80,,,,,N2,A-B,TiOx,graphene nanopowder,C,0.75,,,,,101.325,,O3/air,,2,300,0.5,300,,,,,5,
2152,TiCl4,0/30,H2O,30/80,,,,,N2,A-B,TiOx,graphene nanopowder,C,0.75,,,,,101.325,,O3/air,,2,300,0.5,300,,,,,10,
2153,TiCl4,0/30,H2O,30/80,,,,,N2,A-B,TiOx,graphene nanopowder,C,0.75,,,,,101.325,,O3/air,,2,300,0.5,300,,,,,20,
2154,TiCl4,0/30,H2O,30/80,,,,,N2,A-B,TiOx,graphene nanopowder,C,0.75,,,,,101.325,,O3/air,,3,300,0.5,300,,,,,10,
2155,TiCl4,0/30,H2O,30/80,,,,,N2,A-B,TiOx,graphene nanopowder,C,0.75,,,,,101.325,,O3/air,,2,300,0.25,300,,,,,10,
2156,TiCl4,0/30,H2O,30/80,,,,,N2,A-B,TiOx,graphene nanopowder,C,0.75,,,,,101.325,,O3/air,,2,300,1,300,,,,,10,
2157,TiCl4,0/30,H2O,30/80,,,,,N2,A-B,TiOx,graphene nanopowder,C,0.75,,,,,101.325,,O3/air,,2,300,2,300,,,,,10,
2158,TMA,,H2O,,,,,,N2,A-B,AlOx,Anatase TiO2,MO,7,,,,0.27,101.325,0.5,,,2,27,2,27,,,,,3,0.3 nm
2159,TMA,,H2O,,,,,,N2,A-B,AlOx,Anatase TiO2,MO,7,,,,0.27,101.325,0.5,,,2,27,2,27,,,,,10,0.3 nm
2160,TMA,,H2O,,,,,,N2,A-B,AlOx,Anatase TiO2,MO,7,,,,0.27,101.325,0.5,,,2,27,2,27,,,,,17,0.3 nm
2161,TMA,,H2O,,,,,,N2,A-B,AlOx,Rutile TiO2,MO,7,,,,0.3,101.325,0.5,,,2,27,2,27,,,,,3,0.34 nm
2162,TMA,,H2O,,,,,,N2,A-B,AlOx,Rutile TiO2,MO,7,,,,0.3,101.325,0.5,,,2,27,2,27,,,,,5,0.34 nm
2163,TMA,,H2O,,,,,,N2,A-B,AlOx,Rutile TiO2,MO,7,,,,0.3,101.325,0.5,,,2,27,2,27,,,,,10,0.34 nm
2164,TMA,,H2O,,,,,,N2,A-B,AlOx,Rutile TiO2,MO,7,,,,0.3,101.325,0.5,,,2,27,2,27,,,,,17,0.34 nm
2165,TMA,,H2O,,,,,,N2,A-B,AlOx,P25 TiO2,MO,,,,,0.021,101.325,0.5,,,2,27,2,27,,,,,4,
2166,TMA,,H2O,,,,,,N2,A-B,AlOx,P25 TiO2,MO,,,,,0.021,101.325,0.5,,,2,27,2,27,,,,,7,
2167,TMA,,H2O,,,,,,N2,A-B,AlOx,P25 TiO2,MO,,,,,0.021,101.325,0.5,,,2,27,2,27,,,,,15,
2168,TMA,,H2O,,,,,,N2,A-B,AlOx,W,M,2.5,,,,0.04-0.06,5.30E-02,,H2,high temperature,0.7166666667,110,0.7166666667,110,,,,,2,7
2169,TMA,,H2O,,,,,,N2,A-B,AlOx,W,M,2.5,,,,0.04-0.06,5.30E-02,,H2,high temperature,0.7166666667,110,0.7166666667,110,,,,,5,4
2170,TMA,,H2O,,,,,,N2,A-B,AlOx,W,M,2.5,,,,0.04-0.06,5.30E-02,,H2,high temperature,0.7166666667,110,0.7166666667,110,,,,,10,2.2
2171,TMA,,H2O,,,,,,N2,A-B,AlOx,W,M,2.5,,,,0.04-0.06,5.30E-02,,H2,high temperature,0.7166666667,110,0.7166666667,110,,,,,15,2.2
2172,TMA,,H2O,,,,,,N2,A-B,AlOx,W,M,2.5,,,,0.04-0.06,5.30E-02,,H2,high temperature,0.7166666667,110,0.7166666667,110,,,,,20,2
2173,TMA,,H2O,,,,,,N2,A-B,AlOx,W,M,2.5,,,,0.04-0.06,5.30E-02,,H2,high temperature,0.7166666667,110,0.7166666667,110,,,,,52,2
2174,TMA,,H2O,,,,,,N2,A-B,AlOx,W,M,2.5,,,,0.04-0.06,5.30E-02,,H2,high temperature,0.7166666667,110,0.7166666667,110,,,,,78,2
2175,TMA,25,H2O,16,,,,,Ar,A-B,AlOx,SiO2,MO,0.2,0.06,,506,5,,50,,,,200,,200,,,,,3,0.81
2176,TMA,25,H2O,16,,,,,Ar,A-B,AlOx,SiO2,MO,2,0.06,,506,5,,50,,,,200,,200,,,,,3,0.81
2177,DEZ,RT,H2O,RT,,,,,N2,A-B,ZnOx,SiO2,MO,0.16,,,,,1.30E-02,50,,,,175,0.025,175,0.025,,,,1,
2178,DEZ,RT,H2O,RT,,,,,N2,A-B,ZnOx,SiO2,MO,0.16,,,,,1.30E-02,50,,,,175,0.0125,175,0.0125,,,,1,
2179,DEZ,RT,H2O,RT,,,,,N2,A-B,ZnOx,SiO2,MO,0.16,,,,,1.30E-02,50,,,,175,0.0125,175,0.0125,,,,3,
2180,DEZ,RT,H2O,RT,,,,,N2,A-B,ZnOx,SiO2,MO,0.16,,,,,1.30E-02,50,,,,175,0.0125,175,0.0125,,,,10,
2181,DEZ,RT,H2O,RT,,,,,N2,A-B,ZnOx,SiO2,MO,0.16,,,,,1.30E-02,50,,,,175,0.0125,,,,,,1,
2182,DEZ,RT,H2O,RT,,,,,N2,A-B,ZnOx,SiO2,MO,0.32,,,,,1.30E-02,50,,,,175,0.005,,,,,,1,
2183,DEZ,RT,H2O,RT,,,,,N2,A-B,ZnOx,SiO2,MO,0.32,,,,,1.30E-02,50,vacuum,600,,175,0.005,,,,,,1,
2184,DEZ,RT,H2O,RT,,,,,N2,A-B,ZnOx,SiO2,MO,0.32,,,,,1.30E-02,50,,,,100,0.005,,,,,,1,
2185,Ce(iPrCp)3,,H2O,,,,,,,A-B,CeOx,LiMn2O4 (LMO),MO,,,,,,,,,,,250,,250,,,,,,
2186,TiCl4,,EG,65,,,,,N2,A-B,titanicone,SiO2,MO,10,,,10,0.5,0.5,,,,1.5,100,12,100,,,,,10,0.24
2187,TiCl4,,EG,65,,,,,N2,A-B,titanicone,SiO2,MO,10,,,10,0.5,0.5,,,,1.5,100,12,100,,,,,20,0.24
2188,TiCl4,,EG,65,,,,,N2,A-B,titanicone,SiO2,MO,10,,,10,0.5,0.5,,,,1.5,100,12,100,,,,,30,0.24
2189,TiCl4,,EG,65,,,,,N2,A-B,titanicone,SiO2,MO,10,,,10,0.5,0.5,,,,1.5,100,12,100,,,,,40,0.24
2190,TiCl4,,EG,65,,,,,N2,A-B,titanicone,SiO2,MO,10,,,10,0.5,0.5,,,,1.5,100,12,100,,,,,50,0.24
2191,Ce(iPrCp)3,,H2O,,,,,,,A-B,CeOx,LiMn2O4 (LMO),MO,,,,,,,,,,,,,,,,,,,
2192,Fe(Cp)2,,O2,,,,,,N2,A-B,FeOx,C (graphene oxide)/Al powder,C,,,,,80,0.13,100,,,1.5,350,1.5,350,,,,,,
2193,MeCpPtMe3,65,O2,,,,,,N2,A-B,Pt,C  (graphene),C,,,,570,,,200,,,1.5,250,1,250,,,,,1,
2194,MeCpPtMe3,65,O3,,,,,,N2,A-B,Pt,Pt1/C (single cycle Pt on graphene),SM,,,,,,,200,,,1.5,150,1,150,,,,,1,
2195,MeCpPtMe3,65,O2,,,,,,N2,A-B,Pt,C  (graphene),C,,,,570,,,200,,,1.5,250,1,250,,,,,2,
2196,MeCpPtMe3,65,O2,,,,,,N2,A-B,Pt,SiO2,MO,,,,,,,200,,,1.5,250,1,250,,,,,1,
2197,MeCpPtMe3,70,O2 (air),,,,,,N2,A-B,Pt,C (graphene nano platelets),C,0.75,,,,,,500,O3,120,4-5,100,5-10,100,,,,,1,
2198,MeCpPtMe3,70,O2 (air),,,,,,N2,A-B,Pt,C (graphene nano platelets),C,0.75,,,,,,500,O3,120,4-5,100,5-10,100,,,,,3,
2199,MeCpPtMe3,70,O2 (air),,,,,,N2,A-B,Pt,C (graphene nano platelets),C,0.75,,,,,,500,O3,120,4-5,100,5-10,100,,,,,10,
2200,MeCpPtMe3,70,O2 (air),,,,,,N2,A-B,Pt,C (graphene nano platelets),C,0.75,,,,,,500,O3,120,4-5,200,5-10,200,,,,,1,
2201,MeCpPtMe3,70,O2 (air),,,,,,N2,A-B,Pt,C (graphene nano platelets),C,0.75,,,,,,500,O3,120,4-5,200,5-10,200,,,,,3,
2202,MeCpPtMe3,70,O2 (air),,,,,,N2,A-B,Pt,C (graphene nano platelets),C,0.75,,,,,,500,O3,120,4-5,200,5-10,200,,,,,10,
2203,MeCpPtMe3,70,O2 (air),,,,,,N2,A-B,Pt,C (graphene nano platelets),C,0.75,,,,,,500,O3,120,4-5,250,5-10,250,,,,,10,
2204,TMG,,O3,,,,,,N2,A-B,GaOx,SiO2,MO,0.3,,2,353,180-300,,,air,500,0.03333333333,300,1.666666667,300,,,,,1,
2205,TMG,,O3,,,,,,N2,A-B,GaOx,SiO2,MO,0.3,,2,353,180-300,,,air,500,0.03333333333,300,1.666666667,300,,,,,5,
2206,TMG,,O3,,,,,,N2,A-B,GaOx,SiO2,MO,0.3,,2,353,180-300,,,air,500,0.03333333333,300,1.666666667,300,,,,,10,
2207,Rh(acac)3,,O3,,H2,,,,N2,A-B-C,Rh,γ-Al2O3,MO,,,,128,250,0.04,,,500,0.0083,250,0.0083,250,120,500,,,,
2208,DEZ,RT,H2O,RT,,,,,N2,A-B,ZnOx,Fe3O4,MO,,,,,,,,,80,0.0003333,80,0.00025,80,,,,,80,0.3 nm
2209,Co(acac)3,190,O2 (air),,,,,,N2,A-B,CoOx,MgO,MO,,,,,,,,N2,400,360,190,,190,,,,,,
2210,Co(acac)3,190,O2 (air),,,,,,N2,A-B,CoOx,SiO2,MO,,,,320,,,,N2,400,360,190,,190,,,,,,
2211,Cu(dmap)2,100,H2O,RT,,,,,N2,A-B,CuOx,NU-1000 (MOF),mof,0.06,,,,,,,,110,321.3333333,110,160.02,,,,,,1,
2212,Ce(iPrCp)3,,H2O,,,,,,N2,A-B,CeOx,LMNO (LiMn1.5Ni0.5O4),MO,,,,,,,,,,,250,,250,,,,,30,
2213,Ce(iPrCp)3,,H2O,,,,,,N2,A-B,CeOx,LMNO (LiMn1.5Ni0.5O4),MO,,,,,,,,,,,250,,250,,,,,40,
2214,Ce(iPrCp)3,,H2O,,,,,,N2,A-B,CeOx,LMNO (LiMn1.5Ni0.5O4),MO,,,,,,,,,,,250,,250,,,,,50,0.6 A
2215,Ce(iPrCp)3,,H2O,,,,,,N2,A-B,CeOx,LMNO (LiMn1.5Ni0.5O4),MO,,,,,,,,,,,250,,250,,,,,70,
2216,Ce(iPrCp)3,,H2O,,,,,,N2,A-B,CeOx,LMNO (LiMn1.5Ni0.5O4),MO,,,,,,,,,,,250,,250,,,,,100,
2217,TMA,,H2O,,,,,,N2,A-B,AlOx,CaO,MO,,,,,10,,,,,0.01666666667,300,0.1666666667,300,,,,,10,
2218,TMA,,H2O,,,,,,N2,A-B,AlOx,CaO,MO,,,,,10,,,,,0.01666666667,300,0.1666666667,300,,,,,20,
2219,TMA,,H2O,,,,,,N2,A-B,AlOx,CaO,MO,,,,,10,,,,,0.01666666667,300,0.1666666667,300,,,,,30,
2220,TMA,,H2O,,,,,,N2,A-B,AlOx,CaO,MO,,,,,10.5,,,,,0.01666666667,300,0.1666666667,300,,,,,10,
2221,TMA,,H2O,,,,,,N2,A-B,AlOx,CaO,MO,,,,,10.5,,,,,0.01666666667,300,0.1666666667,300,,,,,20,
2222,TMA,,H2O,,,,,,N2,A-B,AlOx,CaO,MO,,,,,10.5,,,,,0.01666666667,300,0.1666666667,300,,,,,30,
2223,TDMAT,,H2O plasma,,,,,,Ar,A-B,TiOx,Au,M,,,,,0.1,5.00E-03,1000,,,0.3333333333,RT,2,RT,,,,,130,
2224,TDMAT,,H2O plasma,,,,,,Ar,A-B,TiOx,Au,M,,,,,0.1,5.00E-03,1000,,,0.3333333333,RT,2,RT,,,,,50,
2225,TDMAT,,H2O plasma,,,,,,Ar,A-B,TiOx,Au,M,,,,,0.1,5.00E-03,1000,,,0.3333333333,RT,2,RT,,,,,90,
2226,Ru(DER),,O2,,,,,,N2,A-B,Ru,TiO2,MO,0.5,,,65,0.025,,,,,,300,,300,,,,,2,
2227,NbOEt,,H2O,,,,,,N2,A-B,NbOx,SiO2,MO,1,,,100,75-100,,,,,,200,,200,,,,,,
2228,Ru(DER),,O2,,,,,,N2,A-B,Ru,NbOx/SiO2,MO,1,,,,,,,,,,300,,300,,,,,2,
2229,NbOEt,,H2O,,,,,,N2,A-B,NbOx,SiO2,MO,1,,,100,75-100,,,,,,200,,200,,,,,,
2230,TiCl4,,H2O,,,,,,N2,A-B,TiOx,Nb/SiO2,SM,1,,,,,,,,,,200,,200,,,,,8,
2231,Ru(DER),,O2,,,,,,N2,A-B,Ru,TiO2/NbOx/SiO2,MO,1,,,,,,,,,,300,,300,,,,,2,
2232,NbOEt,,H2O,,,,,,N2,A-B,NbOx,SiO2,MO,1,,,100,75-100,,,,,,200,,200,,,,,,
2233,TMA,,H2O,,,,,,N2,A-B,AlOx,NbOx/SiO2,MO,1,,,,,,,,,,200,,200,,,,,6,
2234,TMA,,H2O,,,,,,N2,A-B,AlOx,Ru/C,SM,0.5,,,1400,,,,,,,200,,200,,,,,6,
2235,TMA,,H2O,,,,,,N2,A-B,AlOx,W,M,2.5,,,,0.027-0.081,1.30E-03,,hyrdogen,1000,2.508333333,155,2.508333333,155,,,,,52,2 A
2236,TMA,,H2O,,,,,,N2,A-B,AlOx,W,M,2.5,,,,0.050-0.120,1.30E-03,,hyrdogen,1000,2.508333333,155,2.508333333,155,,,,,80,
2237,TMA,,H2O,,,,,,N2,A-B,AlOx,W,M,2.5,,,,0.210-0.470,1.30E-03,,hyrdogen,1000,2.508333333,155,2.508333333,155,,,,,82,1.7 A
2238,TMA,,H2O,,,,,,N2,A-B,AlOx,W,M,2.5,,,,0.460-1.480,1.30E-03,,hyrdogen,1000,2.508333333,155,2.508333333,155,,,,,83,1.5 A
2239,TDMAZ,80,H2O,,,,,,,A-B,ZrOx,Pd/CeO2,SM,,,,47,,0.27,,,,1,180,1,180,,,,,20,0.02 nm
2240,TDMAT,80,NH3,,,,,,Ar,A-B,TiN,SiO2,MO,0.5,,,90,,0.05,2.5,,,10-20,150,5,150,,,,,25-150,0.1 A - 0.4 A
2241,TDMAT,80,NH3,,,,,,Ar,A-B,TiN,SiO2,MO,0.5,,,90,,0.05,2.5,,,20,150,5,150,,,,,100,0.2
2242,TDMAT,80,NH3,,,,,,Ar,A-B,TiN,SiO2,MO,0.5,,,90,,0.05,2.5,,,10,150,5,150,,,,,100,0.2
2243,TDMAT,80,NH3,,,,,,Ar,A-B,TiN,SiO2,MO,0.5,,,90,,0.05,2.5,,,20,150,5,150,,,,,100,0.2
2244,MeCpPtMe3,,O2,,,,,,,A-B,Pt,Mo2C,MC,,,,,,,,,,,200,,200,,,,,15,
2245,MeCpPtMe3,,O2,,,,,,,A-B,Pt,Mo2C,MC,,,,,,,,,,,200,,200,,,,,50,
2246,MeCpPtMe3,,O2,,,,,,,A-B,Pt,Mo2C,MC,,,,,,,,,,,200,,200,,,,,100,
2247,TiCl4,,H2O,,,,,,N2,A-B,TiOx,LiNi0.6Co0.2Mn0.2O2 (NCM-622),MO,,,,,5,0.4-0.6,300,,,0.001666666667,200,0.001666666667,200,,,,,139,0.36 A
2248,DEZ,RT,H2O,RT,,,,,,A-B,ZnOx,SiO2,MO,0.32,,1.1,300,297-400,,,vacuum,200,0.025,175,0.025,175,,,,,1,
2249,DEZ,RT,H2O,RT,,,,,,A-B,ZnOx,SiO2,MO,1,,1.1,300,297-400,,,vacuum,200,0.025,100,0.025,100,,,,,1,
2250,TiCl4,,,,,,,,N2,A,Ti*,vitamin C,org,1,,,,150,,0.23,,,0.333,50,,,,,,,,
2251,TiCl4,,,,,,,,N2,A,Ti*,vitamin C,org,1,,,,150,,0.23,,,2,50,,,,,,,,
2252,TiCl4,,,,,,,,N2,A,Ti*,vitamin C,org,1,,,,150,,0.23,,,5,50,,,,,,,,
2253,TiCl4,,H2O,,,,,,N2,A-B,TiOx,vitamin C,org,1,,,,150,,0.07,,,0.333,50,0.333,50,,,,,10,
2254,TiCl4,,H2O,,,,,,N2,A-B,TiOx,vitamin C,org,1,,,,150,,0.23,,,0.333,50,0.333,50,,,,,10,229 ppm/cycle
2255,TiCl4,,H2O,,,,,,N2,A-B,TiOx,vitamin C,org,1,,,,150,,0.8,,,0.333,50,0.333,50,,,,,10,
2256,TiCl4,,H2O,,,,,,N2,A-B,TiOx,vitamin C,org,1,,,,150,,1.65,,,0.333,50,0.333,50,,,,,10,
2257,TiCl4,,H2O,,,,,,N2,A-B,TiOx,vitamin C,org,1,,,,150,,0.23,,,0.333,40,0.333,40,,,,,10,76 ppm/cycle
2258,TiCl4,,H2O,,,,,,N2,A-B,TiOx,vitamin C,org,1,,,,150,,1.6,,,0.333,50,0.333,50,,,,,3,
2259,TiCl4,,H2O,,,,,,N2,A-B,TiOx,vitamin C,org,1,,,,150,,1.6,,,0.333,50,0.333,50,,,,,14,
2260,TTIP,,H2O,,,,,,N2,A-B,TiOx,GO,C,,,,,,,,,,0.00833,80,0.00833,80,,,,,250,
2261,DEZ,,H2O,,,,,,N2,A-B,ZnOx,GO,C,,,,,,,,,,0.00833,80,0.00833,80,,,,,100,
2262,TMA,,H2O,,,,,,N2,A-B,AlOx,GO,C,,,,,,,,,,0.00833,80,0.00833,80,,,,,100,
2263,Ca(tmhd)2,,O2 (air),,,,,,,A-B,CaOx,MgAl2O4,MO,,,,118,,,,,,5,300,5,500,,,,,40,0.016
2264,TiCl4,,H2O,,,,,,,A-B,TiOx,MgAl2O4,MO,,,,118,,,,,,3,150,5,150,,,,,40,0.032
2265,TiCl4,,H2O,,Ca(tmhd)2,,O2 (air),,,(A-B)-(C-D),CaTiOx,MgAl2O4,MO,,,,118,,,,,,3,150,5,150,5,300,5,500,40,
2266,BTBMW,70,H2O,,,,,,N2,A-B,WOx,SiO2,MO,,,,300,177-250,0.533-0.933,,N2,250,,350,,350,,,,,2,
2267,BTBMW,70,H2O,,,,,,N2,A-B,WOx,SiO2,MO,,,,300,177-250,0.533-0.933,,N2,250,,350,,350,,,,,5,
2268,BTBMW,70,H2O,,,,,,N2,A-B,WOx,SiO2,MO,,,,300,177-250,0.533-0.933,,N2,250,,350,,350,,,,,10,
2269,BTBMW,70,H2O,,,,,,N2,A-B,WOx,SiO2,MO,,,,300,177-250,0.533-0.933,,N2,250,,350,,350,,,,,20,
2270,BTBMW,70,H2O,,,,,,N2,A-B,WOx,SiO2,MO,,,,300,177-250,0.533-0.933,,N2,250,,350,,350,,,,,30,
2271,TTIP,80,H2O,,,,,,N2,A-B,TiOx,SiO2,MO,0.5,,,100,,,,,,0.417,200,0.0625,200,,,,,1,
2272,TTIP,80,H2O,,,,,,N2,A-B,TiOx,SiO2,MO,0.5,,,100,,,,,,0.417,200,0.0625,200,,,,,3,
2273,TTIP,80,H2O,,,,,,N2,A-B,TiOx,SiO2,MO,0.5,,,100,,,,,,0.417,200,0.0625,200,,,,,5,
2274,TTIP,80,H2O,,,,,,N2,A-B,TiOx,SiO2,MO,0.5,,,100,,,,,,0.417,200,0.0625,200,,,,,10,
2275,TTIP,80,H2O,,,,,,N2,A-B,TiOx,Au/SiO2,SM,,,,,,,,,,0.417,200,0.0625,200,,,,,1,
2276,TTIP,80,H2O,,,,,,N2,A-B,TiOx,Au/SiO2,SM,,,,,,,,,,0.417,200,0.0625,200,,,,,3,
2277,TTIP,80,H2O,,,,,,N2,A-B,TiOx,Au/SiO2,SM,,,,,,,,,,0.417,200,0.0625,200,,,,,5,
2278,TTIP,80,H2O,,,,,,N2,A-B,TiOx,Au/SiO2,SM,,,,,,,,,,0.417,200,0.0625,200,,,,,10,
2279,La(tmhd)3,210,NO2,,Fe(Cp)2,160,O2,,,(A-B)-(C-D),FeLaOx,MgAl2O4,MO,0.5,,,100,,0.000133,,,,5,250,,250,5,250,,250,45+15,
2280,La(tmhd)3,210,NO2,,Fe(Cp)2,160,O2,,,(A-B)-(C-D),FeLaOx,MgAl2O4,MO,0.5,,,100,,0.000133,,,,5,250,,250,5,250,,250,15+5,
2281,La(tmhd)3,210,NO2,,,,,,,A-B,LaOx,MgAl2O4,MO,0.5,,,100,,0.000133,,,,5,250,,250,,,,,0-30,0.017 nm
2282,Fe(Cp)2,160,O2,,,,,,,A-B,FeOx,MgAl2O4,MO,0.5,,,100,,0.000133,,,,5,250,,250,,,,,0-30,0.03 nm
2283,BDTBANi,,H2O,,,,,,,A-B,NiOx,NU-1000 (MOF),mof,0.06,,,2070,,,,,,0.0167,,0.0025,,,,,,100+15,
2284,BDTBANi,,H2O,,,,,,,A-B,NiOx,NU-1000 (MOF),mof,0.06,,,2070,,,,,,0.0167,,0.0025,,480,900,,,100+15,
2285,PMDA,150,EDA,RT,,,,,Ar,A-B,polyimide,Zr powder,M,,,,2.6,,0.133,,,,0.6666,160,0.6666,160,,,,,100,0.054 nm
2286,PMDA,150,EDA,RT,,,,,Ar,A-B,polyimide,Zr powder,M,,,,2.6,,0.133,,,,0.6666,160,0.6666,160,,,,,200,0.054 nm
2287,PMDA,150,EDA,RT,,,,,Ar,A-B,polyimide,Zr powder,M,,,,2.6,,0.133,,,,0.6666,160,0.6666,160,,,,,400,0.06 nm
2288,PMDA,150,EDA,RT,H2,,,,Ar,A-B-C,polyimide,Zr powder,M,,,,2.6,,0.133,,,,0.6666,160,0.6666,160,120,600,,,100,
2289,PMDA,150,EDA,RT,H2,,,,Ar,A-B-C,polyimide,Zr powder,M,,,,2.6,,0.133,,,,0.6666,160,0.6666,160,120,600,,,200,
2290,PMDA,150,EDA,RT,H2,,,,Ar,A-B-C,polyimide,Zr powder,M,,,,2.6,,0.133,,,,0.6666,160,0.6666,160,120,600,,,400,
2291,MeCpPtMe3,,O2,,Co(Cp)2,,H2,,N2,(A-B)-(C-D),CoPt,MWCNT,C,5,,,144,,,,,300,,300,,300,,300,,300,2+5,
2292,MeCpPtMe3,,O2,,Co(Cp)2,,H2,,N2,(A-B)-(C-D),CoPt,MWCNT,C,5,,,144,,,,,300,,300,,300,,300,,300,2+10,
2293,MeCpPtMe3,,O2,,Co(Cp)2,,H2,,N2,(A-B)-(C-D),CoPt,MWCNT,C,5,,,144,,,,,300,,300,,300,,300,,300,1+30,
2294,MeCpPtMe3,,O2,,Co(Cp)2,,H2,,N2,(A-B)-(C-D),CoPt,5cAl2O3-MWCNT,CC,,,,,,,,,300,,300,,300,,300,,300,2+3,
2295,MeCpPtMe3,,O2,,Co(Cp)2,,H2,,N2,(A-B)-(C-D),CoPt,5cAl2O3-MWCNT,CC,,,,,,,,,300,,300,,300,,300,,300,2+5,
2296,MeCpPtMe3,,O2,,Co(Cp)2,,H2,,N2,(A-B)-(C-D),CoPt,5cAl2O3-MWCNT,CC,,,,,,,,,300,,300,,300,,300,,300,2+8,
2297,MeCpPtMe3,,O2,,,,,,N2,A-B,Pt,5cAl2O3-MWCNT,CC,,,,,,,,,300,,300,,,,,,,2,
2298,MeCpPtMe3,,O2,,,,,,N2,A-B,Pt,MWCNT,C,5,,,144,,,,,300,,300,,,,,,,2,
2299,Co(Cp)2,,H2,,,,,,N2,A-B,Co,MWCNT,C,5,,,144,,,,,300,,300,,,,,,,15,
2300,MeCpPtMe3,60,O3,,,,,,,A-B,Pt,KL-zeolite,MO,,,0.162,247,,,,,,0.008333,300,0.01667,300,,,,,3,
2301,MeCpPtMe3,60,O3,,,,,,,A-B,Pt,KL-zeolite,MO,,,0.162,247,,,,,,0.008333,300,0.01667,300,,,,,3,
2302,MeCpPtMe3,60,O3,,,,,,,A-B,Pt,KL-zeolite,MO,,,0.162,247,,,,,,0.008333,300,0.01667,300,,,,,3,
2303,MeCpPtMe3,60,O3,,,,,,,A-B,Pt,KL-zeolite,MO,,,0.162,247,,,,,,0.008333,300,0.01667,300,,,,,3,
2304,TMA,25,H2O,,,,,,,A-B,AlOx,KL-zeolite,MO,,,0.162,247,,,,,,0.000333,150,0.001667,150,,,,,30,
2305,TMA,25,H2O,25,MeCpPtMe3,60,O3,,,(A-B)-(C-D),PtAlOx,KL-zeolite,MO,,,0.162,247,,,,,,0.008333,300,0.01667,300,0.000333,150,0.001667,150,,
2306,Pd(hfac)2,65,CH2O,,,,,,N2,A-B,Pd,graphene nanosheet,C,,,,,,,200,,,2,150,1,150,,,,,,
2307,Co(Cp)2,100,O3,,,,,,N2,A-B,CoOx,graphene oxide ,C,,,,,,,50,,300,1.667,150,2.5,150,,,,,1,
2308,Co(Cp)2,100,O3,,,,,,N2,A-B,CoOx,graphene oxide ,C,,,,,,,,,,,,,,,,,,2,
2309,Co(Cp)2,100,O3,,,,,,N2,A-B,CoOx,graphene oxide ,C,,,,,,,,,,,,,,,,,,3,
2310,Co(Cp)2,100,O3,,,,,,N2,A-B,CoOx,graphene oxide ,C,,,,,,,,,,,,,,,,,,4,
2311,Co(Cp)2,100,O3,,,,,,N2,A-B,CoOx,graphene oxide ,C,,,,,,,,,,,,,,,,,,5,
2312,TMA,,H2O,,,,,,Ar,A-B,AlOx,SiO2@V2O5,MO,,,,32,,0.1333,,,,,180,,180,,,,,10,
2313,TMA,,H2O,,,,,,Ar,A-B,AlOx,SiO2@V2O5,MO,,,,32,,0.1333,,,,,180,,180,,,,,30,
2314,TMA,,H2O,,,,,,Ar,A-B,AlOx,SiO2@V2O5,MO,,,,32,,0.1333,,,,,180,,180,,,,,40,
2315,TMA,,H2O,,,,,,Ar,A-B,AlOx,SiO2@V2O5,MO,,,,32,,0.1333,,,,,180,,180,,,,,50,
2316,TMA,,H2O,,,,,,Ar,A-B,AlOx,SiO2@V2O5,MO,,,,32,,0.1333,,,,,180,,180,,,,,70,
2317,TMA,,H2O,,,,,,Ar,A-B,AlOx,SiO2@V2O5,MO,,,,32,,0.1333,,,,,180,,180,,,,,100,
2318,MeCpPtMe3,60,O3,,,,,,,A-B,Pt,CNTs,C,,,,70,0.04-0.06,,,,,,280,,280,,,,,30,
2319,Co(Cp)2,66,,,,,,,,A,Co*,Pt/CNTs,SM,,,,,,,,,,,280,,280,,,,,5,
2320,Co(Cp)2,66,,,,,,,,A,Co*,Pt/CNTs,SM,,,,,,,,,,,280,,280,,,,,20,
2321,Co(Cp)2,66,,,,,,,,A,Co*,Pt/CNTs,SM,,,,,,,,,,,280,,280,,,,,40,
2322,Co(Cp)2,66,,,,,,,,A,Co*,Pt/CNTs,SM,,,,,,,,,,,280,,280,,,,,100,
2323,TMA,,H2O,,,,,,,A-B,AlOx,Ni,M,,,,0.617,,0.133-1.33,,,,,177,,177,,,,,25,
2324,TMA,,H2O,,,,,,,A-B,AlOx,Ni,M,,,,0.617,,0.133-1.34,,,,,177,,177,,,,,50,
2325,TMA,,H2O,,,,,,,A-B,AlOx,Ni,M,,,,0.617,,0.133-1.35,,,,,177,,177,,,,,100,
2326,TMA,,H2O,,,,,,,A-B,AlOx,TiO2 P25,MO,,,,,,,,,,0.001667,200,0.001667,200,,,,,1,1 A
2327,TMA,,H2O,,,,,,,A-B,AlOx,TiO2 P25,MO,,,,,,,,,,0.001667,200,0.001667,200,,,,,5,1 A
2328,TMA,,H2O,,,,,,,A-B,AlOx,TiO2 P25,MO,,,,,,,,,,0.001667,200,0.001667,200,,,,,20,1 A
2329,TMA,,H2O,,,,,,,A-B,AlOx,TiO2 P25,MO,,,,,,,,,,0.001667,200,0.001667,200,,,,,50,1 A
2330,VOCl3,,TiCl4,,,,,,,A-B,TiV*,γ-Al2O3,MO,,,,225,200-400,,,,500,,,,,,,,,3+3,
2331,MoCl5,,TiCl4,,,,,,,A-B,TiMo*,γ-Al2O3,MO,,,,225,200-400,,,,500,,,,,,,,,1+3,
2332,NbCl5,,TiCl4,,,,,,,A-B,TiNb*,γ-Al2O3,MO,,,,225,200-400,,,,500,,,,,,,,,1+3,
2333,VOCl3,,MoCl5,,,,,,,A-B,MoV*,γ-Al2O3,MO,,,,225,200-400,,,,500,,,,,,,,,1+1,
2334,VOCl3,,MoCl5,,,,,,,A-B,MoV*,γ-Al2O3,MO,,,,225,200-400,,,,500,,,,,,,,,2+1,
2335,VOCl3,,MoCl5,,,,,,,A-B,MoV*,γ-Al2O3,MO,,,,225,200-400,,,,500,,,,,,,,,3+1,
2336,TMA,,O3,,Hfac,,,,N2,(A-B)-(C-B),AlOx,LiMn1.5Ni0.5O4,MO,20-25,,,,,,,,,,150,,150,,,,,2,1.2 nm
2337,TMA,,O3,,Hfac,,,,N2,(A-B)-(C-B),AlOx,LiMn1.5Ni0.5O4,MO,20-25,,,,,,,,,,150,,150,,,,,4,
2338,TMA,,H2O,,,,,,,A-B,AlOx,C/MnO,C,,,,,,,,,,0.001667,100,0.001667,100,,,,,5,
2339,TMA,,H2O,,,,,,,A-B,AlOx,C/MnO,C,,,,,,,,,,0.001667,100,0.001667,100,,,,,10,
2340,TMOS,80,H2O,RT,,,,,,A-B,SiOx,Pt/Al2O3,SM,,,,,,,,,,5,80,10,RT,,,,,1-10,
2341,TMOS,80,H2O,RT,,,,,,A-B,SiOx,Pt/Al2O3,SM,,,,,,,,,,5,80,10,RT,,,,,6,
2342,Co(Cp)2,90,O3,,,,,,N2,A-B,Co*,phosphidation treated g-C3N4,C,,,,,,,200,,,1.25,150,0.833,150,,,,,3,
2343,TMA,30,H2O,,,,,,N2,A-B,AlOx,TiO2 P25,MO,2.5,,,51,,100,0.5,,,2.63,160-180,6.3,160-180,,,,,4,0.175 nm
2344,TMA,30,H2O,,,,,,N2,A-B,AlOx,TiO2 P25,MO,2.5,,,51,,100,0.5,,,2.63,160-180,6.3,160-180,,,,,7,0.169 nm
2345,TMA,30,H2O,,,,,,N2,A-B,AlOx,TiO2 P25,MO,2.5,,,51,,100,0.5,,,2.63,160-180,6.3,160-180,,,,,10,0.166 nm
2346,TMA,30,H2O,,,,,,N2,A-B,AlOx,TiO2 P25,MO,2.5,,,51,,100,0.5,,,2.63,160-180,6.3,160-180,,,,,4,0.17 nm
2347,TMA,30,H2O,,,,,,N2,A-B,AlOx,TiO2 P25,MO,2.5,,,51,,100,0.5,,,2.63,160-180,6.3,160-180,,,,,7,0.184 nm
2348,TMA,30,H2O,,,,,,N2,A-B,AlOx,TiO2 P25,MO,2.5,,,51,,100,0.5,,,2.63,160-180,6.3,160-180,,,,,10,0.189 nm
2349,TMA,30,H2O,,,,,,N2,A-B,AlOx,TiO2 P25,MO,2.5,,,51,,100,0.5,,,30,160-180,30,160-180,,,,,4,0.205
2350,TMA,30,H2O,,,,,,N2,A-B,AlOx,TiO2 P25,MO,2.5,,,51,,100,0.5,,,30,160-180,30,160-180,,,,,7,0.215
2351,TMA,30,H2O,,,,,,N2,A-B,AlOx,TiO2 P25,MO,2.5,,,51,,100,0.5,,,30,160-180,30,160-180,,,,,10,0.245
2352,TMA,30,O3,,,,,,N2,A-B,AlOx,TiO2 P25,MO,2.5,,,51,,100,0.5,,,2.63,160-180,6.3,160-180,,,,,4,0.13
2353,TMA,30,O3,,,,,,N2,A-B,AlOx,TiO2 P25,MO,2.5,,,51,,100,0.5,,,2.63,160-180,6.3,160-180,,,,,7,0.124
2354,TMA,30,O3,,,,,,N2,A-B,AlOx,TiO2 P25,MO,2.5,,,51,,100,0.5,,,2.63,160-180,6.3,160-180,,,,,10,0.122
2355,TMA,RT,H2O,RT,,,,,N2,A-B,AlOx,MWCNTs,C,0.01,,,,,,,,,0.00167,100,0.00167,100,,,,,20,
2356,TDMAT,60,H2O,RT,O2 (air),,,,N2,A-(B1-B2),AlOx,MWCNTs,C,0.01,,,,,,,,,0.0025,100,0.00167,100,,800,,,50,
2357,TDMAT,60,H2O,RT,O2 (air),,,,N2,A-(B1-B2),AlOx,MWCNTs,C,0.01,,,,,,,,,0.0025,100,0.00167,100,,800,,,100,
2358,TDMAT,60,H2O,RT,O2 (air),,,,N2,A-(B1-B2),AlOx,MWCNTs,C,0.01,,,,,,,,,0.0025,100,0.00167,100,,800,,,200,
2359,TDMAT,60,H2O,RT,O2 (air),,,,N2,A-(B1-B2),AlOx,Al2O3@MWCNTs,MO,,,,,,,,,,0.0025,100,0.00167,100,,800,,,50,
2360,TDMAT,60,H2O,RT,O2 (air),,,,N2,A-(B1-B2),AlOx,Al2O3@MWCNTs,MO,,,,,,,,,,0.0025,100,0.00167,100,,800,,,100,
2361,TDMAT,60,H2O,RT,O2 (air),,,,N2,A-(B1-B2),AlOx,Al2O3@MWCNTs,MO,,,,,,,,,,0.0025,100,0.00167,100,,800,,,200,
2362,TMA,,H2O,,,,,,N2,A-B,AlOx,a-AlH3,MH,1,,,0.58,250,,150,,,3,70,3,70,,,,,0-200,1.3 A
2363,TMA,,H2O,,,,,,N2,A-B,AlOx,a-AlH3,MH,1,,,0.58,250,,150,,,3,70,3,70,,,,,100,1.3 A
2364,TMA,,H2O,,,,,,N2,A-B,AlOx,a-AlH3,MH,1,,,0.58,250,,150,,,3,70,3,70,,,,,200,1.3 A
2365,TMA,,H2O,,,,,,N2,A-B,AlOx,Pt/Al2O3,SM,,,,,,0.133,200,,,0.15,200,0.25,200,,,,,30,0.12 nm
2366,Ni(Cp)2,75,O3,,,,,,,A-B,NiOx,CNTs,C,,,,,,,,,,,300,,300,,,,,200,
2367,EDA,180,PMDA,RT,,,,,,A-B,polyimide,NiO@CNTs,SM,,,,,,,,,,,170,,170,,,,,10,
2368,EDA,180,PMDA,RT,,,,,,A-B,polyimide,NiO@CNTs,SM,,,,,,,,,,,170,,170,,,,,30,
2369,EDA,180,PMDA,RT,,,,,,A-B,polyimide,NiO@CNTs,SM,,,,,,,,,,,170,,170,,,,,80,
2370,EDA,180,PMDA,RT,H2,,,,,A-(B1-B2),C,NiO@CNTs,SM,,,,,,,,,,,170,,170,120,600,,,10,
2371,EDA,180,PMDA,RT,H2,,,,,A-(B1-B2),C,NiO@CNTs,SM,,,,,,,,,,,170,,170,120,600,,,30,
2372,EDA,180,PMDA,RT,H2,,,,,A-(B1-B2),C,NiO@CNTs,SM,,,,,,,,,,,170,,170,120,600,,,80,
2373,Ce(iPrCp)3,140,H2O,,,,,,N2,A-B,CeOx,Li1.2Mn0.54Ni0.13Co0.13O2,MO,,,,7.2,1-3,,,,,,250,,250,,,,,30,
2374,Ce(iPrCp)3,140,H2O,,,,,,N2,A-B,CeOx,Li1.2Mn0.54Ni0.13Co0.13O2,MO,,,,7.2,1-3,,,,,,250,,250,,,,,50,
2375,Ce(iPrCp)3,140,H2O,,,,,,N2,A-B,CeOx,Li1.2Mn0.54Ni0.13Co0.13O2,MO,,,,7.2,1-3,,,,,,250,,250,,,,,70,
2376,Ce(iPrCp)3,140,H2O,,,,,,N2,A-B,CeOx,Li1.2Mn0.54Ni0.13Co0.13O2,MO,,,,7.2,1-3,,,,,,250,,250,,,,,100,
2377,DEZ,22,H2O,22,,,,,N2,A-B,ZnOx,"PMMA, poly(methyl methacrylate)",poly,2,,,,200-1000,,,,,0.001667,80,0.001667,80,,,,,400,
2378,Pd(hfac)2,65,CH2O,,,,,,N2,A-B,Pd*,g-C3N4,C,,,,,,,200,,,2,150,1,150,,,,,1,
2379,Pd(hfac)2,65,CH2O,,,,,,N2,A-B,Pd*,g-C3N4,C,,,,,,,200,,,2,150,1,150,,,,,10,
2380,DEZ,30,H2O,30,,,,,N2,A-B,ZnOx,Mn3O4,MO,,,,54.3,0.032-0.038,,,,120,,120,,120,,,,,60,0.13 nm
2381,Ni(MeC(NiBu)2)2,120,H2O,,,,,,,A-B,NiOx,UiO-66,mof,0.06,1,,1150,,,,,125,1.667,120,0.025,120,,,,,1,
2382,Ni(MeC(NiBu)2)2,120,H2O,,,,,,,A-B,NiOx,UiO-66,mof,0.06,1,,1150,,,,,125,1.667,120,0.025,120,,,,,2,
2383,Ni(MeC(NiBu)2)2,120,H2O,,,,,,,A-B,NiOx,UiO-66,mof,0.06,1,,1150,,,,,125,1.667,120,0.025,120,,,,,3,
2384,Mg(EtCp)2,,H2O,,,,,,N2,A-B,MgOx,Li(Ni0.5Mn0.3Co0.2)O2 (NMC),MO,,,,0.5,10-100,0.067,,,,1,200,1,200,,,,,5,
2385,TDMAZ,,H2O,,,,,,N2,A-B,ZrOx,Li(Ni0.5Mn0.3Co0.2)O2 (NMC),MO,,,,0.5,10-100,0.067,,,,1,200,1,200,,,,,5,
2386,TMA,,H2O,,,,,,N2,A-B,AlOx,Li(Ni0.5Mn0.3Co0.2)O2 (NMC),MO,,,,0.5,10-100,0.067,,,,1,200,1,200,,,,,5,
2387,TiCl4,20,H2O,20,,,,,N2,A-B,TiOx,Microcrystalline cellulose + denatonium benzoate,org,,,,,2420,0.2,,,,0.005,65,0.005,65,,,,,100,
2388,TiCl4,20,H2O,20,,,,,N2,A-B,TiOx,Microcrystalline cellulose + denatonium benzoate,org,,,,,2420,0.2,,,,0.005,65,0.005,65,,,,,300,
2389,TiCl4,20,H2O,20,,,,,N2,A-B,TiOx,Microcrystalline cellulose + denatonium benzoate,org,,,,,2420,0.2,,,,0.005,65,0.005,65,,,,,500,
2390,TMA,,H2O,,,,,,N2,A-B,AlOx,LiCoO2,MO,,,,,,,,,,,150,,150,,,,,8,
2391,TMA,,WF6,,,,,,N2,A-B,WAl*,LiCoO2,MO,,,,,,,,,,,200,,200,,,,,4,
2392,TiCl4,,H2O,,,,,,N2,A-B,TiOx,SiO2,MO,,2.64,0.48,727,0.535,,,,,240,300,240,300,,,,,1,
2393,TiCl4,,H2O,,,,,,N2,A-B,TiOx,SiO2,MO,,2.64,0.48,727,0.535,,,,,240,300,240,300,,,,,2,
2394,TiCl4,,H2O,,,,,,N2,A-B,TiOx,SiO2,MO,,2.64,0.48,727,0.535,,,,,240,300,240,300,,,,,3,
2395,TiCl4,,H2O,,,,,,N2,A-B,TiOx,SiO2,MO,,2.64,0.48,727,0.535,,,,,240,300,240,300,,,,,4,
2396,TiCl4,,H2O,,,,,,N2,A-B,TiOx,Ni,M,,,,,300,0.195,,,,0.5,150,0.5,150,,,,,10,
2397,TiCl4,,H2O,,,,,,N2,A-B,TiOx,TiO2/Ni,MO,,,,,300,0.195,,,,0.1666666667,300,0.03333333333,300,,,,,300,
2398,TMA,30,H2O,,,,,,N2,A-B,AlOx,"powder coating powder (polyester resin, TiO2, etc.)",poly,110,,,,33,100,400,,,8,27,4,27,,,,,1-9,3.5 nm
2399,Ni(Cp)2,,H2,,,,,,N2,A-B,Ni,Al2O3,MO,,,,137,0.05-0.10,,,,,,300,,300,,,,,1,
2400,Ni(Cp)2,,H2,,,,,,N2,A-B,Ni,Al2O3,MO,,,,95.5,40,,,,,,300,,300,,,,,1,
2401,Ni(Cp)2,,H2,,,,,,N2,A-B,Ni,Ni/Al2O3,SM,,,,95.5,40,,,,,,300,,300,,,,,4,
2402,MeCpPtMe3,70,O2 (air),,,,,,N2,A-B,Pt,C (graphene nanoplatelets),C,0.75,,,150,12,,500,O3,200,4,100,5,100,,,,,1,
2403,MeCpPtMe3,70,O2 (air),,,,,,N2,A-B,Pt,C (graphene nanoplatelets),C,0.75,,,150,12,,500,O3,200,4,100,5,100,,,,,3,
2404,MeCpPtMe3,70,O2 (air),,,,,,N2,A-B,Pt,C (graphene nanoplatelets),C,0.75,,,150,12,,500,O3,200,4,100,5,100,,,,,6,
2405,MeCpPtMe3,70,O2 (air),,,,,,N2,A-B,Pt,C (graphene nanoplatelets),C,0.75,,,150,12,,500,O3,200,4,100,5,100,,,,,10,
2406,MeCpPtMe3,70,O2 (air),,,,,,N2,A-B,Pt,C (graphene nanoplatelets),C,0.75,,,150,12,,500,O3,200,4,200,5,200,,,,,1,
2407,MeCpPtMe3,70,O2 (air),,,,,,N2,A-B,Pt,C (graphene nanoplatelets),C,0.75,,,150,12,,500,O3,200,4,200,5,200,,,,,3,
2408,MeCpPtMe3,70,O2 (air),,,,,,N2,A-B,Pt,C (graphene nanoplatelets),C,0.75,,,150,12,,500,O3,200,4,200,5,200,,,,,6,
2409,MeCpPtMe3,70,O2 (air),,,,,,N2,A-B,Pt,C (graphene nanoplatelets),C,0.75,,,150,12,,500,O3,200,4,200,5,200,,,,,10,
2410,MeCpPtMe3,70,O2 (air),,,,,,N2,A-B,Pt,C (graphene nanoplatelets),C,0.75,,,150,12,,500,O3,200,4,150,5,150,,,,,1,
2411,MeCpPtMe3,70,O2 (air),,,,,,N2,A-B,Pt,C (graphene nanoplatelets),C,0.75,,,150,12,,500,O3,200,4,150,5,150,,,,,3,
2412,MeCpPtMe3,70,O2 (air),,,,,,N2,A-B,Pt,C (graphene nanoplatelets),C,0.75,,,150,12,,500,O3,200,4,150,5,150,,,,,10,
2413,MeCpPtMe3,70,O2 (air),,,,,,N2,A-B,Pt,TiO2,MO,1.5,,,50,0.021,,,,,4,100,5,100,,,,,5,
2414,MeCpPtMe3,70,O2 (air),,,,,,N2,A-B,Pt,TiO2,MO,1.5,,,50,0.021,,,,,4,250,5,250,,,,,5,
2415,TMA,,H2O,,,,,,N2,A-B,AlOx,myoglobin (pure),org,,,,,,,,,,,30,,30,,,,,10,
2416,TMA,,H2O,,,,,,N2,A-B,AlOx,myoglobin (pure),org,,,,,,,,,,,30,,30,,,,,20,
2417,TMA,,H2O,,,,,,N2,A-B,AlOx,myoglobin (pure),org,,,,,,,,,,,30,,30,,,,,40,
2418,TMA,,H2O,,,,,,N2,A-B,AlOx,myoglobin (pure),org,,,,,,,,,,,30,,30,,,,,60,
2419,TMA,,H2O,,,,,,N2,A-B,AlOx,myoglobin (lyophilized),org,,,,,,,,,,,30,,30,,,,,10,
2420,TMA,,H2O,,,,,,N2,A-B,AlOx,myoglobin (lyophilized),org,,,,,,,,,,,30,,30,,,,,20,
2421,TMA,,H2O,,,,,,N2,A-B,AlOx,myoglobin (lyophilized),org,,,,,,,,,,,30,,30,,,,,40,
2422,TMA,,H2O,,,,,,N2,A-B,AlOx,myoglobin (lyophilized),org,,,,,,,,,,,30,,30,,,,,60,
2423,TMA,,H2O,,,,,,N2,A-B,AlOx,myoglobin (spray dried),org,,,,,,,,,,,30,,30,,,,,10,
2424,TMA,,H2O,,,,,,N2,A-B,AlOx,myoglobin (spray dried),org,,,,,,,,,,,30,,30,,,,,20,
2425,TMA,,H2O,,,,,,N2,A-B,AlOx,myoglobin (spray dried),org,,,,,,,,,,,30,,30,,,,,40,
2426,TMA,,H2O,,,,,,N2,A-B,AlOx,myoglobin (spray dried),org,,,,,,,,,,,30,,30,,,,,60,
2427,not specified,,,,,,,,N2,A-B,SiOx,myoglobin (pure),org,,,,,,,,,,,30,,30,,,,,,
2428,not specified,,,,,,,,N2,A-B,SiOx,myoglobin (pure),org,,,,,,,,,,,30,,30,,,,,,
2429,not specified,,,,,,,,N2,A-B,SiOx,myoglobin (pure),org,,,,,,,,,,,30,,30,,,,,,
2430,not specified,,,,,,,,N2,A-B,SiOx,myoglobin (spray dried),org,,,,,,,,,,,30,,30,,,,,,
2431,not specified,,,,,,,,N2,A-B,SiOx,myoglobin (spray dried),org,,,,,,,,,,,30,,30,,,,,,
2432,not specified,,,,,,,,N2,A-B,SiOx,myoglobin (spray dried),org,,,,,,,,,,,30,,30,,,,,,
2433,not specified,,,,,,,,N2,A-B,SiOx,myoglobin (lyophilized),org,,,,,,,,,,,30,,30,,,,,,
2434,not specified,,,,,,,,N2,A-B,SiOx,myoglobin (lyophilized),org,,,,,,,,,,,30,,30,,,,,,
2435,not specified,,,,,,,,N2,A-B,SiOx,myoglobin (lyophilized),org,,,,,,,,,,,30,,30,,,,,,
2436,DEZ,,H2O,,,,,,N2,A-B,ZnOx,C (MWCNTs),C,,,,,0.5-40,,,,,,,,,,,,,50,
2437,TMA,,H2O,,,,,,N2,A-B,AlOx,C (MWCNTs),C,,,,,0.5-40,,,,,,,,,,,,,50,
2438,TMA,18,H2O,18,,,,,,A-B,AlOx,lactose,org,,,,,,1,,,,,50,,50,,,,,250,
2439,TMA,18,H2O,18,,,,,,A-B,AlOx,lactose,org,,,,,,1,,,,,50,,50,,,,,500,
2440,Ru(EtCp)2,90,O2,,,,,,N2,A-B,Ru,Al2O3,MO,2,11.6,,,1000,0.03,,,,3,315,0.1666666667,315,,,,,50,
2441,TDMAT,,H2O,,,,,,,A-B,TiOx,CdS,MS,,,,,0.01-0.02,,20,,,0.0008333333333,150,0.0003333333333,150,,,,,1,
2442,TMA,,H2O,,,,,,,A-B,AlOx,CdS,MS,,,,,0.01-0.02,,20,,,0.0003333333333,150,0.0003333333333,150,,,,,1,
2443,not specified,,,,,,,,,A-B,AlOx,YCrO3,MO,,,,,0.5-0.7,,,,,,,,,,,,,50,
2444,not specified,,,,,,,,,A-B,AlOx,YCrO3,MO,,,,,0.5-0.7,,,,,,,,,,,,,500,
2445,not specified,,,,,,,,,A-B,AlOx,YCrO3,MO,,,,,0.5-0.7,,,,,,,,,,,,,1000,
2446,TMA,10,H2O,10,,,,,N2,A-B,AlOx,TiO2,MO,,,,,0.021,,200,,,,150,,150,,,,,60,
2447,TMA,10,H2O,10,,,,,N2,A-B,AlOx,TiO2,MO,,,,,0.021,,200,,,,100,,100,,,,,60,
2448,TMA,10,H2O,10,,,,,N2,A-B,AlOx,TiO2,MO,,,,,0.021,,200,,,,35,,35,,,,,30,
2449,MeCpPtMe3,65,O2,,,,,,N2,A-B,Pt,"C (NGNs, nitrogen-doped graphene nanosheets)",C,,,,,,,,,,0.01666666667,250,0.08333333333,250,,,,,50,
2450,MeCpPtMe3,65,O2,,,,,,N2,A-B,Pt,"C (NGNs, nitrogen-doped graphene nanosheets)",C,,,,,,,,,,0.01666666667,250,0.08333333333,250,,,,,100,
2451,MeCpPtMe3,65,O2,,,,,,N2,A-B,Pt,"C (GNs, graphene nanosheets)",C,,,,,,,,,,0.01666666667,250,0.08333333333,250,,,,,50,
2452,DEZ,,H2O,,,,,,N2,A-B,ZnOx,Zeolite (HZSM-5),MO,0.2,,,320,,0.013,110,,,1,120,1,120,,,,,1,
2453,DEZ,,H2O,,,,,,N2,A-B,ZnOx,Zeolite (HZSM-5),MO,0.2,,,320,,0.013,110,,,1,120,1,120,,,,,2,
2454,DEZ,,H2O,,,,,,N2,A-B,ZnOx,Zeolite (HZSM-5),MO,0.2,,,320,,0.013,110,,,1,120,1,120,,,,,3,
2455,DEZ,,H2O,,,,,,N2,A-B,ZnOx,Zeolite (HY),MO,0.2,,,532,,0.013,110,,,0.1666666667,120,0.1666666667,120,,,,,1,
2456,DEZ,,H2O,,,,,,N2,A-B,ZnOx,Zeolite (HY),MO,0.2,,,532,,0.013,110,,,0.1666666667,120,0.1666666667,120,,,,,2,
2457,DEZ,,H2O,,,,,,N2,A-B,ZnOx,Zeolite (HY),MO,0.2,,,532,,0.013,110,,,0.1666666667,120,0.1666666667,120,,,,,3,
2458,TMA,,H2O,,,,,,,A-B,AlOx,Zeolite (ZSM-5),MO,0.3,,0.841,647,,5.00E-04,,,,0.5,200,0.5,200,,,,,10,
2459,TDMAZ,80,H2O,,,,,,N2,A-B,ZrOx,Cu/SiO2,SM,,,,,,5.00E-04,,,,,200,,200,,,,,5,
2460,TDMAZ,80,H2O,,,,,,N2,A-B,ZrOx,Cu/SiO2,SM,,,,,,5.00E-04,,,,,200,,200,,,,,8,
2461,TDMAZ,80,H2O,,,,,,N2,A-B,ZrOx,Cu/SiO2,SM,,,,,,5.00E-04,,,,,200,,200,,,,,15,
2462,TMA,,O2 (air),,,,,,N2,A-B,AlOx,YAG:Ce phosphor,MO,100,,,,11,100,600,,,3,25,3,25,,,,,5,0.13 nm
2463,TMA,,O2 (air),,,,,,N2,A-B,AlOx,YAG:Ce phosphor,MO,100,,,,11,100,600,,,3,25,3,25,,,,,10,0.13 nm
2464,TMA,,O2 (air),,,,,,N2,A-B,AlOx,YAG:Ce phosphor,MO,100,,,,11,100,600,,,3,25,3,25,,,,,15,0.13 nm
2465,TMA,,O2 (air),,,,,,N2,A-B,AlOx,YAG:Ce phosphor,MO,100,,,,11,100,600,,,3,25,3,25,,,,,40,0.13 nm
2466,Fe(Cp)2,130,H2O2,23,,,,,,A-B,FeOx,TiO2 (nanotubes),MO,,,,,,,,,,,350,,350,,,,,,
2467,TTIP,,H2O,,,,,,N2,A-B,TiOx,Au/TiO2,SM,,,,45,21,,,,,0.1666666667,150,0.1333333333,150,,,,,10,
2468,TTIP,,H2O,,,,,,N2,A-B,TiOx,Au/TiO2,SM,,,,45,21,,,,,0.1666666667,150,0.1333333333,150,,,,,20,
2469,TTIP,,H2O,,,,,,N2,A-B,TiOx,Au/TiO2,SM,,,,45,21,,,,,0.1666666667,150,0.1333333333,150,,,,,50,0.3 A
2470,TiCl4,RT,H2O,RT,,,,,N2,A-B,TiOx,LNCM (LiNi0.8Co0.15Al0.05O2),MO,,,,,10,,,,,0.001666666667,200,0.001666666667,200,,,,,56,0.36
2471,TiCl4,RT,H2O,RT,,,,,N2,A-B,TiOx,LNCM (LiNi0.8Co0.15Al0.05O2),MO,,,,,10,,,,,0.001666666667,200,0.001666666667,200,,,,,138,0.36
2472,TiCl4,RT,H2O,RT,,,,,N2,A-B,TiOx,LNCM (LiNi0.8Co0.15Al0.05O2),MO,,,,,10,,,,,0.001666666667,200,0.001666666667,200,,,,,222,0.36
2473,La(tmhd)3,,Fe(Cp)2,,O2,,,,,A-(B-C),FeLaOx,MgAl2O4,MO,,,,120,,,,,,5,250,5,250,,,,,,
2474,Ni(tmhd)2,,O2,,,,,,,A-B,NiOx,MgAl2O4,MO,,,,,,,,,,,,,,,,,,5,
2475,Mg(Cp)2,100,TMA,,H2O,12,,,Ar,A-C,MgOx,Al2O3,MO,1,6.12,,232,11-30,,30,,,,,,,,,,,36,
2476,Mg(Cp)2,100,TMA,,H2O,12,,,Ar,(A-C)2-(B-C)1,MgAlOx,Al2O3,MO,1,6.12,,232,11-30,,30,,,,,,,,,,,36,
2477,Mg(Cp)2,100,TMA,,H2O,12,,,Ar,(A-C)-(B-C),MgAlOx,Al2O3,MO,1,6.12,,232,11-30,,30,,,,,,,,,,,36,
2478,Mg(Cp)2,100,TMA,,H2O,12,,,Ar,(A-C)1-(B-C)2,MgAlOx,Al2O3,MO,1,6.12,,232,11-30,,30,,,,,,,,,,,36,
2479,Mg(Cp)2,100,TMA,,H2O,12,,,Ar,B-C,AlOx,Al2O3,MO,1,6.12,,232,11-30,,30,,,,,,,,,,,36,
2480,TMA,RT,H2O,RT,,,,,N2,A-B,AlOx,MWCNTs,C,0.01,,,,,1.30E-03,20,,,0.03416666667,100,0.035,100,,,,,200,
2481,TMA,RT,H2O,RT,,,,,N2,A-B,AlOx,MWCNTs,C,0.01,,,,,1.30E-03,20,,,0.03416666667,100,0.035,100,,,,,5,
2482,TMA,RT,H2O,RT,,,,,N2,A-B,AlOx,MWCNTs,C,0.01,,,,,1.30E-03,20,,,0.03416666667,100,0.035,100,,,,,10,
2483,TMA,RT,H2O,RT,,,,,N2,A-B,AlOx,MWCNTs,C,0.01,,,,,1.30E-03,20,,,0.03416666667,100,0.035,100,,,,,20,
2484,TMA,RT,H2O,RT,,,,,N2,A-B,AlOx,MWCNTs,C,0.01,,,,,1.30E-03,20,,,0.03416666667,100,0.035,100,,,,,50,
2485,TMA,RT,H2O,RT,,,,,N2,A-B,AlOx,MWCNTs,C,0.01,,,,,1.30E-03,20,,,0.03416666667,100,0.035,100,,,,,100,
2486,Cu(amd),150,H2S,,,,,,N2,A-B,CuSx,SWCNTs,C,0.1,,,,0.01,5.30E-02,10,O3,,0.03333333333,,0.001666666667,,,,,,200,
2487,Cu(amd),150,H2S,,,,,,N2,A-B,CuSx,SWCNTs,C,0.005,,,,0.01,,,,,0.6666666667,,0.03333333333,,,,,,100,
2488,Cu(amd),150,H2S,,,,,,N2,A-B,CuSx,SWCNTs,C,0.005,,,,0.01,,,,,0.6666666667,,0.03333333333,,,,,,200,
2489,Cu(amd),150,H2S,,,,,,N2,A-B,CuSx,SWCNTs,C,0.005,,,,0.01,,,,,0.6666666667,,0.03333333333,,,,,,400,
2490,Cu(amd),150,H2S,,,,,,N2,A-B,CuSx,SWCNTs,C,0.005,,,,0.01,,,,,0.6666666667,,0.03333333333,,,,,,600,
2491,Pd(hfac)2,65,H2,,,,,,N2,A-B,Pd,Au/SiO2,SM,,,,,,,200,,,5,150,0.4166666667,150,,,,,1,0.09
2492,Pd(hfac)2,65,H2,,,,,,N2,A-B,Pd,Au/SiO2,SM,,,,,,,200,,,5,150,0.4166666667,150,,,,,3,0.09
2493,Pd(hfac)2,65,H2,,,,,,N2,A-B,Pd,Au/SiO2,SM,,,,,,,200,,,5,150,0.4166666667,150,,,,,5,0.09
2494,Pd(hfac)2,65,H2,,,,,,N2,A-B,Pd,Au/SiO2,SM,,,,,,,200,,,5,150,0.4166666667,150,,,,,8,0.09
2495,Pd(hfac)2,65,H2,,,,,,N2,A-B,Pd,Au/SiO2,SM,,,,,,,200,,,5,150,0.4166666667,150,,,,,10,0.09
2496,Pd(hfac)2,65,H2,,,,,,N2,A-B,Pd,Au/SiO2,SM,,,,,,,200,,,5,150,0.4166666667,150,,,,,15,0.09
2497,Pd(hfac)2,65,H2,,,,,,N2,A-B,Pd,Au/SiO2,SM,,,,,,,200,,,5,150,0.4166666667,150,,,,,20,0.09
2498,Pd(hfac)2,65,H2,,,,,,N2,A-B,Pd,SiO2,MO,,,,,,,200,,,5,150,0.4166666667,150,,,,,1,0.09
2499,Pd(hfac)2,65,H2,,,,,,N2,A-B,Pd,SiO2,MO,,,,,,,200,,,5,150,0.4166666667,150,,,,,2,0.09
2500,Pd(hfac)2,65,H2,,,,,,N2,A-B,Pd,SiO2,MO,,,,,,,200,,,5,150,0.4166666667,150,,,,,8,0.09
2501,Fe(Cp)2,130,O3,,TMP,75,H2O,,N2,A-B-C-D,FePOx,LNMO (LiNi0.5Mn1.5O4),MO,,,,,,,20,,,0.01666666667,300,0.01666666667,300,0.03333333333,300,0.01666666667,300,5,
2502,Fe(Cp)2,130,O3,,TMP,75,H2O,,N2,A-B-C-D,FePOx,LNMO (LiNi0.5Mn1.5O4),MO,,,,,,,20,,,0.01666666667,300,0.01666666667,300,0.03333333333,300,0.01666666667,300,10,
2503,Fe(Cp)2,130,O3,,TMP,75,H2O,,N2,A-B-C-D,FePOx,LNMO (LiNi0.5Mn1.5O4),MO,,,,,,,20,,,0.01666666667,300,0.01666666667,300,0.03333333333,300,0.01666666667,300,20,
2504,Fe(Cp)2,130,O3,,TMP,75,H2O,,N2,A-B-C-D,FePOx,LNMO (LiNi0.5Mn1.5O4),MO,,,,,,,20,,,0.01666666667,300,0.01666666667,300,0.03333333333,300,0.01666666667,300,40,
2505,MeCpPtMe3,,O2,,,,,,,A-B,Pt,Mo2C,MC,,,,31,,,,,,,,,,,,,,15,
2506,MeCpPtMe3,,O2,,,,,,,A-B,Pt,Mo2C,MC,,,,31,,,,,,,,,,,,,,50,
2507,MeCpPtMe3,,O2,,,,,,,A-B,Pt,Mo2C,MC,,,,31,,,,,,,,,,,,,,100,
2508,Pd(hfac)2,65,CH2O,,,,,,,A-B,Pd,C (graphene),C,,,,,,,200,,,2,150,1,150,,,,,1,
2509,MeCpPtMe3,50,O2,,,,,,N2,A-B,Pt,WC,MC,,,,,,,,,,0.5,300,0.08333333333,300,,,,,2,
2510,MeCpPtMe3,50,O2,,,,,,N2,A-B,Pt,WC,MC,,,,,,,,,,0.5,300,0.08333333333,300,,,,,5,
2511,MeCpPtMe3,50,O2,,,,,,N2,A-B,Pt,WC,MC,,,,,,,,,,0.5,300,0.08333333333,300,,,,,10,
2512,MeCpPtMe3,50,O2,,,,,,N2,A-B,Pt,WC,MC,,,,,,,,,,0.5,300,0.08333333333,300,,,,,30,
2513,MeCpPtMe3,50,O2,,,,,,N2,A-B,Pt,WC,MC,,,,,,,,,,0.5,300,0.08333333333,300,,,,,50,
2514,MeCpPtMe3,50,O2,,,,,,N2,A-B,Pt,WC,MC,,,,,,,,,,0.5,300,0.08333333333,300,,,,,100,
2515,TMA,,H2O,,,,,,,A-B,AlOx,NMC (LiNi0.4Mn0.4Co0.2O2),MO,,,,,0.08,,,,,,120,,120,,,,,4,
2516,MeCpPtMe3,65,O2,,,,,,N2,A-B,Pt,ZrC,MC,,,,,,,,,,0.01666666667,250,0.08333333333,250,,,,,150,
2517,MeCpPtMe3,65,O2,,,,,,N2,A-B,Pt,"C (NCNT, nitrogen-doped carbon nanotube)",C,,,,,,,,,,0.01666666667,250,0.08333333333,250,,,,,100,
2518,TDMAZ,,H2O,,,,,,,A-B,ZrOx,Pt/NCNT,SM,,,,,,,20,5 mM oleylamine,,0.05,250,0.05,250,,,,,20,
2519,TDMAZ,,H2O,,,,,,,A-B,ZrOx,Pt/NCNT,SM,,,,,,,20,5 mM oleylamine,,0.05,250,0.05,250,,,,,30,
2520,TDMAZ,,H2O,,,,,,,A-B,ZrOx,Pt/NCNT,SM,,,,,,,20,5 mM oleylamine,,0.05,250,0.05,250,,,,,50,
2521,TMA,RT,H2O,RT,,,,,N2,A-B,AlOx,Acetaminophen,org,,,,1,,,,,,1-4,100,1-4,100,,,,,"20,50",
2522,TiCl4,RT,H2O,RT,,,,,N2,A-B,TiOx,Acetaminophen,org,,,,1,,,,,,1-4,100,1-4,100,,,,,50,
2523,TiCl4,RT,H2O,RT,TMA,RT,,,N2,(A-B)-(C-B),AlTiOx,Acetaminophen,org,,,,1,,,,,,1-4,100,1-4,100,1-4,100,,,50+20,
2524,TTIP,65-70,H2O,RT,,,,,N2,A-B,TiOx,Acetaminophen,org,,,,1,,,,,,1-4,100,1-4,100,,,,,50,
2525,DEZ,RT,H2O,RT,,,,,N2,A-B,ZnOx,Acetaminophen,org,,,,1,,,,,,1-4,100,1-4,100,,,,,50,
2526,DEZ,,H2O,,,,,,N2,A-B,ZnOx,carbon black,C,0.5-1,,,,0.04-0.1,0.0133,,,,0.0003333-0.66667,150,0.0003333-0.66667,150,,,,,,1.8 A
2527,Fe(Cp)2,130,O2,RT,,,,,,A-B,FeOx,CNTs,C,,,,,,,,,,,350,,350,,,,,100,
2528,Fe(Cp)2,130,O2,RT,,,,,,A-B,FeOx,CNTs,C,,,,,,,,,,,350,,350,,,,,300,
2529,Fe(Cp)2,130,O2,RT,,,,,,A-B,FeOx,CNTs,C,,,,,,,,,,,350,,350,,,,,500,
2530,TDMAT,70,H2O,,,,,,Ar,A-B,TiOx,α-Fe2O3,MO,,,,,0.03,0.1333,,,,,300,,300,,,,,50,0.12 A
2531,TDMAT,70,H2O,,,,,,Ar,A-B,TiOx,α-Fe2O3,MO,,,,,0.03,0.1333,,,,,300,,300,,,,,100,0.12 A
2532,TDMAT,70,H2O,,,,,,Ar,A-B,TiOx,α-Fe2O3,MO,,,,,0.03,0.1333,,,,,300,,300,,,,,150,0.12 A
2533,TDMAT,70,H2O,,,,,,Ar,A-B,TiOx,α-Fe2O3,MO,,,,,0.03,0.1333,,,,,300,,300,,,,,200,0.12 A
2534,Ta(OEt)5,,H2O,,,,,,N2,A-B,TaOx,Pt/C,SM,,,,,,,,,,0.008333,225,0.016667,225,,,,,,0.5 A
2535,Ta(OEt)5,,H2O,,H2,,,,N2,A-B-C,TaOx,Pt/C,SM,,,,,,,,,,0.008333,225,0.016667,225,60,700,,,15,
2536,Ta(OEt)5,,H2O,,H2,,,,N2,A-B-C,TaOx,Pt/C,SM,,,,,,,,,,0.008333,225,0.016667,225,60,700,,,35,
2537,Ta(OEt)5,,H2O,,H2,,,,N2,A-B-C,TaOx,Pt/C,SM,,,,,,,,,,0.008333,225,0.016667,225,60,700,,,50,
2538,Ta(OEt)5,,H2O,,H2,,,,N2,A-B-C,TaOx,C,C,,,,,,,,,,0.008333,225,0.016667,225,60,700,,,35,
