Repository: seul22lee/PSED

File: 0216_dataset/dataset_model_input.csv (part 7 of 8)
unique_id,reactA,reactAT,reactB,reactBT,reactC,reactCT,reactD,reactDT,pc,reactScheme,coating,supports,supportsCat,batchmass,dp,pV,areaSSA,particlesize,processpressure,flow,pretreat_medium,pretreat_T,A_dosing,A_T,B_dosing,B_T,C_dosing,C_T,D_dosing,D_T,cycles,GPC
2539,Fe(Cp)2,90,O2,,,,,,N2,A-B,FeOx,Al nanopowder,M,0.1-0.3,,,15.4,0.13,,,,,1.5,350,1.5,350,,,,,125,
2540,Fe(Cp)2,90,O2,,,,,,N2,A-B,FeOx,Al nanopowder,M,0.1-0.3,,,15.4,0.13,,,,,1.5,350,1.5,350,,,,,175,0.13 nm
2541,MeCpPtMe3,30,O3,,,,,,Ar,A-B,Pt,Zeotile-4,MO,,11,,,,,,,,0.5,200,0.1667,200,,,,,250,
2542,MeCpPtMe3,30,O3,,,,,,Ar,A-B,Pt,Zeotile-4,MO,,11,,,,,,,,0.1667,200,0.1667,200,,,,,250,
2543,MeCpPtMe3,,O2,,,,,,,A-B,Pt,Mo2C nanotubes ,MC,,,,30,,,,,,,200,,200,,,,,15,
2544,MeCpPtMe3,,O2,,,,,,,A-B,Pt,Mo2C nanotubes ,MC,,,,30,,,,,,,200,,200,,,,,50,
2545,MeCpPtMe3,,O2,,,,,,,A-B,Pt,Mo2C nanotubes ,MC,,,,30,,,,,,,200,,200,,,,,100,
2546,DEZ,,H2O,,,,,,N2,A-B,ZnOx,Sn/HZSM-5 zeolite,SM,,,0.271,322,,,,,,0.008333,180,0.008333,180,,,,,20,
2547,DEZ,,H2O,,,,,,N2,A-B,ZnOx,Sn/HZSM-5 zeolite,SM,,,0.271,322,,,,,,0.008333,180,0.008333,180,,,,,40,
2548,DEZ,,H2O,,,,,,N2,A-B,ZnOx,HZSM-5 zeolite,MO,,,0.279,333,,,,,,0.008333,180,0.008333,180,,,,,20,
2549,DEZ,,H2O,,,,,,N2,A-B,ZnOx,HZSM-5 zeolite,MO,,,0.279,333,,,,,,0.008333,180,0.008333,180,,,,,40,
2550,TiCl4,,H2O,,,,,,N2,A-B,TiOx,graphene,C,,,,,,0.133,,,,1,,1,,,,,,50,0.6 A
2551,TiCl4,,H2O,,,,,,N2,A-B,TiOx,graphene,C,,,,,,0.133,,,,1,,1,,,,,,100,0.6 A
2552,Fe(Cp)2,90,O2,,,,,,N2,A-B,FeOx,Pd/Al2O3,SM,,,,,,,200,,,5,150,8.33,150,,,,,6,
2553,Fe(Cp)2,90,O2,,,,,,N2,A-B,FeOx,Pd/Al2O3,SM,,,,,,,200,,,5,150,8.33,150,,,,,10,
2554,Fe(Cp)2,90,O2,,,,,,N2,A-B,FeOx,Pd/Al2O3,SM,,,,,,,200,,,5,150,8.33,150,,,,,20,
2555,Fe(Cp)2,90,O2,,,,,,N2,A-B,FeOx,Pd/Al2O3,SM,,,,,,,200,,,5,150,8.33,150,,,,,30,
2556,TMA,30,H2O,,,,,,N2,A-B,AlOx,Budesonide (Bude),org,5,,,5.57,1.76,100,2500,N2,,0.5,40,0.5,40,,,,,2,0.21 nm
2557,TMA,30,H2O,,,,,,N2,A-B,AlOx,Budesonide (Bude),org,5,,,5.57,1.76,100,2500,N2,,0.5,40,0.5,40,,,,,4,0.17 nm
2558,TMA,30,H2O,,,,,,N2,A-B,AlOx,Budesonide (Bude),org,5,,,5.57,1.76,100,2500,N2,,0.5,40,0.5,40,,,,,6,0.33 nm
2559,TMA,30,H2O,,,,,,N2,A-B,AlOx,Lactose (LH300),org,20,,,4.32,3.53,100,1000,N2,,2,30,2,30,,,,,4,0.14 nm
2560,TMA,30,H2O,,,,,,N2,A-B,AlOx,Lactose (LH300),org,20,,,4.32,3.53,100,1000,N2,,2,30,2,30,,,,,14,0.27 nm
2561,NO2,,TMA,,,,,,N2,A-B,AlOx,graphene,C,,,,467,,,,,,,,,,,,,,,
2562,TMA,,H2O,,,,,,N2,A-B,AlOx,NO2 treated graphene,C,,,,,,0.1333,,,,,180,,180,,,,,,
2563,TiCl4,,H2O,,,,,,N2,A-B,TiOx,graphene ,C,,,,467,,0.1333,,,,,180,,180,,,,,50,
2564,TiCl4,,H2O,,,,,,N2,A-B,TiOx,Al2O3/graphene,CC,,,,,,0.1333,,,,,120,,120,,,,,50,
2565,TTIP,85,H2O,RT,,,,,N2,A-B,TiOx,LiNi0.5Mn1.5O4 (LNMO),MO,,,,,10-20,,20,,,0.0167,150,0.0167,150,,,,,5,
2566,TTIP,85,H2O,RT,,,,,N2,A-B,TiOx,LiNi0.5Mn1.5O4 (LNMO),MO,,,,,10-20,,20,,,0.0167,150,0.0167,150,,,,,25,
2567,TTIP,85,H2O,RT,,,,,N2,A-B,TiOx,LiNi0.5Mn1.5O4 (LNMO),MO,,,,,10-20,,20,,,0.0167,150,0.0167,150,,,,,50,
2568,TTIP,85,H2O,RT,,,,,N2,A-B,TiOx,LiNi0.5Mn1.5O4 (LNMO),MO,,,,,10-20,,20,,,0.0167,150,0.0167,150,,,,,250,
2569,VTIP,45,H2O,RT,O2 (air),,,,N2,A-B-C,VOx,θ-Al2O3,MO,0.6,,,125,177-250,0.16,,air,600,2,150,0.8333,150,360,650,,,1,
2570,VTIP,45,H2O,RT,O2 (air),,,,N2,A-B-C,VOx,θ-Al2O3,MO,0.6,,,125,177-250,0.16,,air,600,2,150,0.8333,150,360,650,,,2,
2571,VTIP,45,H2O,RT,O2 (air),,,,N2,A-B-C,VOx,θ-Al2O3,MO,0.6,,,125,177-250,0.16,,air,600,2,150,0.8333,150,360,650,,,10,
2572,MeCpPtMe3,60,O3,,,,,,N2,A-B,Pt,carbon nanocoils (CNCs),C,1.2,,,,,,,,,0.00833,280,0.0167,280,,,,,1,
2573,Co(Cp)2,67,O3,,,,,,N2,A-B,CoOx,TiO2/Pt,SM,,,,,,,,,,0.08333,280,0.0167,280,,,,,1,
2574,TTIP,70,H2O,30,,,,,N2,A-B,TiOx,Pt/CNCs,SM,,,,,,,,,,0.0167,140,0.0025,140,,,,,300,
2575,TTIP,70,H2O,30,O2 (air),,,,N2,A-B-C,TiOx,Pt/CNCs,SM,,,,,,,,,,0.0167,140,0.0025,140,120,500,,,300,
2576,Ni(Cp)2,,O3,,,,,,N2,A-B,NiOx,TiO2/Pt,SM,,,,,,,,,,0.08333,280,0.0167,280,,,,,,
2577,TTIP,80,H2O,,,,,,N2,A-B,TiOx,Si,SC,,,,60,0.05,0.107,,,,0.1667,150,0.06667,150,,,,,,
2578,TTIP,80,H2O,,,,,,N2,A-B,TiOx,Si,SC,,,,60,0.05,0.107,,,,0.1667,150,0.06667,150,,,,,,
2579,TTIP,80,H2O,,,,,,N2,A-B,TiOx,Si,SC,,,,60,0.05,0.107,,,,0.1667,150,0.06667,150,,,,,,
2580,TTIP,80,H2O,,,,,,N2,A-B,TiOx,Si,SC,,,,60,0.05,0.107,,,,0.1667,150,0.06667,150,,,,,,
2581,TTIP,80,H2O,,,,,,N2,A-B,TiOX,alumina particles (NanoDur),MO,1.5,,,,0.05,,,O3 ,,1.5,200,1.5,200,,,,,85,0.3 A
2582,TMA,,H2O,,,,,,N2,A-B,AlOx,alumina particles (NanoDur),MO,1.5,,,,0.05,,,O3 ,,0.8333,200,0.8333,200,,,,,45,1.1-1.2 A
2583,TiCl4,,H2O,,,,,,,A-B,TiOX,SiO2 gel,MO,0.5,30,,100,75-200,,,N2/O3,200,,150,,150,,,,,5,
2584,Pd(hfac)2,,CH2O,,,,,,,A-B,Pd,TiO2/SiO2 gel,MO,,,,,,,,,,,200,,200,,,,,,
2585,Ru(EtCp)2,,O2,,,,,,N2,A-B,Ru,Pt/Al2O3,SM,,7.7,0.28,137,,,,,,0.02666666667,275,0.05,275,,,,,50,
2586,TDMAZ,70,H2O,,,,,,Ar,A-B,ZrOx,SiO2 (SBA-15),MO,0.04,6.3,1.028,667,,9.33E-03,,,200,15,200,0.3333333333,200,,,,,2,2 A
2587,TDMAZ,70,H2O,,,,,,Ar,A-B,ZrOx,SiO2 (SBA-15),MO,0.04,6.3,1.028,667,,9.33E-03,,,200,15,200,0.3333333333,200,,,,,4,2 A
2588,TDMAZ,70,H2O,,,,,,Ar,A-B,ZrOx,SiO2 (SBA-15),MO,0.04,6.3,1.028,667,,9.33E-03,,,200,15,200,0.3333333333,200,,,,,6,2 A
2589,TEMAZ,65,H2O,RT,,,,,N2,A-B,ZrOx,LSCF (La0.6Sr0.4Co0.2Fe0.8O3),MO,2,,,,,,20,,,0.505,180,0.5016666667,180,,,,,50,
2590,TEMAZ,65,H2O,RT,,,,,N2,A-B,ZrOx,LSCF (La0.6Sr0.4Co0.2Fe0.8O3),MO,2,,,,,,20,,,0.505,180,0.5016666667,180,,,,,100,
2591,TEMAZ,65,H2O,RT,,,,,N2,A-B,ZrOx,LSCF (La0.6Sr0.4Co0.2Fe0.8O3),MO,2,,,,,,20,,,0.505,180,0.5016666667,180,,,,,200,
2592,TMA,RT,H2O,RT,,,,,N2,A-B,AlOx,amorphous solid dispersions,org,,,,,7-150,1.30E-02,,,,,35,,35,,,,,,
2593,DEZ,RT,H2O,RT,,,,,N2,A-B,ZnOx,amorphous solid dispersions,org,,,,,7-150,1.30E-02,,,,,35,,35,,,,,,
2594,Cr(acac)3,170,O2 (air),,,,,,Ar,A-B,CrOx,SiO2,MO,,,,,,,,,,1,200,,200,,,,,1,
2595,Cr(acac)3,170,O2 (air),,,,,,Ar,A-B,CrOx,SiO2,MO,,,,,,,,,,9,200,,200,,,,,1,
2596,Cr(acac)3,170,O2 (air),,,,,,Ar,A-B,CrOx,SiO2,MO,,,,,,,,,,24,200,,200,,,,,1,
2597,TMA,,H2O,,,,,,N2,A-B,AlOx,Hydroxypropyl methylcellulose acetate succinate (HPMCAS) + ezetimibe (50%),org,100,,,1.27,trimodal (0.1-3000,,,,,,35,,35,,,,,,
2598,TMA,,H2O,,,,,,N2,A-B,AlOx,Hydroxypropyl methylcellulose acetate succinate (HPMCAS) + ezetimibe (50%),org,100,,,1.27,trimodal (0.1-3000,,,,,,35,,35,,,,,,
2599,TMA,,H2O,,,,,,N2,A-B,AlOx,Hydroxypropyl methylcellulose acetate succinate (HPMCAS) + ezetimibe (70%),org,,,,0.88,trimodal (0.1-3000,,,,,,35,,35,,,,,,
2600,TMA,,H2O,,,,,,N2,A-B,AlOx,Hydroxypropyl methylcellulose acetate succinate (HPMCAS) + ezetimibe (70%),org,,,,0.88,trimodal (0.1-3000,,,,,,35,,35,,,,,,
2601,MeCpPtMe3,30,O2,,,,,,Ar,A-B,Pt,C (carbon black),C,,,,356.1,60-100,1.30E-02,100,citric acid,,2,300,1.5,300,,,,,15,
2602,MeCpPtMe3,30,O2,,,,,,Ar,A-B,Pt,C (carbon black),C,,,,398.9,60-100,,,,,2,300,1.5,300,,,,,15,
2603,MeCpPtMe3,30,O2,,,,,,Ar,A-B,Pt,C (carbon black),C,,,,398.9,60-100,,,,,2,300,1.5,300,,,,,20,
2604,La(tmhd)3,,Mn(tmhd)3,,O2 (air),,,,,(A-C)-(B-C),MnLaOx,MgAl2O4,MO,,,,120,,,,,,,260,10,600,5,,,,20.5,
2605,Ni(tmhd)2,,O2 (air),,,,,,,A-B,Ni,LaMnO3/MgAl2O4,MO,,,,,,,,,,,260,10,600,5,,,,,
2606,Nb(tmhd)4,,O2 (air),,,,,,,A-B,NbOx,MgAl2O4,MO,,,,153,,,,,,5,220,10,600,,,,,40,0.018
2607,TiCl4,,O2 (air),,,,,,,A-B,TiOx,MgAl2O4,MO,,,,153,,,,,,5,150,10,600,,,,,40,0.029
2608,Pt(acac)2,,O2 (air),,,,,,,A-B,Pt,Nb2O3/MgAl2O4,MO,,,,,,,,,,,200,,500,,,,,1,
2609,Pt(acac)2,,O2 (air),,,,,,,A-B,Pt,TiO2/MgAl2O4,MO,,,,,,,,,,,200,,500,,,,,1,
2610,Pt(acac)2,,O2 (air),,,,,,,A-B,Pt,MgAl2O4,MO,,,,,,,,,,,200,,500,,,,,1,
2611,Pt(acac)2,,O2 (air),,,,,,,A-B,Pt,Al2O3,MO,,,,,,,,,,,200,,900,,,,,1,
2612,Pd(hfac)2,85,CH2O,,,,,,N2,A-B,Pd,CNTs,C,,,,,,,,,,0.0167,200,0.008333,200,,,,,2,
2613,Pd(hfac)2,85,CH2O,,,,,,N2,A-B,Pd,CNTs,C,,,,,,,,,,0.0167,200,0.008333,200,,,,,10,
2614,Pd(hfac)2,85,CH2O,,,,,,N2,A-B,Pd,CNTs,C,,,,,,,,,,0.0167,200,0.008333,200,,,,,25,
2615,Pd(hfac)2,85,CH2O,,,,,,N2,A-B,Pd,Ag/CNTs,SM,,,,,,,,,,0.0167,200,0.008333,200,,,,,2,
2616,Pd(hfac)2,85,CH2O,,,,,,N2,A-B,Pd,Ag/CNTs,SM,,,,,,,,,,0.0167,200,0.008333,200,,,,,10,
2617,Pd(hfac)2,85,CH2O,,,,,,N2,A-B,Pd,Ag/CNTs,SM,,,,,,,,,,0.0167,200,0.008333,200,,,,,25,
2618,TDMAT,70,H2O,,,,,,Ar,A-B,TiOx,zeolite,MO,,,,,,0.1333,,,,,300,,300,,,,,100,0.7 A
2619,DEZ,75,H2O,50,,,,,N2,A-B,ZnOx,HZSM-5 zeolite,MO,0.3,,0.271,432,,,,,180,0.0167,180,0.0167,180,,,,,1,
2620,DEZ,75,H2O,50,,,,,N2,A-B,ZnOx,HZSM-5 zeolite,MO,0.3,,0.271,432,,,,,180,0.0167,180,0.0167,180,,,,,10,
2621,DEZ,75,H2O,50,,,,,N2,A-B,ZnOx,HZSM-5 zeolite,MO,0.3,,0.271,432,,,,,180,0.0167,180,0.0167,180,,,,,40,
2622,DEZ,75,H2O,50,,,,,N2,A-B,ZnOx,HZSM-5 zeolite,MO,0.3,,0.271,432,,,,,180,0.0167,180,0.0167,180,,,,,80,
2623,DEZ,75,H2O,50,,,,,N2,A-B,ZnOx,HZSM-5 zeolite,MO,0.3,,0.271,432,,,,,180,0.0167,180,0.0167,180,,,,,120,
2624,DEZ,75,H2O,50,,,,,N2,A-B,ZnOx,HZSM-5 zeolite,MO,0.3,,0.271,432,,,,,180,0.0167,180,0.0167,180,,,,,160,
2625,TTIP,,H2O,,,,,,,A-B,TiOx,germanium@graphene nanofiber,SM,,,,,,,,,,,180,,180,,,,,,1 A
2626,MeCpPtMe3,50,O2,,,,,,N2,A-B,Pt,5% La2O3-ZrO2,MO,1,,,93.7,,0.1333,200,O3,300,5,300,3.333,300,,,,,,
2627,MeCpPtMe3,50,O2,,,,,,N2,A-B,Pt,10% La2O3-ZrO2,MO,1,,,89,,0.1333,200,O3,300,5,300,3.333,300,,,,,,
2628,MeCpPtMe3,50,O2,,,,,,N2,A-B,Pt,20% La2O3-ZrO2,MO,1,,,59.1,,0.1333,200,O3,300,5,300,3.333,300,,,,,,
2629,MeCpPtMe3,50,O2,,,,,,N2,A-B,Pt,10% CeO2−ZrO2,MO,1,,,79.8,,0.1333,200,O3,300,5,300,3.333,300,,,,,,
2630,MeCpPtMe3,50,O2,,,,,,N2,A-B,Pt,20% CeO2−ZrO2,MO,1,,,93.2,,0.1333,200,O3,300,5,300,3.333,300,,,,,,
2631,MeCpPtMe3,50,O2,,,,,,N2,A-B,Pt,30% CeO2−ZrO2,MO,1,,,97.5,,0.1333,200,O3,300,5,300,3.333,300,,,,,,
2632,VTIP,,H2O2,,,,,,N2,A-B,VOx,a-Fe2O3,MO,,,,6,,,,,,3.333,200,3.333,200,,,,,5,
2633,TTIP,100,H2O,RT,,,,,N2,A-B,TiOx,borosilicate spheres,MO,,,,,10,,,,,0.008333,80,0.008333,80,,,,,800,
2634,TEMAH,75,H2O,RT,,,,,N2,A-B,HfOx,TiOx/borosilicate spheres,MO,,,,,,,,,,0.008333,250,0.008333,250,,,,,141,
2635,MeCpPtMe3,60,O3,,,,,,N2,A-B,Pt,CNTs,C,,,,160,0.04-0.06,,,,,0.008333,300,0.016667,300,,,,,1,0.23 wt.%/cycle
2636,MeCpPtMe3,60,O3,,,,,,N2,A-B,Pt,CNTs,C,,,,,,,,,,,,,,,,,,2,0.23 wt.%/cycle
2637,MeCpPtMe3,60,O3,,,,,,N2,A-B,Pt,CNTs,C,,,,,,,,,,,,,,,,,,5,0.23 wt.%/cycle
2638,MeCpPtMe3,60,O3,,,,,,N2,A-B,Pt,CNTs,C,,,,,,,,,,,,,,,,,,8,0.23 wt.%/cycle
2639,MeCpPtMe3,60,O3,,,,,,N2,A-B,Pt,CNTs,C,,,,,,,,,,,,,,,,,,10,0.23 wt.%/cycle
2640,Pd(hfac)2,65,CH2O,,,,,,N2,A-B,Pd,Al2O3,MO,,,,,,,200,,,5,150,1.5,150,,,,,1,
2641,TMA,,H2O,,,,,,N2,A-B,AlOx,Pd/Al2O3,SM,,,,,,,,,,,200,,200,,,,,10,
2642,TMA,,H2O,,,,,,N2,A-B,AlOx,Pd/Al2O3,SM,,,,,,,,,,,200,,200,,,,,20,
2643,TMA,,H2O,,,,,,N2,A-B,AlOx,Pd/Al2O3,SM,,,,,,,,,,,200,,200,,,,,25,
2644,TMA,,H2O,,,,,,N2,A-B,AlOx,Pd/Al2O3,SM,,,,,,,,,,,200,,200,,,,,30,1.3 A
2645,MeCpPtMe3,65,O2,,,,,,N2,A-B,Pt,Al2O3,MO,,,,,,,,,,5,250,4.1667,250,,,,,1,
2646,DEZ,,H2O,,,,,,N2,A-B,ZnOx,carbon black,C,,,,70,0.33,,,N2,200,0.0083,200,0.0125,200,,,,,2,
2647,DEZ,,H2O,,,,,,N2,A-B,ZnOx,carbon black,C,,,,70,0.33,,,N2,200,0.0083,200,0.0125,200,,,,,5,
2648,Pd(hfac)2,70,CH2O,,,,,,N2,A-B,Pd,2c-ZnOx/C,CC,,,,,,,,,,5,,3.333,,,,,,1,
2649,Pd(hfac)2,70,CH2O,,,,,,N2,A-B,Pd,2c-ZnOx/C,CC,,,,,,,,,,5,,3.333,,,,,,3,
2650,Pd(hfac)2,70,CH2O,,,,,,N2,A-B,Pd,2c-ZnOx/C,CC,,,,,,,,,,5,,3.333,,,,,,10,
2651,Pd(hfac)2,70,CH2O,,,,,,N2,A-B,Pd,5c-ZnOx/C,CC,,,,,,,,,,5,,3.333,,,,,,3,
2652,DEZ,,H2O,,,,,,N2,A-B,ZnOx,polystyrene microspheres,org,,,,,,0.2666,,,,0.03333,100,0.03333,100,,,,,,
2653,TMA,25,H2O,25,,,,,N2,A-B,AlOx,Ag,M,,,,,0.15,1-1.2,,,,0.016667,70,0.016667,70,,,,,,
2654,TMA,25,H2O,25,,,,,N2,A-B,AlOx,Ag,M,,,,,0.15,1-1.2,,,,0.016667,70,0.016667,70,,,,,,
2655,TMA,25,H2O,25,,,,,N2,A-B,AlOx,Ag,M,,,,,0.15,1-1.2,,,,0.016667,70,0.016667,70,,,,,,
2656,TDMAS,45,H2O,25,,,,,N2,A-B,SiOx,Ag,M,,,,,0.15,1-1.2,,,,0.016667,160,0.016667,160,,,,,,
2657,TDMAS,45,H2O,25,,,,,N2,A-B,SiOx,Ag,M,,,,,0.15,1-1.2,,,,0.016667,160,0.016667,160,,,,,,
2658,TDMAS,45,H2O,25,,,,,N2,A-B,SiOx,Ag,M,,,,,0.15,1-1.2,,,,0.016667,160,0.016667,160,,,,,,
2659,TiCl4,25,H2O,25,,,,,N2,A-B,TiOx,Ag,M,,,,,0.15,1-1.2,,,,0.016667,100,0.016667,100,,,,,,
2660,TiCl4,25,H2O,25,,,,,N2,A-B,TiOx,Ag,M,,,,,0.15,1-1.2,,,,0.016667,100,0.016667,100,,,,,,
2661,TiCl4,25,H2O,25,,,,,N2,A-B,TiOx,Ag,M,,,,,0.15,1-1.2,,,,0.016667,100,0.016667,100,,,,,,
2662,TTIP,80,H2O,,O2 (air),,,,N2,A-B,TiOx,copper chromite powder ,MO,0.5,2-100,,32.7,,,,N2,200,1.5,200,1.5,200,,500,,,20,
2663,TTIP,80,H2O,,O2 (air),,,,N2,A-B,TiOx,copper chromite powder ,MO,0.5,2-100,,32.7,,,,N2,200,1.5,200,1.5,200,,500,,,30,
2664,TTIP,80,H2O,,O2 (air),,,,N2,A-B,TiOx,copper chromite powder ,MO,0.5,2-100,,32.7,,,,N2,200,1.5,200,1.5,200,,500,,,40,
2665,TMA,,H2O,,O2 (air),,,,N2,A-B,AlOx,copper chromite powder ,MO,0.5,2-100,,32.7,,,,N2,200,1,200,1,200,,700,,,45,
2666,TMA,,H2O,,O2 (air),,,,N2,A-B-C,AlOx,LiNi1/3Mn1/3Co1/3O2,MO,,,,,,0.1333,,,,1,180,1,180,720,300,,,4,1.3 A
2667,TC,100,EG,105,,,,,N2,A-B,PET,Sn,M,20,,,,,,1000,,,0.5,150,1,150,,,,,50,0.07 nm
2668,TDMAT,,NH3,,,,,,Ar,A-B,TiN,ZnO,MO,1,,,3.9,,1.00E-06,,,,0.5,150,0.5,150,,,,,100,
2669,TDMAT,,NH3,,,,,,Ar,A-B,TiN,ZnO,MO,1,,,3.9,,1.00E-06,,,,0.5,150,0.5,150,,,,,300,
2670,TDMAT,,NH3 plasma,,,,,,Ar,A-B,TiN,ZnO,MO,1,,,3.9,,1.00E-06,,,,0.5,150,0.5,150,,,,,300,0.7
2671,(hfac)Ag(PMe3),65,CH2O,,,,,,N2,A-B,Ag,Al2O3/SiO2,MO,0.2,0.03,,100,75-200,0.27,120,,,10,170,5,170,,,,,0-300,
2672,(hfac)Ag(PMe3),65,CH2O,,,,,,N2,A-B,Ag,Al2O3/SiO2,MO,0.2,0.03,,100,75-200,0.27,120,,,10,185,5,185,,,,,0-300,
2673,(hfac)Ag(PMe3),65,CH2O,,,,,,N2,A-B,Ag,Al2O3/SiO2,MO,0.2,0.03,,100,75-200,0.27,120,,,10,200,5,200,,,,,0-300,10 ng/cm2
2674,(hfac)Ag(PMe3),65,CH2O,,,,,,N2,A-B,Ag,Al2O3/SiO2,MO,0.2,0.03,,100,75-200,0.27,120,,,10,200,5,200,,,,,10,
2675,(hfac)Ag(PMe3),65,CH2O,,,,,,N2,A-B,Ag,Al2O3/SiO2,MO,0.2,0.03,,100,75-200,0.27,120,,,10,200,5,200,,,,,20,
2676,(hfac)Ag(PMe3),65,CH2O,,,,,,N2,A-B,Ag,Al2O3/SiO2,MO,0.2,0.03,,100,75-200,0.27,120,,,10,200,5,200,,,,,40,
2677,(hfac)Ag(PMe3),65,TMA,,H2O,,,,N2,A-B-C,Ag,Al2O3/SiO2,MO,0.2,0.03,,100,75-200,0.27,120,,,10,110,1.5,110,2,110,,,0-100,2+25 ng/cm2
2678,(hfac)Ag(PMe3),65,TMA,,H2O,,,,N2,A-B-C,Ag,Al2O3/SiO2,MO,0.2,0.03,,100,75-200,0.27,120,,,10,110,1.5,110,2,110,,,20,
2679,TiCl4,RT,H2O2,RT,,,,,N2,A-B,TiOx,PS-DVB,poly,1,,,42,450,1.00E-02,,,,3,77,4,77,,,,,200,0.2
2680,TMA,,H2O,,,,,,N2,A-B,AlOx,high-surface-area acetylene black (HSAB),C,,,,720.4,0.2-0.25,,,,,0.125,250,0.05,250,,,,,70,1.5
2681,TMA,,H2O,,,,,,N2,A-B,AlOx,high-surface-area acetylene black (HSAB),C,,,,720.4,0.2-0.25,,,,,0.125,250,0.05,250,,,,,20,
2682,TMA,,H2O,,,,,,N2,A-B,AlOx,high-surface-area acetylene black (HSAB),C,,,,720.4,0.2-0.25,,,,,0.125,250,0.05,250,,,,,40,
2683,TMA,,H2O,,,,,,N2,A-B,AlOx,high-surface-area acetylene black (HSAB),C,,,,720.4,0.2-0.25,,,,,0.125,250,0.05,250,,,,,70,
2684,TMA,,H2O,,,,,,N2,A-B,AlOx,high-surface-area acetylene black (HSAB),C,,,,720.4,0.2-0.25,,,,,0.125,250,0.05,250,,,,,100,
2685,MeCpPtMe3,,O2,,,,,,N2,A-B,Pt,SrTiO3 nanocuboids,MO,0.25,,,20,,,400,,,3.333333333,300,3.333333333,300,,,,,5,
2686,MeCpPtMe3,,O2,,,,,,N2,A-B,Pt,SrTiO3 nanocuboids,MO,0.25,,,20,,,400,,,3.333333333,300,3.333333333,300,,,,,1,
2687,DEZ,,H2O,,,,,,,A-B,ZnOx,C (graphene oxide),C,10,,,,,,,,,,120,,120,,,,,15,
2688,DEZ,,H2O,,,,,,,A-B,ZnOx,C (graphene oxide),C,10,,,,,,,,,,120,,120,,,,,30,
2689,DEZ,,H2O,,,,,,,A-B,ZnOx,C (graphene oxide),C,10,,,,,,,,,,120,,120,,,,,50,
2690,Pt(acac)2,,,,,,,,N2,A,Pt,C (Vulcan XC72R),C,,,,,,0.5,,,,360,180,,,,,,,1,
2691,Pt(acac)2,,Co(acac)3,,,,,,N2,A-B,PtCo,C (Vulcan XC72R),C,,,,,,0.5,,,,360,180,360,180,,,,,1,
2692,Pt(acac)2,,Co(acac)3,,Pt(acac)2,,,,N2,A-B-C,PtCoPt,C (Vulcan XC72R),C,,,,,,0.5,,,,360,180,360,180,360,180,,,1,
2693,Pt(acac)2,,Co(acac)3,,Pt(acac)2,,Pt(acac)2,,N2,A-B-C-D,PtCoPtPt,C (Vulcan XC72R),C,,,,,,0.5,,,,360,180,360,180,360,180,360,180,1,
2694,TMA,,H2O,,,,,,N2,A-B,AlOx,C (CNTs),C,,,,,100,,,,,0.08416666667,,0.085,,,,,,100,
2695,TMA,,H2O,,,,,,N2,A-B,AlOx,YCrO3,MO,,,,,1,,,,,0.08416666667,,0.085,,,,,,,
2696,TMA,,H2O,,,,,,N2,A-B,AlOx,ZnO,MO,,,,,10,,,,,0.08416666667,,0.085,,,,,,50,
2697,TMA,RT,H2O,7,,,,,,A-B,AlOx,Cu/Al2O3,SM,,,,,,0.88,30,,,,200,,200,,,,,45,
2698,TMA,,H2O,,,,,,,A-B,AlOx,Sn@SnO,SM,,,,,180,,,,,,,,,,,,,5,
2699,TMA,,H2O,,,,,,,A-B,AlOx,Sn@SnO,SM,,,,,,,,,,,,,,,,,,25,
2700,TMA,,H2O,,,,,,,A-B,AlOx,Sn@SnO,SM,,,,,,,,,,,,,,,,,,50,
2701,SiCl4,,H2O,,,,,,,A-B,SiOx,Sn@SnO,SM,,,,,,,,,,,,,,,,,,5,
2702,SiCl4,,H2O,,,,,,,A-B,SiOx,Sn@SnO,SM,,,,,,,,,,,,,,,,,,25,
2703,SiCl4,,H2O,,,,,,,A-B,SiOx,Sn@SnO,SM,,,,,,,,,,,,,,,,,,50,
2704,TMA,50,H2O,RT,,,,,N2/Ar,A-B,AlOx,NiO/SiO2,MO,0.1,5.5,0.7,465,,100,25,,,,150,,150,,,,,3,
2705,TMA,50,H2O,RT,,,,,N2/Ar,A-B,AlOx,NiO/SiO2,MO,0.1,5.5,0.7,465,,100,25,,,,150,,150,,,,,6,
2706,TMA,50,EG,80,,,,,N2/Ar,A-B,alucone,NiO/SiO2,MO,0.1,5.5,0.7,465,,100,50,,,,150,,150,,,,,3,
2707,TMA,50,EG,80,,,,,N2/Ar,A-B,alucone,NiO/SiO2,MO,0.1,5.5,0.7,465,,100,50,,,,150,,150,,,,,6,
2708,TMA,RT,O2 plasma,,,,,,Ar,A-B,AlOx,ZnO,MO,,,,33.2,,1.00E-06,,,,,200,,200,,,,,,
2709,TMA,RT,O2 plasma,,,,,,Ar,A-B,AlOx,stainless steel,M,,,,,45-125,1.00E-06,,,,,200,,200,,,,,,
2710,TMA,RT,O2 plasma,,,,,,Ar,A-B,AlOx,Ti,M,,,,,200-1500,1.00E-06,,,,,200,,200,,,,,,
2711,TMA,RT,NH3,,,,,,Ar,A-B,AlN,ZnO,MO,,,,,,1.00E-06,,,,,100,,100,,,,,50,
2712,TMA,RT,NH3 plasma,,,,,,Ar,A-B,AlN,ZnO,MO,,,,,,1.00E-06,,,,,100,,100,,,,,50,
2713,TDMAT,45,NH3,,,,,,Ar,A-B,TiN,ZnO,MO,1,,,,,1.00E-06,,,,,150,,150,,,,,,
2714,TDMAT,45,NH3 plasma,,,,,,Ar,A-B,TiN,ZnO,MO,1,,,33.2,,1.00E-06,,,,,150,,150,,,,,300,0.7 A
2715,Pd(hfac)2,60,H2,,,,,,N2,A-B,Pd,Pt,M,,,,,,0.1333,,,,0.083333,150,0.083333,150,,,,,0-50,
2716,Pd(hfac)2,60,H2,,,,,,N2,A-B,Pd,Ru,M,,,,,,0.1333,,,,0.083333,150,0.083333,150,,,,,0-50,
2717,MeCpPtMe3,50,O2,,,,,,N2,A-B,Pt,Pd,M,,,,,,0.1333,,,,0.03333,150,0.083333,150,,,,,0-50,
2718,MeCpPtMe3,50,O2,,,,,,N2,A-B,Pt,Ru,M,,,,,,0.1333,,,,0.03333,150,0.083333,150,,,,,0-50,
2719,Ru(EtCp)2,80,O2,,H2,,,,N2,A-B-C,Ru,Pd,M,,,,,,0.1333,,,,0.05,150,0.083333,150,0.083333,150,,,0-50,0.1 A
2720,Ru(EtCp)2,80,O2,,H2,,,,N2,A-B-C,Ru,Pt,M,,,,,,0.1333,,,,0.05,200,0.083333,200,0.083333,200,,,0-50,0.21 A
2721,Pd(hfac)2,60,CH2O,,MeCpPtMe3,50,O2,,N2,(A-B)-(C-D),"Pd, Pt",alumina powder,MO,,,,,,0.1333,,,,,150,,150,,150,,150,5+15,
2722,MeCpPtMe3,50,O3,,Pd(hfac)2,60,CH2O,,N2,(A-B)-(C-D),"Pd, Pt",alumina powder,MO,,,,,,0.1333,,,,,150,,150,,150,,150,12+20,
2723,MeCpPtMe3,50,O3,,Pd(hfac)2,60,H2,,N2,(A-B)-(C-D-B)-(A-B-D),"Pd, Pt",alumina powder,MO,,,,,,0.1333,,,,,150,,,,,,,2+10+10,
2724,TiCl4,,H2O,,,,,,N2,A-B,TiOx,PVP (polymer fibres),poly,,,,,,,200,,,0.08333333333,85,0.08333333333,85,,,,,12,0.135 A
2725,TiCl4,,H2O,,,,,,N2,A-B,TiOx,PVP (polymer fibres),poly,,,,,,,200,,,0.08333333333,85,0.08333333333,85,,,,,25,0.135 A
2726,TiCl4,,H2O,,,,,,N2,A-B,TiOx,PVP (polymer fibres),poly,,,,,,,200,,,0.08333333333,85,0.08333333333,85,,,,,50,0.135 A
2727,TiCl4,,H2O,,,,,,N2,A-B,TiOx,PVP (polymer fibres),poly,,,,,,,200,,,0.08333333333,85,0.08333333333,85,,,,,100,0.135 A
2728,TiCl4,,H2O,,,,,,N2,A-B,TiOx,PVP (polymer fibres),poly,,,,,,,200,,,0.08333333333,85,0.08333333333,85,,,,,200,0.135 A
2729,MeC(NiPr)2GaEt2,,,,,,,,He,A,Ga*,SiO2,MO,1,,1.8,300,100,2.70E-03,,,,1200,100,,,,,,,1,
2730,MeC(NiPr)2GaEt2,,,,,,,,He,A,Ga*,SiO2,MO,1,,1.8,300,100,2.70E-03,,,,1200,200,,,,,,,1,
2731,MeC(NiPr)2GaEt2,,,,,,,,He,A,Ga*,SiO2,MO,1,,1.8,300,100,2.70E-03,,,,1200,300,,,,,,,1,
2732,MeC(NiPr)2GaEt2,50,,,,,,,He,A,Ga*,SiO2,MO,1,,1.8,300,100,2.70E-03,,,,1200,100,,,,,,,1,
2733,MeC(NiPr)2GaEt2,50,,,,,,,He,A,Ga*,SiO2,MO,1,,1.8,300,100,2.70E-03,,,,1200,200,,,,,,,1,
2734,MeC(NiPr)2GaEt2,50,,,,,,,He,A,Ga*,SiO2,MO,1,,1.8,300,100,2.70E-03,,,,1200,300,,,,,,,1,
2735,TMA,,H2O,,,,,,N2,A-B,AlOx,Pt/USY zeolite (CBV712),SM,0.1,,0.437,,,1.00E-07,,N2,200,0.5,200,0.5,200,,,,,10,
2736,TMA,,H2O,,,,,,N2,A-B,AlOx,Pt/USY zeolite (CBV712),SM,0.1,,0.437,,,1.00E-07,,N2,200,0.5,200,0.5,200,,,,,30,
2737,TMA,,H2O,,,,,,N2,A-B,AlOx,Pt/USY zeolite (CBV712),SM,0.1,,0.437,,,1.00E-07,,N2,200,0.5,200,0.5,200,,,,,30,
2738,TMA,,H2O,,,,,,N2,A-B,AlOx,Pt/USY zeolite (CBV712),SM,0.1,,0.437,,,1.00E-07,,N2,300,0.5,200,0.5,200,,,,,30,
2739,TMA,,H2O,,,,,,N2,A-B,AlOx,Pt/USY zeolite (CBV712),SM,0.1,,0.437,,,1.00E-07,,N2,200,2,200,2,200,,,,,5,
2740,TMA,,H2O,,,,,,N2,A-B,AlOx,Pt/USY zeolite (CBV712),SM,0.1,,0.437,,,1.00E-07,,N2,200,2,200,2,200,,,,,10,
2741,TMA,,H2O,,,,,,N2,A-B,AlOx,Pt/USY zeolite (CBV712),SM,0.1,,0.437,,,1.00E-07,,N2,200,2,200,2,200,,,,,30,
2742,TMA,,H2O,,,,,,N2,A-B,AlOx,Pt/USY zeolite (CBV712),SM,0.1,,0.437,,,1.00E-07,,N2,200,2,200,4,200,,,,,30,
2743,TMA,,H2O,,,,,,N2,A-B,AlOx,Pt/USY zeolite (CBV712),SM,0.1,,0.437,,,1.00E-07,,N2,200,2,200,4,200,,,,,30,
2744,TMA,23,H2O,12,,,,,Ar,A-B,AlOx,Co/Al2O3,SM,5,,,,,,30,,,,200,,200,,,,,30,1.1 A
2745,TiCl4,17,H2O,12,,,,,Ar,A-B,TiOx,Co/TiO2,SM,1,,,10.1,,,30,,,,150,,150,,,,,30,0.4 A
2746,TTIP,,H2O,,,,,,,A-B,TiOx,SiO2,MO,0.5,,,100,,,,,,1.666666667,150,1.666666667,150,,,,,10,0.18 A
2747,TiCl4,,H2O,,,,,,,A-B,TiOx,SiO2,MO,0.5,,,100,,,,,,1.333333333,150,1.333333333,150,,,,,5,0.41 A
2748,Pd(hfac)2,,CH2O,,,,,,,A-B,Pd,TiO2-TTIP/SiO2,MO,,,,,,,,,,5,200,5,200,,,,,1,
2749,Pd(hfac)2,,CH2O,,,,,,,A-B,Pd,TiO2-TiCl4/SiO2,MO,,,,,,,,,,5,200,5,200,,,,,1,
2750,TiCl4,,H2O,,,,,,N2,A-B,TiOx,SiO2,MO,,,0.94,270,0.014,,,,,210,200,360,200,,,,,1,
2751,TiCl4,,H2O,,,,,,N2,A-B,TiOx,SiO2,MO,,,0.94,270,0.014,,,,,210,200,360,200,,,,,2,
2752,TiCl4,,H2O,,,,,,N2,A-B,TiOx,SiO2,MO,,,0.94,270,0.014,,,,,210,200,360,200,,,,,3,
2753,TiCl4,,H2O,,,,,,N2,A-B,TiOx,SiO2,MO,,,0.94,270,0.014,,,,,210,200,360,200,,,,,4,
2754,TiCl4,,H2O,,,,,,N2,A-B,TiOx,SiO2,MO,,,0.94,270,0.014,,,,,210,500,360,500,,,,,1,
2755,TiCl4,,H2O,,,,,,N2,A-B,TiOx,SiO2,MO,,,0.94,270,0.014,,,,,210,500,360,500,,,,,2,
2756,TiCl4,,H2O,,,,,,N2,A-B,TiOx,SiO2,MO,,,0.94,270,0.014,,,,,210,500,360,500,,,,,3,
2757,TiCl4,,H2O,,,,,,N2,A-B,TiOx,SiO2,MO,,,0.94,270,0.014,,,,,210,500,360,500,,,,,4,
2758,WOCl4,200,H2O,,,,,,N2,A-B,WOx,Al2O3,MO,6,,,200,150-350,10-50,,N2,200,60-240,150; 200; 250,120,200; 300; 400,,,,,1,
2759,WOCl4,200,H2O,,,,,,N2,A-B,WOx,Al2O3,MO,6,,,200,150-350,10-50,,N2,200,60-240,150; 200; 250,120,200; 300; 400,,,,,,
2760,WOCl4,200,H2O,,,,,,N2,A-B,WOx,Al2O3,MO,6,,,200,150-350,10-50,,N2,200,60-240,150; 200; 250,120,200; 300; 400,,,,,,
2761,WOCl4,200,H2O,,,,,,N2,A-B,WOx,Al2O3,MO,6,,,200,150-350,10-50,,N2,200,60-240,150; 200; 250,120,200; 300; 400,,,,,,
2762,WOCl4,200,H2O,,,,,,N2,A-B,WOx,Al2O3,MO,6,,,200,150-350,10-50,,N2,200,60-240,150; 200; 250,120,200; 300; 400,,,,,,
2763,WOCl4,200,H2O,,,,,,N2,A-B,WOx,Al2O3,MO,6,,,200,150-350,10-50,,N2,200,60-240,150; 200; 250,120,200; 300; 400,,,,,,
2764,WOCl4,200,H2O,,,,,,N2,A-B,WOx,Al2O3,MO,6,,,200,150-350,10-50,,N2,200,60-240,150; 200; 250,120,200; 300; 400,,,,,,
2765,WOCl4,200,H2O,,,,,,N2,A-B,WOx,Al2O3,MO,6,,,200,150-350,10-50,,N2,200,60-240,150; 200; 250,120,200; 300; 400,,,,,,
2766,WOCl4,200,H2O,,,,,,N2,A-B,WOx,Al2O3,MO,6,,,200,150-350,10-50,,N2,200,60-240,150; 200; 250,120,200; 300; 400,,,,,,
2767,WOCl4,200,H2O,,,,,,N2,A-B,WOx,Al2O3,MO,6,,,200,150-350,10-50,,N2,400,60-240,150; 200; 300; 350; 400,120,200; 300; 400,,,,,1,
2768,WOCl4,200,H2O,,,,,,N2,A-B,WOx,Al2O3,MO,6,,,200,150-350,10-50,,N2,400,60-240,150; 200; 300; 350; 400,120,200; 300; 400,,,,,,
2769,WOCl4,200,H2O,,,,,,N2,A-B,WOx,Al2O3,MO,6,,,200,150-350,10-50,,N2,400,60-240,150; 200; 300; 350; 400,120,200; 300; 400,,,,,,
2770,WOCl4,200,H2O,,,,,,N2,A-B,WOx,Al2O3,MO,6,,,200,150-350,10-50,,N2,400,60-240,150; 200; 300; 350; 400,120,200; 300; 400,,,,,,
2771,HMDS,50,O2 (air),,,,,,N2,A-B,SiOx,Al2O3,MO,10,11,0.5,190,,5-10,,,450,,200,,500,,,,,1,
2772,HMDS,50,O2 (air),,,,,,N2,A-B,SiOx,Al2O3,MO,10,11,0.5,190,,5-10,,,450,,200,,500,,,,,2,
2773,HMDS,50,O2 (air),,,,,,N2,A-B,SiOx,Al2O3,MO,10,11,0.5,190,,5-10,,,450,,200,,500,,,,,3,
2774,HMDS,50,O2 (air),,,,,,N2,A-B,SiOx,Al2O3,MO,10,11,0.5,190,,5-10,,,450,,200,,500,,,,,4,
2775,HMDS,50,O2 (air),,,,,,N2,A-B,SiOx,Al2O3,MO,10,11,0.5,190,,5-10,,,450,,200,,500,,,,,6,
2776,HMDS,50,O2 (air),,,,,,N2,A-B,SiOx,Al2O3,MO,10,11,0.5,190,,5-10,,,200,,200,,500,,,,,,
2777,HMDS,50,O2 (air),,,,,,N2,A-B,SiOx,Al2O3,MO,10,11,0.5,190,,5-10,,,300,,200,,500,,,,,,
2778,HMDS,50,O2 (air),,,,,,N2,A-B,SiOx,Al2O3,MO,10,11,0.5,190,,5-10,,,500,,200,,500,,,,,,
2779,HMDS,200,O2 (air),,,,,,N2,A-B,SiOx,Al2O3,MO,10-20,11,0.5,190,,100,,,200,,200,,550,,,,,2,
2780,HMDS,200,O2 (air),,,,,,N2,A-B,SiOx,Al2O3,MO,10-20,11,0.5,190,,100,,,200,,200,,550,,,,,5,
2781,HMDS,200,O2 (air),,,,,,N2,A-B,SiOx,Al2O3,MO,10-20,11,0.5,190,,100,,,200,,200,,550,,,,,8,
2782,HMDS,200,O2 (air),,,,,,N2,A-B,SiOx,Al2O3,MO,60,11,0.5,190,,100,,,200,,200,,550,,,,,5,
2783,MeCpPtMe3,70,O2 (air),,,,,,N2,A-B,Pt,beta zeolite,MO,,,,585,75-150,5-10,,,,,100,8,350,,,,,1,
2784,TMA,,H2O,,,,,,N2,A-B,AlOx,SiO2,MO,,,,,0.2,33,,,,,150,,150,,,,,,
2785,Co(Cp)2,,H2,,,,,,Ar,A-B,CoOx,Al2O3,MO,,9.4,0.48,116,,,,Ar,210,,210,,250,,,,,1,
2786,Co(Cp)2,,H2,,,,,,Ar,A-B,CoOx,Al2O3,MO,,9.4,0.48,116,,,,Ar,210,,210,,250,,,,,4,
2787,TMA,,H2O,,,,,,,A-B,AlOx,Ag,M,,,,,,,,,,,100,,100,,,,,10,
2788,TMA,,H2O,,,,,,,A-B,AlOx,Ag,M,,,,,,,,,,,100,,100,,,,,20,
2789,TMA,,H2O,,,,,,,A-B,AlOx,Ag,M,,,,,,,,,,,100,,100,,,,,30,
2790,TMA,,H2O,,,,,,,A-B,AlOx,Ag,M,,,,,,,,,,,100,,100,,,,,40,0.3 nm
2791,TDMAZ,,H2O2,,,,,,,A-B,ZrOx,Ag,M,,,,,,,,,,,100,,100,,,,,20,
2792,TDMAZ,,H2O2,,,,,,,A-B,ZrOx,Ag,M,,,,,,,,,,,100,,100,,,,,40,0.15 nm
2793,TDMAZ,,H2O2,,,,,,,A-B,ZrOx,Ag,M,,,,,,,,,,,100,,100,,,,,60,
2794,TDMAZ,,H2O2,,,,,,,A-B,ZrOx,Ag,M,,,,,,,,,,,100,,100,,,,,80,
2795,TDEAH,,H2O2,,,,,,,A-B,HfOx,Ag,M,,,,,,,,,,,100,,100,,,,,40,0.05-0.075 nm
2796,TDEAH,,H2O2,,,,,,,A-B,HfOx,Ag,M,,,,,,,,,,,100,,100,,,,,80,
2797,TDEAH,,H2O2,,,,,,,A-B,HfOx,Ag,M,,,,,,,,,,,100,,100,,,,,120,
2798,TDEAH,,H2O2,,,,,,,A-B,HfOx,Ag,M,,,,,,,,,,,100,,100,,,,,160,
2799,TDMAT,,H2O,,,,,,,A-B,TiOx,Ag,M,,,,,,,,,,,100,,100,,,,,40,0.05-0.075 nm
2800,TDMAT,,H2O,,,,,,,A-B,TiOx,Ag,M,,,,,,,,,,,100,,100,,,,,80,
2801,Fe(Cp)2,,H2,,,,,,N2,A-B,Fe,MWCNTSs,C,5,,,,,,,,150,5,400,,400,,,,,10,
2802,Fe(Cp)2,,H2,,,,,,N2,A-B,Fe,SiO2,MO,5,,,,,,,,150,5,400,,400,,,,,25,
2803,Fe(Cp)2,,H2,,,,,,N2,A-B,Fe,SiO2,MO,5,,,,,,,,150,10,400,,400,,,,,5,
2804,Fe(Cp)2,,H2,,,,,,N2,A-B,Fe,TiO2,MO,5,,,,,,,,150,5,400,,400,,,,,15,
2805,SiCl4,100,H2O,,,,,,,A-B,SiOx,TiO2,MO,200,,,,0.1-0.25,,,,120,,RT,,RT,,,,,1,3.7 nm
2806,TMA,,H2O,,,,,,Ar,A-B,AlOx,spray-dried HPV16 L1 capsomeres,org,,,,,,0.3-0.4,,,,0.05-0.08,70,0.05-0.08,70,,,,,100,
2807,TMA,,H2O,,,,,,Ar,A-B,AlOx,spray-dried HPV16 L1 capsomeres,org,,,,,,0.3-0.4,,,,0.05-0.08,70,0.05-0.08,70,,,,,250,2.3 A/cycle
2808,TMA,,H2O,,,,,,Ar,A-B,AlOx,spray-dried HPV16 L1 capsomeres,org,,,,,,0.3-0.4,,,,0.05-0.08,70,0.05-0.08,70,,,,,500,
2809,SnCl4,,H2O,,,,,,,A-B,SnOx,In0.2Yb0.1Co4Sb12,M,,,,,,0.0799934,50,,,,,,,,,,,1,
2810,SnCl4,,H2O,,,,,,,A-B,SnOx,In0.2Yb0.1Co4Sb12,M,,,,,,0.0799934,50,,,,,,,,,,,3,
2811,SnCl4,,H2O,,,,,,,A-B,SnOx,In0.2Yb0.1Co4Sb12,M,,,,,,0.0799934,50,,,,,,,,,,,5,
2812,SnCl4,,H2O,,,,,,,A-B,SnOx,In0.2Yb0.1Co4Sb12,M,,,,,,0.0799934,50,,,,,,,,,,,100,1.5 A
2813,DEZ,,H2O,,,,,,,A-B,ZnOx,In0.2Yb0.1Co4Sb12,M,,,,,,0.0799934,50,,,,,,,,,,,1,
2814,DEZ,,H2O,,,,,,,A-B,ZnOx,In0.2Yb0.1Co4Sb12,M,,,,,,0.0799934,50,,,,,,,,,,,3,
2815,DEZ,,H2O,,,,,,,A-B,ZnOx,In0.2Yb0.1Co4Sb12,M,,,,,,0.0799934,50,,,,,,,,,,,5,
2816,DEZ,,H2O,,,,,,,A-B,ZnOx,In0.2Yb0.1Co4Sb12,M,,,,,,0.0799934,50,,,,,,,,,,,100,2.6 A
2817,DEZ,,H2O,,,,,,Ar,A-B,ZnOx,Bi2Te2.7Se0.3,M,5,,,,,0.133322,,,,0.5,150,0.5,150,,,,,10,
2818,DEZ,,H2O,,,,,,Ar,A-B,ZnOx,Bi2Te2.7Se0.3,M,5,,,,,0.133322,,,,0.5,150,0.5,150,,,,,20,
2819,DEZ,,H2O,,,,,,Ar,A-B,ZnOx,Bi2Te2.7Se0.3,M,5,,,,,0.133322,,,,0.5,150,0.5,150,,,,,40,
2820,DEZ,,H2O,,,,,,Ar,A-B,ZnOx,Bi2Te2.7Se0.3,M,5,,,,,0.133322,,,,0.5,150,0.5,150,,,,,60,1 A
2821,DEZ,,H2O,,,,,,Ar,A-B,ZnOx,Bi2Te2.7Se0.3,M,5,,,,,0.133322,,,,0.5,150,0.5,150,,,,,100,
2822,TMA,,H2O,,,,,,Ar,A-B,AlOx,ZrNiSn0.99Sb0.01,M,8,,,,,,,,,0.5,100,0.5,100,,,,,40,
2823,TMA,,H2O,,,,,,Ar,A-B,AlOx,ZrNiSn0.99Sb0.01,M,8,,,,,,,,,0.5,100,0.5,100,,,,,100,1 A
2824,TDMAT,40,H2O,,,,,,Ar,A-B,TiOx,Bi2Te2.7Se0.3,M,,,,,,0.133322,,,,0.5,150,0.5,150,,,,,10,
2825,TDMAT,40,H2O,,,,,,Ar,A-B,TiOx,Bi2Te2.7Se0.3,M,,,,,,0.133322,,,,0.5,150,0.5,150,,,,,30,
2826,TDMAT,40,H2O,,,,,,Ar,A-B,TiOx,Bi2Te2.7Se0.3,M,,,,,,0.133322,,,,0.5,150,0.5,150,,,,,50,
2827,TDMAT,40,H2O,,,,,,Ar,A-B,TiOx,Bi2Te2.7Se0.3,M,,,,,,0.133322,,,,0.5,150,0.5,150,,,,,70,0.8
2828,TDMAT,40,H2O,,,,,,Ar,A-B,TiOx,Bi2Te2.7Se0.3,M,,,,,,0.133322,,,,0.5,150,0.5,150,,,,,90,
2829,TDMAT,40,H2O,,,,,,Ar,A-B,TiOx,Bi2Te2.7Se0.3,M,,,,,,0.133322,,,,0.5,150,0.5,150,,,,,150,
2830,TDMAT,40,H2O,,,,,,Ar,A-B,TiOx,Bi2Te2.7Se0.3,M,,,,,,0.133322,,,,0.5,150,0.5,150,,,,,200,
2831,TDMAT,40,H2O,,,,,,Ar,A-B,TiOx,Bi2Te2.7Se0.3,M,,,,,,0.133322,,,,0.5,150,0.5,150,,,,,250,
2832,TDMAT,40,H2O,,,,,,Ar,A-B,TiOx,Bi2Te2.7Se0.3,M,,,,,,0.133322,,,,0.5,150,0.5,150,,,,,300,
2833,Carish Ru,,O2,,,,,,,A-B,Ru,Bi0.4Sb1.6Te3,M,,,,,,,,,,,300,,300,,,,,10,
2834,Carish Ru,,O2,,,,,,,A-B,Ru,Bi0.4Sb1.6Te3,M,,,,,,,,,,,300,,300,,,,,20,
2835,Carish Ru,,O2,,,,,,,A-B,Ru,Bi0.4Sb1.6Te3,M,,,,,,,,,,,300,,300,,,,,30,
2836,TMA,,H2O,,,,,,N2,A-B,AlOx,SiO2,MO,,,,,0.02,1,,,,,100,,100,,,,,200,
2837,TMA,,H2O,,,,,,N2,A-B,AlOx,SiO2,MO,,,,,0.31,1,,,,,100,,100,,,,,200,
2838,TMA,,O3,,,,,,N2,A-B,AlOx,BaSi2O2N2:Eu2+,MO,4,,,,,101.325,,,,,100,,100,,,,,5,
2839,TMA,,O3,,,,,,N2,A-B,AlOx,BaSi2O2N2:Eu2+,MO,4,,,,,101.325,,,,,100,,100,,,,,10,
2840,TMA,,O3,,,,,,N2,A-B,AlOx,BaSi2O2N2:Eu2+,MO,4,,,,,101.325,,,,,100,,100,,,,,20,0.5 nm
2841,PDIC,110,EDA,RT,,,,,N2,A-B,polyurea,SiO2,MO,2,,,200,12,101.325,,,,,150,,150,,,,,2,
2842,PDIC,110,EDA,RT,,,,,N2,A-B,polyurea,SiO2,MO,2,,,200,12,101.325,,,,,150,,150,,,,,5,
2843,PDIC,110,EDA,RT,,,,,N2,A-B,polyurea,SiO2,MO,2,,,200,12,101.325,,,,,150,,150,,,,,10,
2844,PDIC,110,EDA,RT,,,,,N2,A-B,polyurea,SiO2,MO,2,,,200,12,101.325,,,,,150,,150,,,,,25,
2845,TMA,,H2O,,,,,,,A-B,AlOx,C (MWCNTs),C,0.03-0.05,,,,,0.27,,,,1.083333333,90,1.083333333,90,,,,,25,2 A
2846,TMA,,H2O,,,,,,,A-B,AlOx,C (MWCNTs),C,0.03-0.05,,,,,0.27,,,,1.083333333,90,1.083333333,90,,,,,50,2 A
2847,TMA,,H2O,,,,,,,A-B,AlOx,C (MWCNTs),C,0.03-0.05,,,,,0.27,,,,1.083333333,90,1.083333333,90,,,,,100,2 A
2848,TMA,,H2O,,,,,,,A-B,AlOx,C (MWCNTs),C,0.03-0.05,,,,,0.27,,,,1.083333333,90,1.083333333,90,,,,,200,2 A
2849,H2O,,DEZ,,,,,,,A-B,ZnOx,NU-1000 (MOFs),mof,0.03,,,,,0.05,20,,,1,115,0.75,115,,,,,90,
2850,H2O,,Cu(dmap)2,,,,,,,A-B,CuOx,NU-1000 (MOFs),mof,0.03,,,,,0.05,20,,,1,115,1,115,,,,,90,
2851,H2O,,CdMe2,,,,,,,A-B,CdOx,NU-1000 (MOFs),mof,0.05,,,,,0.05,20,,,1,115,0.5,115,,,,,100,
2852,H2O,,Fe(amd)2,,,,,,,A-B,FeOx,NU-1000 (MOFs),mof,0.05,,,,,0.05,20,,,1,115,1.5,115,,,,,600,
2853,H2O,,TMG,,,,,,,A-B,GaOx,NU-1000 (MOFs),mof,0.05,,,,,0.05,20,,,1,115,0.6666666667,115,,,,,50,
2854,H2O,,Mn(EtCp)2,,,,,,,A-B,MnOx,NU-1000 (MOFs),mof,0.05,,,,,0.05,20,,,1,115,0.5,115,,,,,150,
2855,H2O,,Mo(CO)6,,,,,,,A-B,MoOx,NU-1000 (MOFs),mof,0.01,,,,,0.05,20,,,1,115,0.25,115,,,,,20,
2856,H2O,,Ni(amd)2,,,,,,,A-B,NiOx,NU-1000 (MOFs),mof,0.05,,,,,0.05,20,,,1,115,5,115,,,,,90,
2857,H2O,,TDMASn,,,,,,,A-B,SnOx,NU-1000 (MOFs),mof,0.05,,,,,0.05,20,,,1,115,0.5,115,,,,,200,
2858,H2O,,BTBMW,,,,,,,A-B,WOx,NU-1000 (MOFs),mof,0.05,,,,,0.05,20,,,1,115,1,115,,,,,100,
2859,H2O,,TMI,,,,,,,A-B,InOx,NU-1000 (MOFs),mof,0.04,,,,,0.05,20,,,1,115,0.5,115,,,,,320,
2860,H2O,,DMAl,,,,,,,A-B,AlOx,NU-1000 (MOFs),mof,0.04,,,,,0.05,20,,,1,115,0.5,115,,,,,240,
2861,H2O,,CoCp(CO)2,,,,,,,A-B,CoOx,NU-1000 (MOFs),mof,,,,,,0.05,20,,,1,115,1,115,,,,,80,
2862,TiCl4,40,H2O,23,,,,,N2,A-B,TiOx,"SiO2 (mesoporous, SBA-15)",MO,,6.96,0.82,952,,,,,,1,120,,120,,,,,3,
2863,VOCl3,40,H2O,23,,,,,N2,A-B,VOx,"TiOx/SiO2 (mesoporous, SBA-15)",MO,,,,,,,,,,1,120,,120,,,,,1,
2864,VOCl3,40,H2O,23,,,,,N2,A-B,VOx,"TiOx/SiO2 (mesoporous, SBA-15)",MO,,,,,,,,,,1,120,,120,,,,,3,
2865,VOCl3,40,H2O,23,,,,,N2,A-B,VOx,"TiOx/SiO2 (mesoporous, SBA-15)",MO,,,,,,,,,,1,120,,120,,,,,5,
2866,APTS,110,H2O,23,,,,,N2,A-B,aminopropylsiloxane,SiO2 (Aerosil 200),MO,,,,,0.007-0.050,,,,,5,150,3,150,,,,,1-10,
2867,APTS,110,H2O,23,,,,,N2,A-B,aminopropylsiloxane,SiO2 (Aerosil 200),MO,,,,,0.007-0.050,,,,,5,200,3,200,,,,,1,
2868,APTS,110,H2O,23,,,,,N2,A-B,aminopropylsiloxane,SiO2 (Aerosil 200),MO,,,,,0.007-0.050,,,,,5,200,3,200,,,,,3,
2869,APTS,110,H2O,23,,,,,N2,A-B,aminopropylsiloxane,SiO2 (Aerosil 200),MO,,,,,0.007-0.050,,,,,5,200,3,200,,,,,5,
2870,APTS,110,H2O,23,,,,,N2,A-B,aminopropylsiloxane,SiO2 (Aerosil 200),MO,,,,,0.007-0.050,,,,,5,200,3,200,,,,,10,
2871,APTS,110,H2O,23,,,,,N2,A-B,aminopropylsiloxane,SiO2 (Aerosil 200),MO,,,,,0.007-0.050,,,,,5,250,3,250,,,,,1-10,
2872,TMA,,H2O,,,,,,,A-B,Alox,palbociclib,org,,,,,,,,,,,,,,,,,,10,
2873,TMA,,H2O,,,,,,,A-B,Alox,palbociclib,org,,,,,,,,,,,,,,,,,,25,
2874,TMA,,H2O,,,,,,,A-B,Alox,palbociclib,org,,,,,,,,,,,,,,,,,,50,
2875,TiCl4,,H2O,,,,,,,A-B,TiOx,palbociclib,org,,,,,,,,,,,,,,,,,,25,
2876,TiCl4,,H2O,,,,,,,A-B,TiOx,palbociclib,org,,,,,,,,,,,,,,,,,,50,
2877,TiCl4,,H2O,,,,,,,A-B,TiOx,palbociclib,org,,,,,,,,,,,,,,,,,,75,
2878,TMA,,H2O,,,,,,,A-B,AlOx,PLP (phage-like particles),org,,,,,0.06,,,,,,,,,,,,,250,
2879,TMA,,H2O,,,,,,Ar,A-B,AlOx,HPV capsomeres (spray dried virus particles),org,,,,,,,,,,,,,,,,,,250,0.23 A
2880,TMA,,H2O,,,,,,,A-B,AlOx,5-ASA,org,1,,,,,,75,,,0.01666666667,120,0.01666666667,120,,,,,300,0.126 nm
2881,DEZ,,H2O,,,,,,,A-B,ZnOx,5-ASA,org,1,,,,,,75,,,0.01666666667,120,0.01666666667,120,,,,,200,0.12 nm
2882,MeCpPtMe3,65,O3,,,,,,N2,A-B,Pt,CeO2 nanospheres,MO,,,,,0.05-0.10,0.013,,,,3.333333333,200,3.333333333,200,,,,,,
2883,MeCpPtMe3,65,O3,,,,,,N2,A-B,Pt,CeO2 nanorods,MO,,,,,0.1-0.2,0.013,,,,3.333333333,200,3.333333333,200,,,,,,
2884,P(O(CH3)3,,O2,,,,,,"N2, He, Ar",A-B,POx,V2O5,MO,,,,,100-200,,25,,,,150,,450,,,,,1,
2885,P(O(CH3)3,,O2,,,,,,"N2, He, Ar",A-B,POx,V2O5,MO,,,,,100-200,,25,,,,150,,450,,,,,2,
2886,P(O(CH3)3,,O2,,,,,,"N2, He, Ar",A-B,POx,V2O5,MO,,,,,100-200,,25,,,,150,,450,,,,,3,
2887,P(O(CH3)3,,O2,,,,,,"N2, He, Ar",A-B,POx,V2O5,MO,,,,,100-200,,25,,,,150,,450,,,,,7,
2888,P(O(CH3)3,,O2,,,,,,"N2, He, Ar",A-B,POx,V2O5,MO,,,,,100-200,,25,,,,150,,450,,,,,10,
2889,TMA,,H2O,,,,,,N2,A-B,AlOx,LiMn2O4 ,MO,,,,1.85,,,15,,,0.03333333333,120,0.03333333333,120,,,,,5,0.038
2890,TMA,,H2O,,,,,,N2,A-B,AlOx,LiMn2O4 ,MO,,,,1.85,,,15,,,0.03333333333,120,0.03333333333,120,,,,,10,0.031
2891,TTIP,80,H2O,,,,,,Ar,A-B,TiOx,NaTi2(PO4)3,MX,0.25,,,,0.4,0.005,,,,10,250,10,250,,,,,10,2.3 A
2892,TTIP,80,H2O,,,,,,Ar,A-B,TiOx,NaTi2(PO4)3,MX,0.25,,,,0.4,0.005,,,,10,250,10,250,,,,,20,2.3 A
2893,TTIP,80,H2O,,,,,,Ar,A-B,TiOx,NaTi2(PO4)3,MX,0.25,,,,0.4,0.005,,,,10,250,10,250,,,,,30,2.3 A
2894,TTIP,80,H2O,,,,,,Ar,A-B,TiOx,NaTi2(PO4)3,MX,0.25,,,,0.4,0.005,,,,10,100,10,100,,,,,10-30,1.6 A
2895,TTIP,80,H2O,,,,,,Ar,A-B,TiOx,SiO2,MO,0.25,,,,0.4,0.005,,,,10,250,10,250,,,,,5-15,1.8 A
2896,TTIP,80,H2O,,,,,,Ar,A-B,TiOx,Fe4[Fe(CN)6]3 (prussian blue),MX,0.25,,,,0.4,0.005,,,,10,250,10,250,,,,,5-15,1.8 A
2897,AIP,120,H2O,,,,,,Ar,A-B,AlOx,NaTi2(PO4)3,MX,0.25,,,,0.4,0.005,,,,10,120,10,120,,,,,10,1.3 A
2898,AIP,120,H2O,,,,,,Ar,A-B,AlOx,NaTi2(PO4)3,MX,0.25,,,,0.4,0.005,,,,10,120,10,120,,,,,20,1.3 A
2899,AIP,120,H2O,,,,,,Ar,A-B,AlOx,NaTi2(PO4)3,MX,0.25,,,,0.4,0.005,,,,10,120,10,120,,,,,30,1.3 A
2900,AIP,120,H2O,,,,,,Ar,A-B,AlOx,SiO2,MO,0.25,,,,0.4,0.005,,,,10,120,10,120,,,,,5-15,1.3 A
2901,AIP,120,H2O,,,,,,Ar,A-B,AlOx,Fe4[Fe(CN)6]3 (prussian blue),MX,0.25,,,,0.4,0.005,,,,10,120,10,120,,,,,5-15,1.3 A
2902,TMA,RT,H2O,RT,,,,,N2,A-B,AlOx,polyvinylpyrrolidone (PVP),poly,,,,,0.9,,20,,,0.00025,80,0.00025,80,,,,,50,0.05 nm
2903,Fe(Cp)2,80,O3,,,,,,N2,A-B,FeOx,AlOx/PVP,MO,,,,,0.9,,20,,,0.03333333333,200,0.003333333333,200,,,,,500,0.03 nm
2904,Pt(acac)2,,O2 (air),,,,,,,A-B,Pt,Al2O3,MO,,,,110,,,,air,900,5,200,5,500,,,,,1,1.1e14 Pt atoms/cm2
2905,Fe(Cp)2,,O2 (air),,,,,,,A-B,FeOx,Pt/Al2O3,SM,,,,103,,,,air,900,5,250,5,500,,,,,51,6.3e13 Fe atoms/cm2
2906,MeCpPtMe3,75,,,,,,,Ar,A,Pt,Ti-MOF,mof,0.05,0.7,,1460,,,5,,,250,150,,,,,,,,
2907,TMA,,H2O,,,,,,,A-B,AlOx,PtGa/MgAl2O4,MO,,7.2,0.2,103.7,,0.0005,,H2,,,150,0.5,150,0.5,,,,10,
2908,TMA,,H2O,,,,,,,A-B,AlOx,PtGa/MgAl2O4,MO,,7.2,0.2,103.7,,0.0005,,H2,,,150,0.5,150,0.5,,,,40,
2909,TMA,,H2O,,,,,,,A-B,AlOx,Pt/MgGaAlO hydrotalcite,MO,,9.8,0.37,169.5,,0.0005,,H2,,,150,0.5,150,0.5,,,,10,
2910,TMA,,H2O,,,,,,,A-B,AlOx,Pt/MgGaAlO hydrotalcite,MO,,9.8,0.37,169.5,,0.0005,,H2,,,150,0.5,150,0.5,,,,40,
2911,TMA,23,H2O,23,,,,,N2,A-B,AlOx,LRNMC,MO,,,,,,,,,,,150,,150,,,,,1,
2912,TMA,23,H2O,23,,,,,N2,A-B,AlOx,LRNMC,MO,,,,,,,,,,,150,,150,,,,,2,
2913,TMA,23,H2O,23,,,,,N2,A-B,AlOx,LRNMC,MO,,,,,,,,,,,150,,150,,,,,3,
2914,TMA,23,H2O,23,,,,,N2,A-B,AlOx,LRNMC,MO,,,,,,,,,,,150,,150,,,,,4,
2915,TMA,23,HF-pyridine,23,,,,,N2,A-B,AlF3,AlOx/LRNMC,MO,,,,,,,,,,,150,,150,,,,,1,
2916,TDMAZ,80,H2O,,,,,,N2,A-B,ZrOx,NMO,MO,,,,,,,,,700,,250,,250,,,,,20,
2917,TDMAZ,80,H2O,,,,,,N2,A-B,ZrOx,NMO,MO,,,,,,,,,700,,250,,250,,,,,40,
2918,TDMAZ,80,H2O,,,,,,N2,A-B,ZrOx,NMO,MO,,,,,,,,,700,,250,,250,,,,,60,
2919,TDMAZ,80,H2O,,,,,,N2,A-B,ZrOx,NMO,MO,,,,,,,,,,,250,,250,,,,,20,
2920,TDMAZ,80,H2O,,,,,,N2,A-B,ZrOx,NMO,MO,,,,,,,,,,,250,,250,,,,,40,
2921,TDMAZ,80,H2O,,,,,,N2,A-B,ZrOx,NMO,MO,,,,,,,,,,,250,,250,,,,,60,
2922,TDMAZ,80,H2O,,,,,,N2,A-B,ZrOx,NMO,MO,,,,,,,,,,,250,,250,,,,,120,
2923,TDMAT,,H2O,,,,,,,A-B,TiOx,Mn3O4@CNT,other,,,0.27,71.1,,,,,,0.02666666667,100,0.001666666667,100,,,,,25,0.12
2924,TiCl4,,H2O,,,,,,,A-B,TiOx,NCM622,MO,,,,,,,,,,,150,0.001666666667,150,0.05,,,,400,18.5
2925,TiCl4,,H2O,,,,,,,A-B,TiOx,NCM622,MO,,,,,,,,,,,150,0.001666666667,150,0.05,,,,50-400,
2926,TMA,,H2O,,,,,,,A-B,AlOx,NMC,MO,,,,,,,,,,,177,,177,,,,,10,
2927,TMA,,H2O,,,,,,,A-B,AlOx,NMC,MO,,,,,,,,,,,177,,177,,,,,15,
2928,TMA,,H2O,,,,,,,A-B,AlOx,NMC,MO,,,,,,,,,,,177,,177,,,,,25,
2929,TMA,,H2O,,,,,,,A-B,AlOx,NMC,MO,,,,,,,,,,,177,,177,,,,,4,
2930,TDMAZ,,H2O,,,,,,,A-B,ZrOx,NMC,MO,,,,,,,,,,,200,,200,,,,,10,
2931,TDMAZ,,H2O,,,,,,,A-B,ZrOx,NMC,MO,,,,,,,,,,,200,,200,,,,,20,
2932,TDMAZ,,H2O,,,,,,,A-B,ZrOx,NMC,MO,,,,,,,,,,,200,,200,,,,,30,
2933,TDMAZ,,H2O,,,,,,,A-B,ZrOx,NMC,MO,,,,,,,,,,,200,,200,,,,,5,
2934,DEZ,23,H2O,23,,,,,,A-B,ZnOx,Bi2Te2.7Se0.3,M,,,,,,,,,,20,,20,,,,,,1,
2935,DEZ,23,H2O,23,,,,,,A-B,ZnOx,Bi2Te2.7Se0.3,M,,,,,,,,,,20,,20,,,,,,5,
2936,DEZ,23,H2O,23,,,,,,A-B,ZnOx,Bi2Te2.7Se0.3,M,,,,,,,,,,20,,20,,,,,,7,
2937,DEZ,23,H2O,23,,,,,,A-B,ZnOx,Bi2Te2.7Se0.3,M,,,,,,,,,,20,,20,,,,,,10,
2938,TDMAT,,H2O,,,,,,,A-B,TiOx,γ-Fe2O3 NPs,MO,,,,,,,,,,0.3333333333,150,0.3333333333,150,,,,,440,0.73 A
2939,TiCl4,,H2O,,,,,,,A-B,TiOx,γ-Fe2O3 NPs,MO,,,,,,,,,,0.3333333333,150,0.3333333333,150,,,,,500,0.66 A
2940,TDMASn,,H2O,,,,,,,A-B,SnOx,γ-Fe2O3 NPs,MO,,,,,,,,,,0.3333333333,150,0.3333333333,150,,,,,380,0.79 A
2941,TDMASn,,H2O,,,,,,,A-B,SnOx,γ-Fe2O3 NPs,MO,,,,,,,,,,0.3333333333,250,0.3333333333,250,,,,,200,1.50 A
2942,TDMAHf,,H2O,,,,,,,A-B,HfOx,γ-Fe2O3 NPs,MO,,,,,,,,,,0.3333333333,150,0.3333333333,150,,,,,400,0.82 A
2943,Fe(Cp)2,115,O2,,,,,,N2,A-B,FeOx,LMNO,MO,,,,,,,,,,13,450,13.33333333,450,,,,,50,
2944,TMA,,H2O,,,,,,,A-B,AlOx,NMC,MO,,,,,,,,,,,180,,180,,,,,2,
2945,TMA,,H2O,,,,,,,A-B,AlOx,NMC,MO,,,,,,,,,,,180,,180,,,,,8,
2946,TMA,,H2O,,,,,,,A-B,AlOx,SiO2,MO,,,,,,,,,,1,200,2,200,,,,,20,
2947,TTIP,,H2O,,,,,,,A-B,TiOx,SiO2,MO,,,,14,0.1-0.15,1,,,,0.008333333333,80,0.008333333333,80,,,,,250,
2948,TTIP,,H2O,,,,,,,A-B,TiOx,SiO2,MO,,,,14,0.1-0.15,1,,,,0.008333333333,300,0.008333333333,300,,,,,250,
2949,TTIP,,H2O,,,,,,,A-B,TiOx,poly(methyl methacrylate),poly,,,,56,0.05-0.1,1,,,,0.008333333333,80,0.008333333333,80,,,,,250,
2950,TMA,,H2O,,,,,,,A-B,AlOx,SiO2,MO,,,,,0.1-0.15,1,,,,0.008333333333,80,0.008333333333,80,,,,,100,
2951,TMA,,H2O,,,,,,,A-B,AlOx,SiO2,MO,,,,,0.1-0.15,1,,,,0.008333333333,250,0.008333333333,250,,,,,100,
2952,DEZ,,H2O,,,,,,,A-B,ZnOx,SiO2,MO,,,,,0.1-0.15,1,,,,0.008333333333,80,0.008333333333,80,,,,,100,
2953,DEZ,,H2O,,,,,,,A-B,ZnOx,SiO2,MO,,,,,0.1-0.15,1,,,,0.008333333333,250,0.008333333333,250,,,,,100,
2954,Mg(EtCp)2,95,H2O,,,,,,,A-B,MgOx,TiO2,MO,,,,,1-2,,,,,0.03333333333,200,0.03333333333,200,,,,,1,
2955,Mg(EtCp)2,95,H2O,,,,,,,A-B,MgOx,TiO2,MO,,,,,1-2,,,,,0.03333333333,200,0.03333333333,200,,,,,5,
2956,Mg(EtCp)2,95,H2O,,,,,,,A-B,MgOx,TiO2,MO,,,,,1-2,,,,,0.03333333333,200,0.03333333333,200,,,,,10,
2957,Mg(EtCp)2,95,H2O,,,,,,,A-B,MgOx,TiO2,MO,,,,,1-2,,,,,0.03333333333,200,0.03333333333,200,,,,,20,
2958,TDMAT,75,H2O,,,,,,,A-B,TiOx,TiO2,MO,,,,,1-2,,,,,0.03333333333,200,0.03333333333,200,,,,,1,
2959,TMA,RT,H2O,,,,,,,A-B,AlOx,TiO2,MO,,,,,1-2,,,,,0.03333333333,200,0.03333333333,200,,,,,1,
2960,DEZ,,H2O,,,,,,N2,A-B,ZnOx,YAG:Pr,MO,,,,,0.073,,,,,0.1333333333,,0.1333333333,,,,,,100,
2961,DEZ,35,H2O,25,,,,,N2,A-B,ZnOx,Fe3O4,MO,,,,6.6,0.1,,,,,,150,,150,,,,,200,
2962,TMA,,H2O,,,,,,N2,A-B,AlOx,NMC,MO,,,,,0.5,33.3,20,,,0.08333333333,120,0.08333333333,120,,,,,10,
2963,TMA,,H2O,,,,,,N2,A-B,AlOx,NMC,MO,,,,,0.5,33.3,20,,,0.08333333333,120,0.08333333333,120,,,,,20,
2964,TMA,,H2O,,,,,,N2,A-B,AlOx,NMC,MO,,,,,0.5,33.3,20,,,0.08333333333,120,0.08333333333,120,,,,,50,1.12 A
