Repository: seul22lee/PSED

File: 0216_dataset/dataset_model_input.csv (part 8 of 8)
unique_id,reactA,reactAT,reactB,reactBT,reactC,reactCT,reactD,reactDT,pc,reactScheme,coating,supports,supportsCat,batchmass,dp,pV,areaSSA,particlesize,processpressure,flow,pretreat_medium,pretreat_T,A_dosing,A_T,B_dosing,B_T,C_dosing,C_T,D_dosing,D_T,cycles,GPC
2965,TMA,,H2O,,,,,,,A-B,AlOx,NMC,MO,,,,,5-10,,,,,,,,,,,,,,
2966,DEZ,,H2O,,,,,,N2,A-B,ZnOx,SiO2,MO,0.5,,,,0.2-0.25,0.007,200,,,,150,,150,,,,,125,
2967,DEZ,,H2O,,,,,,N2,A-B,ZnOx,SiO2,MO,0.5,,,,0.2-0.25,0.007,200,,,,150,,150,,,,,100,
2968,Fe(Cp)2,85,O3,,,,,,N2,A-B,FeOx,TiO2,MO,,,,,0.04,0.6,750,,,5,300,5,300,,,,,200,
2969,Fe(Cp)2,85,O3,,,,,,N2,A-B,FeOx,TiO2,MO,,,,,0.04,0.6,750,,,5,300,5,300,,,,,400,
2970,Fe(Cp)2,85,O3,,,,,,N2,A-B,FeOx,TiO2,MO,,,,,0.04,0.6,750,,,5,300,5,300,,,,,600,
2971,Fe(Cp)2,85,O3,,,,,,N2,A-B,FeOx,TiO2,MO,,,,,0.04,0.6,750,,,5,300,5,300,,,,,800,
2972,TMA,,H2O,,,,,,N2,A-B,AlOx,FeOx/TiO2,MO,,,,,,0.6,750,,,5,300,5,300,,,,,20,
2973,Fe(Cp)2,115,O2,,,,,,N2,A-B,FeOx,LMNO,MO,,,,,2-5,0.05,,,,,450,,450,,,,,50,
2974,Cu(dmap)2,100,H2O,RT,,,,,,A-B,Cu*,NU-1000,mof,,,,,,,,,110,4,,,,,,,,,
2975,TMA,,H2O,,,,,,,A-B,AlOx,LMO,MO,,,,,,,,,,,177,,177,,,,,10,
2976,TMA,,H2O,,,,,,,A-B,AlOx,LMO,MO,,,,,,,,,,,177,,177,,,,,25,
2977,Ce(iPrCp)3,,H2O,,,,,,,A-B,CeOx,LMO,MO,,,,,,,,,,,250,,250,,,,,30,
2978,Ce(iPrCp)3,,H2O,,,,,,,A-B,CeOx,LMO,MO,,,,,,,,,,,250,,250,,,,,50,
2979,Ce(iPrCp)3,,H2O,,,,,,,A-B,CeOx,LMO,MO,,,,,,,,,,,250,,250,,,,,100,
2980,,,,,,,,,,,ZrN,UMo,M,,,,,40-125,,,,,,,,,,,,,,
2981,,,,,,,,,,,ZrN,UMo,M,,,,,40-125,,,,,,,,,,,,,,
2982,TiCl4,,H2O,,,,,,N2,A-B,TiO2,SiO2,MO,0.5,,,100,75-200,0.13,,O3,200,,150,,150,,,,,5,
2983,MeCpPtMe3,,O2,,Pd(hfac)2,,CH2O,,N2,A-B-C-D,PtPd,TiO2/SiO2,MO,0.5,,,100,75-200,,,,,,250,,250,,,,,1,
2984,LiOtBu,,Ta2(OEt)10,,H2O,,,,,A-B-C,LiTaOx,LiCoO2,MO,,,,,,,,,,,235,,235,,235,,,10,
2985,LiOtBu,,Ta2(OEt)10,,H2O,,,,,A-B-C,LiTaOx,LiCoO2,MO,,,,,,,,,,,235,,235,,235,,,20,
2986,Ca(TMHD)2,,O2 (air),,TiCl4,,H2O,,,A-B-C-D,CaTiOx,MgAl2O4,MO,0.5,,,120,,,,,,10,300,5,500,,150,,150,,0.04 nm
2987,Sr(TMHD)2,,O2 (air),,TiCl4,,H2O,,,A-B-C-D,SrTiOx,MgAl2O4,MO,0.5,,,120,,,,,,10,300,5,500,,150,,150,,
2988,Ba(TMHD)2,,O2 (air),,TiCl4,,H2O,,,A-B-C-D,BaTiOx,MgAl2O4,MO,0.5,,,120,,,,,,10,300,5,500,,150,,150,,
2989,Rh(acac)3,,O2 (air),,,,,,,A-B,Rh,MgAl2O4,MO,,,,,,,,,,10,250,,500,,,,,1,
2990,Rh(acac)3,,O2 (air),,,,,,,A-B,Rh,CaTiOx/MgAl2O4,MO,,,,,,,,,,10,250,,500,,,,,1,
2991,Rh(acac)3,,O2 (air),,,,,,,A-B,Rh,SrTiOx/MgAl2O4,MO,,,,,,,,,,10,250,,500,,,,,1,
2992,Rh(acac)3,,O2 (air),,,,,,,A-B,Rh,BaTiOx/MgAl2O4,MO,,,,,,,,,,10,250,,500,,,,,1,
2993,Ca(TMHD)2,,O2 (air),,TiCl4,90,H2O,,,A-B-C-D,CaTiOx,MgAl2O4,MO,0.5,,,120,,,,,,10,300,5,500,3,150,,150,,
2994,Sr(TMHD)2,,O2 (air),,TiCl4,90,H2O,,,A-B-C-D,SrTiOx,MgAl2O4,MO,0.5,,,120,,,,,,10,300,5,500,3,150,,150,,
2995,Ba(TMHD)2,,O2 (air),,TiCl4,90,H2O,,,A-B-C-D,BaTiOx,MgAl2O4,MO,0.5,,,120,,,,,,10,300,5,500,3,150,,150,,
2996,Ni(TMHD)2,,,,,,,,,A-B,NiOx,MgAl2O4,MO,,,,,,,,,,,250,,,,,,,5,
2997,Ni(TMHD)2,,,,,,,,,A-B,NiOx,CaTiOx/MgAl2O4,MO,,,,,,,,,,,250,,,,,,,5,
2998,Ni(TMHD)2,,,,,,,,,A-B,NiOx,SrTiOx/MgAl2O4,MO,,,,,,,,,,,250,,,,,,,5,
2999,Ni(TMHD)2,,,,,,,,,A-B,NiOx,BaTiOx/MgAl2O4,MO,,,,,,,,,,,250,,,,,,,5,
3000,La(TMHD)3,,O2 (air),,Fe(Cp)2,,O2,,,A-B-C-D,LaFeOx,MgAl2O4,MO,,,,120,,,,,,,250,1,600,,250,5,250,,
3001,Pt(acac)2,,O2 (air),,,,,,,A-B,Pt,LaFeOx/MgAl2O4,MO,,,,,,,,,,,,,300,,,,,1,
3002,TMA,,H2O,,,,,,N2,A-B,LuOx,SBA-15,MO,,7.5,,592,1-4,101.325,500,,120,,170,,170,,,,,3,0.37 nm
3003,TMA,,H2O,,,,,,N2,A-B,LuOx,SBA-15,MO,,7.5,,592,1-4,101.325,500,,120,,170,,170,,,,,5,0.32 nm
3004,TMA,RT,H2O,RT,,,,,N2,A-B,AlOx,Sn,M,20,,,,0.3,,1000,,,,40,,40,,,,,50,0.2 nm
3005,SiCl4,RT,H2O,RT,,,,,N2,A-B,SiOx,Sn,M,20,,,,0.3,,1000,,,,40,,40,,,,,50,0.16 nm
3006,DEZ,RT,H2O,RT,,,,,,A-B,ZnOx,SnO2,MO,,,,250,0.003,,,,,0.6666666667,150,,,,,,,15,
3007,TDMA,65,H2O,RT,,,,,,A-B,SnOx,SnO2,MO,,,,250,0.003,,,,,1,200,,,,,,,25,
3008,TTIP,RT,H2O,RT,,,,,,A-B,TiOx,SnO2,MO,,,,250,0.003,,,,,1,150,,,,,,,50,
3009,LiOtBut,,Hfac,25,,,,,N2,A-B,LiF,LiMn1.5Ni0.5O4 (LMNO),MO,,,,,,0.3,,,,,220,,220,,,,,4,
3010,LiOtBut,,TiF4,120,,,,,N2,A-B,LiF,LiMn1.5Ni0.5O4 (LMNO),MO,,,,,,0.3,,,,,220,,220,,,,,4,
3011,LiOtBut,,Hfac,25,,,,,N2,A-B,LiF,Si,MO,,,,,,0.3,,,,,220,,220,,,,,40,0.17
3012,LiOtBut,,TiF4,120,,,,,N2,A-B,LiF,Si,MO,,,,,,0.3,,,,,220,,220,,,,,40,
3013,MeCpPtMe3,,O2,,,,,,N2,A-B,Pt,VN,MN,,,,,,,,,,0.055,300,0.1166666667,300,,,,,50,
3014,MeCpPtMe3,,O2,,,,,,N2,A-B,Pt,VN,MN,,,,,,,,,,0.055,300,0.1166666667,300,,,,,100,
3015,MeCpPtMe3,,O2,,,,,,N2,A-B,Pt,VN,MN,,,,,,,,,,0.055,300,0.1166666667,300,,,,,150,
3016,MeCpPtMe3,,O2,,,,,,N2,A-B,Pt,VN,MN,,,,,,,,,,0.055,300,0.1166666667,300,,,,,200,
3017,MeCpPtMe3,,O2,,,,,,N2,A-B,Pt,TaC,MC,,,,,,,,,,0.055,300,0.1166666667,300,,,,,50,
3018,MeCpPtMe3,,O2,,,,,,N2,A-B,Pt,2.5%VN/TaC,MC,,,,,,,,,,0.055,300,0.1166666667,300,,,,,50,
3019,MeCpPtMe3,,O2,,,,,,N2,A-B,Pt,5%VN/TaC,MC,,,,,,,,,,0.055,300,0.1166666667,300,,,,,50,
3020,MeCpPtMe3,,O2,,,,,,N2,A-B,Pt,10%VN/TaC,MC,,,,,,,,,,0.055,300,0.1166666667,300,,,,,50,
3021,MeCpPtMe3,,O2,,,,,,N2,A-B,Pt,10%VN/TaC,MC,,,,,,,,,,0.055,300,0.1166666667,300,,,,,100,
3022,Mn(TMHD)3,133,O3,,,,,,N2,A-B,MnOx,Pd/Al2O3,M,,,,,,,35,,,3.333333333,150,3.333333333,150,,,,,1,
3023,Mn(TMHD)3,133,O3,,,,,,N2,A-B,MnOx,Pd/Al2O3,M,,,,,,,35,,,3.333333333,150,3.333333333,150,,,,,2,
3024,Mn(TMHD)3,133,O3,,,,,,N2,A-B,MnOx,Pd/Al2O3,M,,,,,,,35,,,3.333333333,150,3.333333333,150,,,,,4,
3025,Mn(TMHD)3,133,O3,,,,,,N2,A-B,MnOx,Pd/Al2O3,M,,,,,,,35,,,3.333333333,150,3.333333333,150,,,,,6,
3026,AlCl3,,H2O,,,,,,,A-B,AlOx,SBA-15,MO,,,,,,,,,200,,200,,200,,,,,,
3027,MeCpPtMe3,65,O3,,,,,,,A-B,Pt,SmMn2O5,MO,0.2,,,,,,,O3,200,3.333333333,200,3.333333333,200,,,,,1,
3028,MeCpPtMe3,65,O3,,,,,,,A-B,Pt,Al2O3,MO,,,,,,,,O3,200,3.333333333,200,3.333333333,200,,,,,1,
3029,DEZ,RT,H2S,,,,,,N2,A-B,ZnS,MWCNT,C,,,,,,,,vacuum,80,0.03333333333,150,0.08333333333,150,,,,,100,0.11
3030,TMA,,,,,,,,N2,A-B,AlOx,Co/Al2O3,SM,3,,0.32,163,500,,,,,0.025,300,0.025,300,,,,,3,
3031,TMA,,,,,,,,N2,A-B,AlOx,Co/Al2O3,SM,3,,0.32,163,500,,,,,0.025,300,0.025,300,,,,,6,
3032,TMA,,,,,,,,N2,A-B,AlOx,Co/Al2O3,SM,3,,0.32,163,500,,,,,0.025,300,0.025,300,,,,,10,
3033,TDMAT,75,H2O,,,,,,N2,A-B,TiOx,"SiO2 (mesoporous silica nanospheres, MSN)",MO,0.08,5-20,,801.6,0.07,,20,,,,200,0.001666666667,200,0.00025,,,,,
3034,TDMAT,75,H2O,,,,,,N2,A-B,TiOx,"SiO2 (mesoporous silica nanospheres, MSN)",MO,0.08,3-15,,894.7,0.04,,20,,,,200,0.001666666667,200,0.00025,,,,,
3035,TDMAT,75,H2O,,,,,,N2,A-B,TiOx,"SiO2 (mesoporous silica nanospheres, MSN)",MO,0.08,1-6,,981.77,,,20,,,,200,0.001666666667,200,0.00025,,,,,
3036,Fe(Cp)2,150,H2O,,,,,,N2,A-B,FeOx,"SiO2 (mesoporous silica nanospheres, MSN)",MO,0.08,5-20,,801.6,0.07,,20,,,,400,0.0001666666667,400,0.00025,,,,,
3037,Fe(Cp)2,150,H2O,,,,,,N2,A-B,FeOx,"SiO2 (mesoporous silica nanospheres, MSN)",MO,0.08,3-15,,894.7,0.04,,20,,,,400,0.0001666666667,400,0.00025,,,,,
3038,Fe(Cp)2,150,H2O,,,,,,N2,A-B,FeOx,"SiO2 (mesoporous silica nanospheres, MSN)",MO,0.08,1-6,,981.77,,,20,,,,400,0.0001666666667,400,0.00025,,,,,
3039,,,,,,,,,,,TiN,BN (cubic),MN,,,,,,,,,,,,,,,,,,,
3040,,,,,,,,,,,TiN,BN (cubic),MN,,,,,,,,H2,1000,,,,,,,,,,
3041,MeCpPtMe3,65,O3,,,,,,,A-B,Pt,Al2O3,MO,0.2,,,32-40,0.04,0.16,,,,3.333333333,150,3.333333333,150,,,,,2,
3042,MeCpPtMe3,,H2,,,,,,,A-B,Pt,NbB2,MX,,,,2.6,100-200,,,,,,,,,,,,,1,
3043,MeCpPtMe3,,H2,,,,,,,A-B,Pt,NbB2,MX,,,,2.6,100-200,,,,,,,,,,,,,4,
3044,MeCpPtMe3,,H2,,,,,,,A-B,Pt,NbB2,MX,,,,2.6,100-200,,,,,,,,,,,,,16,
3045,MeCpPtMe3,,H2,,,,,,,A-B,Pt,NbB2,MX,,,,2.6,100-200,,,,,,,,,,,,,20,
3046,MeCpPtMe3,,H2,,,,,,,A-B,Pt,NbB2,MX,,,,2.6,100-200,,,,,,,,,,,,,30,
3047,MeCpPtMe3,,H2,,,,,,,A-B,Pt,NbB2,MX,,,,2.6,100-200,,,,,,,,,,,,,50,
3048,TMA,,H2O,,,,,,N2,A-B,AlOx,LiNi0.8Co0.1Mn0.1O2,MO,,,,,300-500,,,,,,100,,100,,,,,10,
3049,TMA,,H2O,,,,,,Ar,A-B,AlOx,ZnS,MS,2,,,4.8,,,20,,,0.012,100,0.02916666667,100,,,,,25,
3050,TMA,,H2O,,,,,,Ar,A-B,AlOx,ZnS,MS,2,,,4.8,,,20,,,0.012,150,0.02916666667,150,,,,,25,1.3 A
3051,TMA,,H2O,,,,,,Ar,A-B,AlOx,ZnS,MS,2,,,4.8,,,20,,,0.012,200,0.02916666667,200,,,,,25,
3052,Mn(TMHD)3,,,,,,,,,A-B,MnOx,Al2O3,MO,,,,113,,,,,900,10,300,10,500,,,,,,5.8*10^13 at/cm2
3053,Mn(TMHD)3,,,,,,,,,A-B,MnOx,Pt/Al2O3,SM,,,,,,,,,900,10,300,10,500,,,,,,5.8*10^13 at/cm2
3054,Pt(acac)2,,,,,,,,,A-B,Pt,MnOx/Al2O3,MO,,,,,,,,,900,10,300,10,500,,,,,,1.1*10^14 at/cm2
3055,Pt(acac)2,,,,,,,,,A-B,Pt,Al2O3,MO,,,,113,,,,,900,10,300,10,500,,,,,1,1.1*10^14 at/cm2
3056,DEZ,,H2O,,,,,,N2,A-B,ZnOx,SiO2,MO,0.01,,,,0.2,,,,,0.005,200,0.005,200,,,,,100,
3057,DEZ,,H2O,,,,,,N2,A-B,ZnOx,Co0.25Zn0.75Fe2O4,MO,0.01,,,,0.0106,,,,,0.005,200,0.005,200,,,,,100,
3058,DEZ,,H2O,,,,,,N2,A-B,ZnOx,γ-Al2O3,MO,,,,100,,,,,,0.1,150,0.1,150,,,,,10,0.17 nm
3059,DEZ,,H2O,,,,,,N2,A-B,ZnOx,γ-Al2O3,MO,,,,100,,,,,,0.1,150,0.1,150,,,,,30,0.17 nm
3060,DEZ,,H2O,,,,,,N2,A-B,ZnOx,γ-Al2O3,MO,,,,100,,,,,,0.1,150,0.1,150,,,,,50,0.17 nm
3061,DEZ,,H2O,,,,,,N2,A-B,ZnOx,SiO2,MO,,,,300,,,,,,0.1,150,0.1,150,,,,,10,0.17 nm
3062,DEZ,,H2O,,,,,,N2,A-B,ZnOx,SiO2,MO,,,,300,,,,,,0.1,150,0.1,150,,,,,30,0.17 nm
3063,TMA,,H2O,,,,,,N2,A-B,AlOx,LNMO,MO,,,,0.276,,1,100,,,0.03333333333,120,0.03333333333,120,,,,,5,
3064,TMA,,H2O,,,,,,N2,A-B,AlOx,LNMO,MO,,,,0.276,,1,100,,,0.03333333333,120,0.03333333333,120,,,,,10,
3065,TMA,,H2O,,,,,,N2,A-B,AlOx,LNMO,MO,,,,0.276,,1,100,,,0.03333333333,120,0.03333333333,120,,,,,20,
3066,MeCpPtMe3,,O3,,,,,,,A-B,Pt,SiO2,MO,,,,50,,,,,,,,,,,,,,1,
3067,MeCpPtMe3,,O3,,,,,,,A-B,Pt,SiO2,MO,,,,50,,,,,,,,,,,,,,3,
3068,MeCpPtMe3,,O3,,,,,,,A-B,Pt,SiO2,MO,,,,50,,,,,,,,,,,,,,10,
3069,TTIP,,H2O,,,,,,,A-B,TiOx,Pt/SiO2,MO,,,,50,,,,,,,,,,,,,,1,
3070,TMA,,H2O,,,,,,,A-B,AlOx,Pt/SiO2,MO,,,,50,,,,,,,,,,,,,,1,
3071,MeCpPtMe3,70,O2,,,,,,N2,A-B,Pt,MWCNT,C,3,,0.79,197,,,,,,5,300,10,300,,,,,1,
3072,MeCpPtMe3,70,O2,,,,,,N2,A-B,Pt,MWCNT,C,3,,0.79,197,,,,,,5,300,10,300,,,,,3,
3073,Ni(Cp)2,,H2,,,,,,N2,A-B,Ni,Pt/MWCNT,SM,3,,,,,,,,,5,300,15,300,,,,,1,
3074,Pd(hfac)2,65,CH2O,,,,,,N2,A-B,Pd,ZnO nanoplates,MO,,,,,0.2-0.25,0.08,200,,,1,200,1,200,,,,,1,0.48 nm
3075,Pd(hfac)2,65,CH2O,,,,,,N2,A-B,Pd,ZnO nanoplates,MO,,,,,0.2-0.25,0.08,200,,,1,200,1,200,,,,,3,0.48 nm
3076,Pd(hfac)2,65,CH2O,,,,,,N2,A-B,Pd,ZnO nanoplates,MO,,,,,0.2-0.25,0.08,200,,,1,200,1,200,,,,,4,0.48 nm
3077,Pd(hfac)2,65,CH2O,,,,,,N2,A-B,Pd,ZnO nanoplates,MO,,,,,0.2-0.25,0.08,200,,,1,200,1,200,,,,,10,0.48 nm
3078,Pd(hfac)2,65,CH2O,,,,,,N2,A-B,Pd,ZnO nanoplates,MO,,,,,0.2-0.25,0.08,200,,,1,200,1,200,,,,,15,0.48 nm
3079,DEZ,,H2O,,,,,,N2,A-B,ZnOx,Pd/ZnO,SM,,,,,0.2-0.25,,,,,0.5,150,0.75,150,,,,,8,
3080,TiCl4,,H2O,,,,,,N2,A-B,TiOx,g-C3N4,C,,,,10.36,,,,,,0.08333,200,0.0333,200,,,,,20,
3081,TiCl4,,H2O,,,,,,N2,A-B,TiOx,g-C3N4,C,,,,10.36,,,,,,0.08333,200,0.0333,200,,,,,50,
3082,TiCl4,,H2O,,,,,,N2,A-B,TiOx,g-C3N4,C,,,,10.36,,,,,,0.08333,200,0.0333,200,,,,,100,
3083,TiCl4,,H2O,,,,,,N2,A-B,TiOx,carbon nanospheres,C,,,,,0.498,0.13,,,,0.005,108,0.005,108,,,,,154,
3084,TiCl4,,H2O,,,,,,N2,A-B,TiOx,carbon nanopowder,C,,,,,0.1,0.13,,,,0.005,108,0.005,108,,,,,154,
3085,TMA,RT,H2O,RT,,,,,Ar,A-B,AlOx,ZnSe,M,0.5,,,,10,,,O3,,0.008333,180,0.016667,180,,,,,135,0.1 nm
3086,TMA,RT,H2O,RT,,,,,Ar,A-B,AlOx,ZnSe,M,0.5,,,,10,,,O3,,0.008333,180,0.016667,180,,,,,300,0.1 nm
3087,TMA,RT,H2O,RT,,,,,N2,A-B,AlOx,Co–Pt/TiO2,SM,,27.7,0.27,38,396,,,,,0.16667,150,0.16667,150,,,,,10,
3088,TMA,RT,H2O,RT,,,,,N2,A-B,AlOx,Co–Pt/TiO2,SM,,27.7,0.27,38,396,,,,,0.16667,150,0.16667,150,,,,,20,0.65 A
3089,TMA,RT,H2O,RT,,,,,N2,A-B,AlOx,Co–Pt/TiO2,SM,,27.7,0.27,38,396,,,,,0.16667,150,0.16667,150,,,,,30,0.72 A
3090,WCl6,,O2,,,,,,,A-B,WOx,LiNi0.6Co0.2Mn0.2O2 ,MO,,,,,1-4,,,,,,,360,500,,,,,1,
3091,Cu(hfac)2,150,H2O,,TTIP,90,H2O,,Ar,A-B-C-D,"TiOx, CuOx",TiO2,MO,,,,,,,,,,,280,,280,0.00333,280,0.0001667,280,(2+2)X25,
3092,Cu(hfac)2,150,H2O,,,,,,Ar,A-B,Cu,TiO2,MO,,,,,,,,,,,280,,280,,,,,50,
3093,TTIP,90,H2O,,,,,,Ar,A-B,TiOx,TiO2,MO,,,,,,,,,,0.00333,280,0.0001667,280,,,,,10,
3094,TTIP,90,H2O,,,,,,Ar,A-B,TiOx,Cu/TiO2,SM,,,,,,,,,,0.00333,280,0.0001667,280,,,,,10,
3095,TTIP,90,H2O,,,,,,Ar,A-B,TiOx,Cu/TiO2,SM,,,,,,,,,,0.00333,280,0.0001667,280,,,,,50,
3096,TMA,40,H2O,40,,,,,N2,A-B,AlOx,Pt/SiO2,SM,10,28.9,0.69,100.5,,,,,200,28,200,17,200,,,,,5,
3097,TMA,40,H2O,40,,,,,N2,A-B,AlOx,SiO2,MO,10,27.6,0.72,93.7,,,,,200,28,200,17,200,,,,,5,
3098,Pd(hfac)2,70,CH2O,RT,,,,,N2,A-B,Pd,Al2O3,MO,10,7.2,0.26,118.4,,,,,,55,200,40,200,,,,,1,
3099,TMA,40,H2O,40,,,,,N2,A-B,AlOx,Pd/Al2O3,SM,10,6.3,0.24,120.3,,,,,200,28,200,17,200,,,,,5,
3100,TiCl4,,H2O,,,,,,N2,A-B,TiOx,LiNi0.43Mn1.57O4,MO,,,,0.276,,1,15,,,0.00333,120,0.00333,120,,,,,5,
3101,TiCl4,,H2O,,,,,,N2,A-B,TiOx,LiNi0.43Mn1.57O4,MO,,,,0.276,,1,15,,,0.00333,120,0.00333,120,,,,,10,
3102,TiCl4,,H2O,,,,,,N2,A-B,TiOx,LiNi0.43Mn1.57O4,MO,,,,0.276,,1,15,,,0.00333,120,0.00333,120,,,,,20,
3103,TiCl4,,H2O,,,,,,N2,A-B,TiOx,SiO2,MO,,,,,0.01-0.02,0.13,,,,0.005,108,0.005,108,,,,,410,
3104,TMA,,H2O,,,,,,N2,A-B,AlOx,FeSi,M,,,,,,2.667,,,,,100,,100,,,,,100,0.2 nm
3105,TMA,,H2O,,,,,,N2,A-B,AlOx,FeSi,M,,,,,22.2,2.667,,,,,100,,100,,,,,100,0.2 nm
3106,LiOtBu,175,H2O,,TEOS,65,H2O,,N2,A-B-C-D,LiSiOx,Li1.2Mn0.56Ni0.16Co0.08O2,MO,,,,,,,,,,0.01667,235,0.01667,235,0.0333,235,0.01667,235,3,
3107,LiOtBu,175,H2O,,TEOS,65,H2O,,N2,A-B-C-D,LiSiOx,Li1.2Mn0.56Ni0.16Co0.08O2,MO,,,,,,,,,,0.01667,235,0.01667,235,0.0333,235,0.01667,235,5,
3108,LiOtBu,175,H2O,,TEOS,65,H2O,,N2,A-B-C-D,LiSiOx,Li1.2Mn0.56Ni0.16Co0.08O2,MO,,,,,,,,,,0.01667,235,0.01667,235,0.0333,235,0.01667,235,10,0.25 nm
3109,LiOtBu,175,H2O,,TEOS,65,H2O,,N2,A-B-C-D,LiSiOx,Li1.2Mn0.56Ni0.16Co0.08O2,MO,,,,,,,,,,0.01667,235,0.01667,235,0.0333,235,0.01667,235,15,
3110,TMA,RT,H2O,RT,,,,,,A-B,AlOx,NMC811,MO,,,,,,,,,,,150,,150,,,,,2,
3111,TMA,RT,H2O,RT,,,,,,A-B,AlOx,NMC811,MO,,,,,,,,,,,150,,150,,,,,5,
3112,TMA,RT,H2O,RT,,,,,,A-B,AlOx,NMC811,MO,,,,,,,,,,,150,,150,,,,,10,
3113,TMA,,O3,,,,,,N2,A-B,AlOx,KGF phosphor,MX,,,,,,,150,,,0.5,80,0.16667,80,,,,,10,
3114,TMA,,O3,,,,,,N2,A-B,AlOx,KGF phosphor,MX,,,,,,,150,,,0.5,80,0.16667,80,,,,,20,
3115,TMA,,O3,,,,,,N2,A-B,AlOx,KGF phosphor,MX,,,,,,,150,,,0.5,80,0.16667,80,,,,,30,
3116,TMA,,O3,,,,,,N2,A-B,AlOx,KGF phosphor,MX,,,,,,,150,,,0.5,80,0.16667,80,,,,,50,
3117,TDMAZ,,H2O,,,,,,N2,A-B,ZrOx,CuO/ZnO/Al2O3,MO,,,,148.0,,,,,,,200,,200,,,,,5,0.15 nm
3118,TDMAZ,,H2O,,,,,,N2,A-B,ZrOx,CuO/ZnO/Al2O3,MO,,,,148.0,,,,,,,200,,200,,,,,10,0.15 nm
3119,TDMAZ,,H2O,,,,,,N2,A-B,ZrOx,CuO/ZnO/Al2O3,MO,,,,148.0,,,,,,,200,,200,,,,,15,0.15 nm
3120,TDMAZ,,H2O,,,,,,N2,A-B,ZrOx,CuO/ZnO/Al2O3,MO,,,,148.0,,,,,,,200,,200,,,,,20,0.15 nm
3121,TDMAZ,,H2O,,,,,,N2,A-B,ZrOx,CuO/ZnO/Al2O3,MO,,,,148.0,,,,,,,200,,200,,,,,30,0.15 nm
3122,TMA,RT,H2O,RT,,,,,,A-B,AlOx,Li6PS5Cl,MX,1-10,,,,,0.1067,500,,,0.1667,150,0.1667,150,,,,,1,
3123,TMA,RT,H2O,RT,,,,,,A-B,AlOx,Li6PS5Cl,MX,1-10,,,,,0.1067,500,,,0.1667,150,0.1667,150,,,,,10,
3124,TMA,RT,H2O,RT,,,,,,A-B,AlOx,Li6PS5Cl,MX,1-10,,,,,0.1067,500,,,0.1667,150,0.1667,150,,,,,100,
3125,TMPO,70,LiOtBu,150,,,,,N2,A-B,LiPOx,CAM,MO,,,,,,,,,,0.0667,170,0.05,170,,,,,,
3126,TMPO,70,LiOtBu,150,,,,,N2,A-B,LiPOx,CAM,MO,,,,,,,,,,0.0667,170,0.05,170,,,,,,
3127,TMPO,70,LiOtBu,150,,,,,N2,A-B,LiPOx,CAM,MO,,,,,,,,,,0.0667,170,0.05,170,,,,,,
3128,TMPO,70,LiOtBu,150,,,,,N2,A-B,LiPOx,CAM,MO,,,,,,,,,,0.0667,170,0.05,170,,,,,,
3129,TDMASn,,H2O,,O3,,LiOtBu,,Ar,A-B-C-D-B,LiSnOx,NCM811,MO,,,,,,0.016,,O3,,0.008333,180,0.0025,180,0.0011,180,0.0333,180,100,
3130,VO(acac)2,,O2 (air),,Ce(TMHD)4,,O2 (air),,,A-B-C-D,CeVOx,γ-Al2O3,MO,0.5,,,125,,,,,900,5,180,5,550,5,270,5,550,,
3131,VO(acac)2,,O2 (air),,La(TMHD)3,,O2 (air),,,A-B-C-D,LaVOx,CaO-γ-Al2O3,MO,0.5,,,71,,,,,900,5,180,5,550,5,270,5,550,,
3132,Ce(TMHD)4,,O2 (air),,,,,,,A-B,CeOx,γ-Al2O3,MO,,,,125,,,,air,900,5,270,10,500,,,,,28,
3133,Fe(Cp)2,,O2 (air),,Ce(TMHD)4,,O2 (air),,,A-B-C-D,CeFeOx,γ-Al2O3,MO,,,,125,,,,air,900,5,270,10,500,5,270,10,500,(3+5)x16,
3134,Pt(acac)2,,O2 (air),,,,,,,A-B,Pt,CeO2/γ-Al2O2,MO,,,,,,,,,,5,170,,500,,,,,1,
3135,Pt(acac)2,,O2 (air),,,,,,,A-B,Pt,CeFeOx/γ-Al2O3,MO,,,,,,,,,,5,170,,500,,,,,1,
3136,Pt(acac)2,,O2 (air),,,,,,,A-B,Pt,LaFeO3/MgAl2O4,MO,,,,,,,,,,5,170,,500,,,,,2,
3137,DEZ,RT,H2O,RT,,,,,N2,A-B,ZnO,SiO2,MO,,,,,,0.1333,150,,,1.667,100,1.667,100,,,,,1,
3138,DEZ,RT,H2O,RT,,,,,N2,A-B,ZnO,SiO2,MO,,,,,,0.1333,150,,,1.667,100,1.667,100,,,,,3,
3139,DEZ,RT,H2O,RT,,,,,N2,A-B,ZnO,SiO2,MO,,,,,,0.1333,150,,,1.667,100,1.667,100,,,,,5,
3140,DEZ,RT,H2O,RT,,,,,N2,A-B,ZnO,SiO2,MO,,,,,,0.1333,150,,,1.667,100,1.667,100,,,,,7,
3141,DEZ,RT,H2O,RT,,,,,N2,A-B,ZnO,SiO2,MO,,,,,,0.1333,150,,,1.667,100,1.667,100,,,,,10,
3142,TMA,,H2O,,,,,,N2,A-B,AlOx,FeSiAl,M,,,,,24.16,2.666,,,,,100,,100,,,,,100,0.15 nm
3143,LiOtBu,170,H2O,,Nb(OEt)5,155,H2O,,Ar,A-B-C-D,LiNbOx,NCM811,MO,7,,,,6.9,,,,,,235,,235,,235,,235,1+4,
3144,MeCpPtMe3,65,O3,,,,,,N2,A-B,Pt,SBA-15,MO,0.03,,,,0.006-0.011,,,N2,250,0.01667,250,0.01667,250,,,,,20,
3145,"1H,1H,2H,2H-Perfluorodecyltriethoxysilane",,,,,,,,N2,A,fluoroalkylsilane,Pt/SBA-15,SM,,9.9,1.23,473.7,,,,,,0.008333,130,,,,,,,250,
3146,"1H,1H,2H,2H-Perfluorodecyltriethoxysilane",,,,,,,,N2,A,fluoroalkylsilane,Pt/SBA-15,SM,,,,,,,,,,0.008333,130,,,,,,,500,
3147,HDTMS,,TEOS,,,,,,N2,A-B,,Pt/SBA-15,SM,,,,,,,,,,0.008333,,0.008333,,,,,,,
3148,MeCpPtMe3,,O2,,,,,,,A-B,Pt,Au/SiO2,SM,,,,,0.0051,,,,,,150,,150,,,,,8,
3149,,,,,,,,,,A-B,Pd,Au/SiO2,SM,,,,,0.0051,,,,,,150,,150,,,,,8,
3150,TMA,,H2O,,,,,,N2,A-B,AlOx,C34H22Cl2N4O2 (pigment violet 23),org,0.5,,,63.8,0.04,,,,,1,120,2,120,,,,,20,0.115 nm
3151,TMA,,H2O,,,,,,N2,A-B,AlOx,C34H22Cl2N4O2 (pigment violet 23),org,0.5,,,63.8,0.04,,,,,1,120,2,120,,,,,15,
3152,TMA,,H2O,,,,,,N2,A-B,AlOx,C34H22Cl2N4O2 (pigment violet 23),org,0.5,,,63.8,0.04,,,,,1,120,2,120,,,,,10,
3153,TMA,,H2O,,,,,,N2,A-B,AlOx,C34H22Cl2N4O2 (pigment violet 23),org,0.5,,,63.8,0.04,,,,,1,120,2,120,,,,,5,
3154,Pd(hfac)2,50,H2 plasma,,,,,,Ar,A-B,Pd,"ASM (Al2O3, aluminum silicate, molecular sieve)",MO,1,9.18,0.58,253.7,250-425,0.003,50,,,0.0008333333333,100,0.1666666667,100,,,,,30,0.34 mg/g
3155,Pd(hfac)2,50,H2 plasma,,,,,,Ar,A-B,Pd,"ASM (Al2O3, aluminum silicate, molecular sieve)",MO,1,9.18,0.58,253.7,250-425,0.003,50,,,0.0008333333333,100,0.1666666667,100,,,,,60,0.34 mg/g
3156,Pd(hfac)2,50,H2 plasma,,,,,,Ar,A-B,Pd,"ASM (Al2O3, aluminum silicate, molecular sieve)",MO,1,9.18,0.58,253.7,250-425,0.003,50,,,0.0008333333333,100,0.1666666667,100,,,,,90,0.34 mg/g
3157,Pd(hfac)2,50,H2 plasma,,,,,,Ar,A-B,Pd,"ASM (Al2O3, aluminum silicate, molecular sieve)",MO,1,9.18,0.58,253.7,250-425,0.003,50,,,0.0008333333333,100,0.1666666667,100,,,,,150,0.34 mg/g
3158,La(TMHD)3,,O2 (air),,,,,,,A-B,LaOx,,na,,,,,,,,,,,,,,,,,,,
3159,Fe(Cp)2,,O2 (air),,,,,,,A-B,FeOx,,na,,,,,,,,,,,,,,,,,,,0.03 nm
3160,TiCl4,,O2 (air),,,,,,,A-B,TiOx,,na,,,,,,,,,,,,,,,,,,,
3161,Ca(TMHD)2,,O2 (air),,,,,,,A-B,CaOx,,na,,,,,,,,,,,,,,,,,,,0.015 nm
3162,Pt(acac)2,,O2 (air),,,,,,,A-B,Pt,MgAl2O4,MO,,,,120,,,,,,10,200-250,,500,,,,,1,
3163,Pt(acac)2,,O2 (air),,,,,,,A-B,Pt,LaFeO3/La−Al2O3,MO,,,,,,,,,,10,200-250,,500,,,,,1,
3164,Pt(acac)2,,O2 (air),,,,,,,A-B,Pt,LaFeO3/MgAl2O4,MO,,,,,,,,,,10,200-250,,500,,,,,1,
3165,Pt(acac)2,,O2 (air),,,,,,,A-B,Pt,FeOx/MgAl2O4,MO,,,,,,,,,,10,200-250,,500,,,,,1,
3166,Pt(acac)2,,O2 (air),,,,,,,A-B,Pt,LaFeO3,MO,,,,,,,,,,10,200-250,,500,,,,,1,
3167,Pt(acac)2,,O2 (air),,,,,,,A-B,Pt,CaTiO3/ MgAl2O4,MO,,,,,,,,,,10,200-250,,500,,,,,1,
3168,Ni(TMHD)2,,O2 (air),,,,,,,A-B,Ni,MgAl2O4,MO,,,,,,,,,,10,200-250,,600,,,,,1,
3169,Ni(TMHD)2,,O2 (air),,,,,,,A-B,Ni,CaTiO3/ MgAl2O4,MO,,,,,,,,,,10,200-250,,600,,,,,1,
3170,MeCpPtMe3,100,H2,,,,,,N2,A-B,Pt,SiO2,MO,,"3,  5.2",1.17,1376,,,,vacuum,200,,300,,300,,,,,1,
3171,MeCpPtMe3,100,H2,,,,,,N2,A-B,Pt,SiO2,MO,,"3,  5.2",1.17,1376,,,,vacuum,200,,300,,300,,,,,2,
3172,MeCpPtMe3,100,H2,,,,,,N2,A-B,Pt,SiO2,MO,,"3,  5.2",1.17,1376,,,,vacuum,200,,300,,300,,,,,3,
3173,MeCpPtMe3,100,H2,,,,,,N2,A-B,Pt,TiO2/SiO2,MO,,,,,,,,,,,300,,300,,,,,1,
3174,MeCpPtMe3,100,H2,,,,,,N2,A-B,Pt,TiO2/SiO2,MO,,,,,,,,,,,300,,300,,,,,2,
3175,MeCpPtMe3,100,H2,,,,,,N2,A-B,Pt,TiO2/SiO2,MO,,,,,,,,,,,300,,300,,,,,3,
3176,MeCpPtMe3,100,H2,,,,,,N2,A-B,Pt,ZrO2/SiO2,MO,,,,,,,,,,,300,,300,,,,,1,
3177,MeCpPtMe3,100,H2,,,,,,N2,A-B,Pt,ZrO2/SiO2,MO,,,,,,,,,,,300,,300,,,,,2,
3178,MeCpPtMe3,100,H2,,,,,,N2,A-B,Pt,ZrO2/SiO2,MO,,,,,,,,,,,300,,300,,,,,3,
3179,TDMAT,80,H2O,,,,,,N2,A-B,TiOx,SiO2,MO,,,,,,,,,,,200,,200,,,,,5,
3180,TDMAZ,80,H2O,,,,,,N2,A-B,ZrOx,SiO2,MO,,,,,,,,,,,200,,200,,,,,5,
3181,TBF,,O3,,,,,,N2,A-B,FeOx,Cu/SiO2,SM,,,,,8.7,,,,,0.0333,150,0.1667,150,,,,,10,0.0257 %
3182,TBF,,O3,,,,,,N2,A-B,FeOx,Cu/SiO2,SM,,,,,8.7,,,,,0.0333,150,0.1667,150,,,,,40,0.0257 %
3183,TBF,,O3,,,,,,N2,A-B,FeOx,Cu/SiO2,SM,,,,,8.7,,,,,0.0333,150,0.1667,150,,,,,200,0.0257 %
3184,Ce(iPrCp)3,150,H2O,,,,,,N2,A-B,CeOx,Ni/Al2O3,SM,,,,,,,15,,,1,200,1,200,,,,,10,
3185,Ce(iPrCp)3,150,H2O,,,,,,N2,A-B,CeOx,Ni/Al2O3,SM,,,,,,,15,,,1,200,1,200,,,,,30,
3186,Ce(iPrCp)3,150,H2O,,,,,,N2,A-B,CeOx,Ni/Al2O3,SM,,,,,,,15,,,1,200,1,200,,,,,60,
3187,Ce(iPrCp)3,150,H2O,,,,,,N2,A-B,CeOx,Ni/Al2O3,SM,,,,,,,15,,,1,200,1,200,,,,,90,
3188,Ce(iPrCp)3,150,H2O,,,,,,N2,A-B,CeOx,Ni/Al2O3,SM,,,,,,,15,,,1,200,1,200,,,,,200,
3189,TMA,,H2O,,,,,,N2,A-B,AlOx,Ni/Al2O3,SM,,,,,,,,,,5,150,5,150,,,,,10,
3190,Ni(Cp)2,90,H2,,,,,,N2,A-B,Ni,Al2O3,MO,,,,,,,6,,150,5,300,5,300,,,,,5,
3191,Pd(hfac)2,,CH2O,,,,,,N2,A-B,Pd,NCM811,MO,,,,,,,40,,,5,200,5,200,,,,,2,
3192,Pd(hfac)2,,CH2O,,,,,,N2,A-B,Pd,NCM811,MO,,,,,,,40,,,5,200,5,200,,,,,5,
3193,Pd(hfac)2,,CH2O,,,,,,N2,A-B,Pd,NCM811,MO,,,,,,,40,,,5,200,5,200,,,,,8,
3194,TMA,,H2O,,,,,,N2,A-B,AlOx,graphene oxide (Si@rGO@C-SD),C,,,,133.3,,,,,,0.00042,150,0.00025,150,,,,,20,
3195,TMA,,H2O,,,,,,N2,A-B,AlOx,graphene oxide (Si@rGO@C-SD),C,,,,133.3,,,,,,0.00042,150,0.00025,150,,,,,30,0.092 nm
3196,TMA,,H2O,,,,,,N2,A-B,AlOx,graphene oxide (Si@rGO@C-SD),C,,,,133.3,,,,,,0.00042,150,0.00025,150,,,,,40,
3197,Ace-Co,140,,,,,,,N2,A,Co,Fe2O3,MO,0.2,,,54.37,,,,,,6,280,,,,,,,1,
3198,TDMAT,75,H2O,RT,,,,,N2,A-B,TiOx,PtC,MC,,,,,0.002,0.022,,,,1,150,1,150,,,,,1,
3199,TDMAT,75,H2O,RT,,,,,N2,A-B,TiOx,PtC,MC,,,,,0.002,0.022,,,,1,150,1,150,,,,,2,
3200,TDMAT,,NH3,,,,,,N2,A-B,TiN,NCM811,MO,,,,,3-6,,,,,0.0025,150,0.0333,150,,,,,10,0.25 nm
3201,TDMAT,,NH3,,,,,,N2,A-B,TiN,NCM811,MO,,,,,3-6,,,,,0.0025,150,0.0333,150,,,,,20,0.25 nm
3202,TDMAT,,NH3,,,,,,N2,A-B,TiN,NCM811,MO,,,,,3-6,,,,,0.0025,150,0.0333,150,,,,,30,0.267 nm
3203,MeCpPtMe3,75,O3,,,,,,N2,A-B,Pt,a-Al2O3,MO,,,,,,,,,,0.00833,150,0.00833,150,,,,,20,
3204,MeCpPtMe3,75,O3,,,,,,N2,A-B,Pt,r-Al2O3,MO,,,,,,,,,,0.00833,150,0.00833,150,,,,,20,
3205,MeCpPtMe3,75,O3,,,,,,N2,A-B,Pt,CeO2,MO,,,,,,,,,,0.00833,150,0.00833,150,,,,,20,
3206,MeCpPtMe3,75,O3,,,,,,N2,A-B,Pt,ZrO2,MO,,,,,,,,,,0.00833,150,0.00833,150,,,,,20,
3207,MeCpPtMe3,75,O3,,,,,,N2,A-B,Pt,TiO2 (P25),MO,,,,,,,,,,0.00833,150,0.00833,150,,,,,20,
3208,MeCpPtMe3,75,O3,,,,,,N2,A-B,Pt,TiO2/a-Al2O3,MO,,,,,,,,,,0.00833,150,0.00833,150,,,,,20,
3209,MeCpPtMe3,75,O3,,,,,,N2,A-B,Pt,TiO2/r-Al2O3,MO,,,,,,,,,,0.00833,150,0.00833,150,,,,,20,
3210,MeCpPtMe3,75,O3,,,,,,N2,A-B,Pt,TiO2/CeO2,MO,,,,,,,,,,0.00833,150,0.00833,150,,,,,20,
3211,MeCpPtMe3,75,O3,,,,,,N2,A-B,Pt,TiO2/ZrO2,MO,,,,,,,,,,0.00833,150,0.00833,150,,,,,20,
3212,MeCpPtMe3,75,O3,,,,,,N2,A-B,Pt,TiO2/TiO2 (P25),MO,,,,,,,,,,0.00833,150,0.00833,150,,,,,20,
3213,TTIP,80,H2O,25,,,,,N2,A-B,TiOx,a-Al2O3,MO,,,,,,,,,,0.01667,150,0.001667,150,,,,,40,
3214,Pt(acac)2,,O2 (air),,,,,,,A-B,Pt,CeO2/Al2O3,MO,,,,125,,,,,,5,170,,500,,,,,1,
3215,Pt(acac)2,,O2 (air),,,,,,,A-B,Pt,FeOx/Al2O3,MO,,,,125,,,,,,5,170,,500,,,,,2,
3216,Pt(acac)2,,O2 (air),,,,,,,A-B,Pt,CeFeOx/Al2O3,MO,,,,125,,,,,,5,170,,500,,,,,2,
3217,Pt(acac)2,,O2 (air),,,,,,,A-B,Pt,LaFeO3/La-Al2O3,MO,,,,125,,,,,,5,170,,500,,,,,1,
3218,Pd(hfac)2,65,CH2O,,,,,,,A-B,Pd,Ni/SiO2,SM,0.1,,,10.4,,0.11,45,,,1,200,1,200,,,,,3,0.016 A
3219,Pd(hfac)2,65,CH2O,,,,,,,A-B,Pd,Ni/SiO2,SM,0.1,,,10.4,,0.11,45,,,1,200,1,200,,,,,5,0.016 A
3220,Pd(hfac)2,65,CH2O,,,,,,,A-B,Pd,Ni/SiO2,SM,0.1,,,10.4,,0.11,45,,,1,200,1,200,,,,,10,0.016 A
3221,TTIP,,H2O,,,,,,,A-B,TiOx,C,C,,,,,0.04-0.06,,,,,,100,,100,,,,,5,
3222,Me2Au(acac),65,O3,,,,,,,A-B,Au,TiO2,MO,,,,,,,,,,1.67,90,1.67,90,,,,,3,
3223,Me2Au(acac),65,O3,,,,,,,A-B,Au,TiO2,MO,,,,,,,,,,1.67,90,1.67,90,,,,,5,
3224,Me2Au(acac),65,O3,,,,,,,A-B,Au,TiO2,MO,,,,,,,,,,1.67,90,1.67,90,,,,,8,
3225,Me2Au(acac),65,O3,,,,,,,A-B,Au,TiO2,MO,,,,,,,,,,1.67,120,1.67,120,,,,,3,
3226,Me2Au(acac),65,O3,,,,,,,A-B,Au,TiO2,MO,,,,,,,,,,1.67,150,1.67,150,,,,,3,
3227,Me2Au(acac),65,O3,,,,,,,A-B,Au,TiO2,MO,,,,,,,,,300,1.67,90,1.67,90,,,,,3,
3228,Me2Au(acac),65,O3,,,,,,,A-B,Au,TiO2,MO,,,,,,,,,400,1.67,90,1.67,90,,,,,3,
3229,Me2Au(acac),65,O3,,,,,,,A-B,Au,TiO2,MO,,,,,,,,,500,1.67,90,1.67,90,,,,,3,
3230,Me2Au(acac),65,O2,,,,,,,A-B,Au,TiO2,MO,,,,,,,,,,1.67,90,1.67,90,,,,,3,
3231,MeCpPtMe3,65,O3,,,,,,,A-B,Pt,Al2O3,MO,,,,,,1,,,,0.6667,250,1.6667,250,,,,,1,
3232,MeCpPtMe3,65,H2 plasma,,,,,,,A-B,Pt,Al2O3,MO,,,,,,1,,,,0.6667,250,1.6667,250,,,,,1,
3233,LiOtBu,180,TMPO,75,,,,,,A-B,Li3POx,NCM523,MO,,,,,,,,,,0.0333,250,0.0333,250,,,,,,0.06 nm
3234,Cu(dmap)2,100,H2O,RT,,,,,N2,A-B,Cu*,NU-1000 MOF,mof,,,,,,,,,110,,,,,,,,,,
3235,TDMAS,,O3,,,,,,N2,A-B,SiOx,BSLA (Ba3N2-added Sr [LiAl3N4]:Eu2+),MX,5,,,,22,,,,,0.02333333333,150,0.02666666667,150,,,,,150,
3236,TDMAS,,O3,,,,,,N2,A-B,SiOx,organosilica@BSLA (Ba3N2-added Sr [LiAl3N4]:Eu2+),org,5,,,,22,,,,,0.02333333333,150,0.02666666667,150,,,,,150,
3237,TMA,25,H2O,,,,,,N2,A-B,AlOx,C (Super P carbon black,C,,,,,0.04-0.05,,,,,0.0004166666667,250,0.0004166666667,250,,,,,,
3238,TDMAT,75,H2O,,,,,,N2,A-B,TiOx,C (Super P carbon black,C,,,,,0.04-0.05,,,,,0.006666666667,120,0.0003333333333,120,,,,,,
3239,PDMAT,120,H2O,,,,,,N2,A-B,TaOx,C (Super P carbon black,C,,,,,0.04-0.05,,,,,0.003333333333,220,0.0003333333333,220,,,,,,
