Repository: seul22lee/PSED

File: old/0226_kb/old/extracted/Gonsalves et al. - 2024 - Simulated conformality of atomic layer deposition in lateral channels the impact of the Knudsen num/tables/table-002.html
<table><caption><div class="caption">Table 2 A summary of the effect of varying individual parameters a on the saturation profile characteristics, shown by the penetration depth at half coverage and the steepness of the adsorption front for the as measured, and Type 1 saturation profile in various diffusion regimes: the free molecular flow regime (Kn c 1), the transition flow regime (Kn B 1) [reproduced from Yim et al. 21 ], and the continuum flow regime (Kn { 1). Qualitative indicators: s increases slightly, ss increases markedly, sss increases strongly,-no change, r decreases slightly, rr decreases markedly, rrr decreases strongly b</div></caption><tbody><tr><td></td><th colspan="3">Kn c 1 c</th><th colspan="3">Kn B 1 d</th><th colspan="3">Kn { 1 e</th></tr><tr><th>Simulation parameter (increases)</th><th>~ x y ¼ 0 : 5 ¼</th><th>d s N d ~ x /C12 /C12 /C12 /C12 /C12 /C12 /C12 /C12 /C12 /C12 ~ x ¼</th><th>0 : 5 d y d ~ x /C12 /C12 /C12 /C12 /C12 /C12 /C12 /C12 ~ x ¼ 0 : 5</th><th>~ x y ¼ 0 : 5 ¼</th><th>d s N d ~ x /C12 /C12 /C12 /C12 /C12 /C12 /C12 /C12 /C12 /C12 ~ x ¼</th><th>5 d y d ~ x /C12 /C12 /C12 /C12 /C12 /C12 /C12 /C12 ~ x ¼ 0 : 5</th><th>~ x y ¼ 0 : 5 ¼</th><th>d s N d ~ x /C12 /C12 /C12 /C12 /C12 /C12 /C12 /C12 /C12 /C12 ~ x ¼</th><th>0 : 5 d y d ~ x /C12 /C12 /C12 /C12 /C12 /C12 /C12 /C12 ~ x ¼ 0 : 5</th></tr><tr><td></td><th>( /C0 )</th><th>(nm)</th><th>( /C0 )</th><th>( /C0 )</th><th>(nm)</th><th>( /C0 )</th><th>( /C0 )</th><th>(nm)</th><th>( /C0 )</th></tr><tr><th>Channel height ( H )</th><td>-</td><td>-</td><td>-</td><td>r</td><td>s</td><td>s</td><td>rr</td><td>ss</td><td>ss</td></tr><tr><th>Initial partial pressure of the ALD reactant A ( p A0 ) f</th><td>ss</td><td>-</td><td>-</td><td>ss</td><td>- g</td><td>- g</td><td>ss</td><td>r g</td><td>r g</td></tr><tr><th>Reactant pulse time ( t 1 )</th><td>sss</td><td>-</td><td>-</td><td>sss</td><td>-</td><td>-</td><td>sss</td><td>-</td><td>-</td></tr><tr><th>Sticking coefficient ( c )</th><td>s h</td><td>sss</td><td>sss</td><td>s h</td><td>sss</td><td>sss</td><td>s h</td><td>sss</td><td>sss</td></tr><tr><th>Desorption probability ( P d )</th><td>-</td><td>-</td><td>-</td><td>-</td><td>-</td><td>-</td><td>-</td><td>-</td><td>- i</td></tr><tr><th>Adsorption capacity ( q )</th><td>rrr</td><td>ss</td><td>-</td><td>rrr</td><td>ss</td><td>-</td><td>rrr</td><td>ss</td><td>-</td></tr><tr><th>Temperature ( T )</th><td>r</td><td>-</td><td>-</td><td>r</td><td>-</td><td>-</td><td>s</td><td>r</td><td>r</td></tr><tr><th>Total pressure ( p ) j</th><td>-</td><td>-</td><td>-</td><td>r</td><td>s</td><td>s</td><td>rr</td><td>ss</td><td>ss</td></tr><tr><th>Molar mass of the ALD reactant ( M A )</th><td>r</td><td>-</td><td>-</td><td>r</td><td>s</td><td>s</td><td>r</td><td>s</td><td>s</td></tr><tr><th>Molar mass of the carrier gas ( M I )</th><td>-</td><td>-</td><td>-</td><td>s</td><td>r</td><td>r</td><td>s</td><td>rr</td><td>rr</td></tr><tr><th>Size of the reactant molecule ( d A )</th><td>-</td><td>-</td><td>-</td><td>r k</td><td>s</td><td>s</td><td>r</td><td>s</td><td>s</td></tr><tr><th>Size of the inert carrier gas molecule ( d I )</th><td>-</td><td>-</td><td>-</td><td>r</td><td>s</td><td>s</td><td>r</td><td>s</td><td>s</td></tr><tr><th>Density of the grown material ( r )</th><td>-</td><td>r</td><td>-</td><td>-</td><td>r</td><td>-</td><td>-</td><td>r</td><td>-</td></tr></tbody></table>

File: old/0226_kb/old/extracted/Knehr et al. - 2021 - Wafer-level uniformity of atomic-layer-deposited niobium nitride thin films for quantum devices/tables/table-001.html
<table><tbody><tr><td></td><th colspan="2">Peak position (°)</th><th colspan="2">FWHM (°)</th><th>Peak area ratio</th></tr><tr><td>x (mm)</td><th>(111)</th><th>(200)</th><th>(111)</th><th>(200)</th><th>(111)/(200)</th></tr><tr><th>0</th><td>35.49</td><td>41.34</td><td>1.02</td><td>0.84</td><td>0.81</td></tr><tr><th>40</th><td>35.61</td><td>41.45</td><td>0.98</td><td>0.88</td><td>1.03</td></tr><tr><th>60</th><td>36.08</td><td>41.91</td><td>0.96</td><td>1.05</td><td>1.57</td></tr></tbody></table>

File: old/0226_kb/old/extracted/Ylilammi et al. - 2018 - Modeling growth kinetics of thin films made by atomic layer deposition in lateral high-aspect-ratio/tables/table-001.html
<table><caption><div class="caption">TABLE I. Parameters extracted from the measured film thickness profiles. The measured and calculated thickness profiles are in Figs. 6 and 7. Thickness error is the rms value of the difference between the measured and fitted thickness values.</div></caption><tbody><tr><th>Material</th><th>Cycles</th><th>H (nm)</th><th>p A0 (Pa)</th><th>c</th><th>K (Pa /C0 1 )</th><th>gpc sat (pm)</th><th>rms thickness error (nm)</th></tr><tr><td>Al 2 O 3</td><td>500</td><td>500</td><td>147</td><td>0.00572</td><td>219</td><td>105.6</td><td>0.974</td></tr><tr><td>TiO 2</td><td>1000</td><td>500</td><td>25.7</td><td>0.10</td><td>0.252</td><td>54.4</td><td>1.525</td></tr></tbody></table>
