Repository: seul22lee/PSED

# PSED — Process–Structure Extraction Database

PSED turns published ALD papers into a structured, provenance-carrying knowledge
base: what was deposited, under which conditions, measured how, and with what
result — each record traceable to the figure, caption, table or sentence it came
from.

**This directory is self-contained.** Copy `psed_v1/` into an empty repository,
install `requirements.txt`, and every supported command runs. Nothing here
imports, reads or resolves a path into any pre-`psed_v1` tree; that is enforced
by `tests/integration/test_standalone.py`.

## Quick start

```bash
pip install -r requirements.txt
python3 cli.py --help                 # the supported entry point
python3 cli.py resolve --all --resolve-only   # rebuild the KB, no API key needed
python3 cli.py validate               # structural + standalone checks
```

Stages that call an LLM (`scout`, `figures`, `geometry`, `pressure`, and the
first `resolve` of a new paper) need `GOOGLE_API_KEY` in the environment or in
`resources/config/corpus/.env`. Everything downstream is deterministic.

## Execution order

```
        papers/<id>/paper.pdf
                 │
   parse         │  Docling: markdown, headings, captions, tables, figure crops
                 ▼
        extracted/document.md, structure.json, figures/
                 │
   scout         │  relevance + coverage: which figures/tables to inspect
                 ▼
        extracted/scout.json
                 │
   figures ──────┼────── geometry / pressure        (figure vision | text+tables)
                 ▼
        extracted/figure_data.json, records.json, geometry.json, pressure.json
                 │
   resolve       │  entity identity, granularity, conditions, chemistry
                 ▼
        resolved/{entities,experiments,series,assertions,results}.json
        review.json
                 │
   canonical     │  units, comparability, axis semantics
                 ▼
        canonical/curves.json
                 │
   kg / review   │  knowledge graph + dashboards
                 ▼
        papers/_corpus/knowledge_graph_onto.json, reports/*.html
```

Scout decides **coverage** ("which results should be inspected"), never
experiment identity. How many physical experiments a paper contains is resolved
in `pipeline/resolve` from paper-global evidence.

## Layout

| directory | responsibility |
|---|---|
| `papers/<id>/` | **the single source of truth** for every per-paper artifact |
| `papers/_corpus/` | corpus-level outputs (knowledge graph, recipes) — not per paper |
| `pipeline/` | the extraction pipeline: `parse`, `scout`, `figures`, `text`, `resolve`, `canonical`, `review` |
| `ontology/` | the ALD ontology: source YAML, built JSON, vocabulary, validation |
| `corpus/` | *which papers should PSED contain, and how do we get them* — discovery, references, acquisition. It owns no parsing |
| `twin/` | digital twin / MPC models |
| `orchestration/` | high-level workflow commands |
| `resources/` | prompts, schemas, reference data, config |
| `tests/` | `unit`, `integration`, `regression`, `canonical_layer`, `fixtures` |
| `scripts/` | developer and maintenance utilities |
| `docs/` | current documentation |
| `reports/` | generated audits and dashboards |
| `paths.py` | the ONE path API — every runtime module resolves locations through it |
| `cli.py` | the ONE entry point |

## Per-paper contract

```
papers/<paper_id>/
    paper.pdf              source
    extracted/             parse + scout + figure/text extraction   (generated)
    resolved/              entities, experiments, series, results   (generated)
    canonical/curves.json  comparability layer                      (generated)
    review.json            per-paper review manifest                (generated)
```

`<paper_id>` is the filesystem-safe DOI (`10.1063/1.5028178` →
`10.1063_1.5028178`), so the folder name follows from the DOI alone.

**Source vs generated:** `paper.pdf` and everything under `ontology/`,
`resources/`, `pipeline/`, `twin/`, `corpus/` is source. Everything under
`papers/<id>/extracted|resolved|canonical`, `papers/_corpus/`, and `reports/` is
generated and reproducible from the stages above.

## Adding a paper

```bash
python3 cli.py parse path/to/paper.pdf     # -> papers/<id>/extracted/
python3 cli.py scout <id>
python3 cli.py figures <id>
python3 cli.py geometry <id> && python3 cli.py pressure <id>
python3 cli.py resolve <id>
python3 cli.py canonical --paper <id>
```

## Tests

```bash
python3 -m unittest discover tests/canonical_layer   # 220 canonical-layer tests
python3 -m unittest discover tests/integration       # standalone + layout contract
for t in tests/regression/*.py; do python3 "$t"; done
```

File: psed_v1/03_corpus/extracted/10.1002_pssa.201532305/card.json
{
 "precursors": [
  "WF6"
 ],
 "coreactants": [
  "H2"
 ],
 "process_type": "thermal",
 "temperature_C": null,
 "pressure_Pa": null,
 "pulse_time_s": null,
 "purge_time_s": null,
 "ncycles": null,
 "carrier_gas": "Ar"
}

File: psed_v1/03_corpus/extracted/10.1002_pssa.201532305/figure_data.json
{
 "doi": "10.1002_pssa.201532305",
 "process_card": {
  "materials": [
   "W"
  ],
  "precursors": [
   "WF6"
  ],
  "coreactants": [
   "H2"
  ],
  "process_type": "thermal",
  "temperature_window_C": null
 },
 "figures": [
  {
   "figure": "13",
   "image": "figures/fig_13.png",
   "caption": "Figure 10 In-situ monitoring of HWALD growth in the linear regime by SE; the inset shows stepwise growth for individual cycles. Conditions: one ALD cycle consisted of 10 s H2 (100 sccm)/20 s Ar (purge)/0.1 s WF6 (2sccm)/30s Ar (purge). Other conditions: Ar-carrier gas /uniFB02 ow rate of 100 sccm and 50 sccm for H2 and WF6, respectively; hot-wire temperature of 1750 8 C; process pressure of 0.15 mbar and substrate temperature of 315 8 C. Due to the short pulse time of WF6, its actual /uniFB02 ow rate cannot be accurately measured.",
   "source": "measured",
   "panels": [
    {
     "panel": "a",
     "x": {
      "quantity": "cycle_number",
      "unit": "",
      "log": false
     },
     "y": {
      "quantity": "film_thickness",
      "unit": "nm",
      "log": false
     },
     "series_axis": "",
     "series": [
      {
       "label": "W",
       "points": [
        [
         280,
         1.69
        ],
        [
         300,
         1.81
        ],
        [
         320,
         1.93
        ],
        [
         340,
         2.05
        ],
        [
         360,
         2.17
        ],
        [
         380,
         2.29
        ],
        [
         400,
         2.41
        ],
        [
         417.5,
         2.52
        ]
       ]
      }
     ],
     "conditions": {
      "temperature": "315 \u00b0C",
      "pressure": "0.15 mbar"
     }
    }
   ]
  },
  {
   "figure": "14",
   "image": "figures/fig_14.png",
   "caption": "Figure 11 Determining HWALD windows. In /uniFB02 uence of: (a) at-H pulse time, (b) hot-wire temperature, and (c) post at-H purge time. Standard parameter values: 0.15 mbar of pressure, 315 8 C of substrate temperature, 1750 8 C of hot-wire temperature, 100 sccm of H2, 2 sccm of WF6, 100 sccm of H2-carrier gas (Ar), and 50 sccm WF6-carrier gas (Ar). Each graph shows the in /uniFB02 uence of one parameter only while keeping the standard values for all other parameters. Due to the short pulse time of WF6, its actual /uniFB02 ow rate cannot be accurately measured.",
   "source": "measured",
   "panels": [
    {
     "panel": "a",
     "x": {
      "quantity": "pulse_time",
      "unit": "s",
      "log": false
     },
     "y": {
      "quantity": "growth_per_cycle",
      "unit": "nm/cycle",
      "log": false
     },
     "series_axis": "",
     "series": [
      {
       "label": "",
       "points": [
        [
         0,
         0.002
        ],
        [
         1,
         0.004
        ],
        [
         5,
         0.0068
        ],
        [
         10,
         0.0096
        ],
        [
         15,
         0.009
        ],
        [
         20,
         0.01
        ],
        [
         30,
         0.016
        ]
       ]
      }
     ],
     "conditions": {
      "pressure": "0.15 mbar",
      "temperature": "315 \u00b0C",
      "hot-wire temperature": "1750 \u00b0C"
     }
    },
    {
     "panel": "b",
     "x": {
      "quantity": "deposition_temperature",
      "unit": "\u00b0C",
      "log": false
     },
     "y": {
      "quantity": "growth_per_cycle",
      "unit": "nm/cycle",
      "log": false
     },
     "series_axis": "",
     "series": [
      {
       "label": "",
       "points": [
        [
         1550,
         0.0075
        ],
        [
         1630,
         0.0075
        ],
        [
         1700,
         0.0069
        ],
        [
         1750,
         0.0072
        ],
        [
         1810,
         0.0114
        ],
        [
         1860,
         0.0171
        ]
       ]
      }
     ],
     "conditions": {
      "pressure": "0.15 mbar",
      "temperature": "315 \u00b0C"
     }
    },
    {
     "panel": "c",
     "x": {
      "quantity": "purge_time",
      "unit": "s",
      "log": false
     },
     "y": {
      "quantity": "growth_per_cycle",
      "unit": "nm/cycle",
      "log": false
     },
     "series_axis": "",
     "series": [
      {
       "label": "",
       "points": [
        [
         5,
         0.0122
        ],
        [
         15,
         0.0103
        ],
        [
         20,
         0.009
        ],
        [
         25,
         0.0088
        ],
        [
         30,
         0.009
        ]
       ]
      }
     ],
     "conditions": {
      "pressure": "0.15 mbar",
      "temperature": "315 \u00b0C",
      "hot-wire temperature": "1750 \u00b0C"
     }
    }
   ]
  }
 ],
 "_tokens": {
  "in": 3922,
  "out": 575
 }
}

File: psed_v1/03_corpus/extracted/10.1002_pssa.201532305/pressure.json
{
 "pressures": [
  {
   "pressure_type": "base_pressure",
   "value": 1e-07,
   "unit": "mbar",
   "value_pa": 9.999999999999999e-06,
   "unit_pa": "Pa",
   "named_species": null,
   "reactant_role": null,
   "context": "apparatus_setting",
   "directly_reported": true,
   "source_section": "methods",
   "evidence_text": "evacuated to a base pressure of 10 /C0 7 mbar",
   "confidence": 1.0,
   "ambiguity_reason": null
  },
  {
   "pressure_type": "base_pressure",
   "value": 1e-07,
   "unit": "mbar",
   "value_pa": 9.999999999999999e-06,
   "unit_pa": "Pa",
   "named_species": null,
   "reactant_role": null,
   "context": "apparatus_setting",
   "directly_reported": true,
   "source_section": "methods",
   "evidence_text": "loadlock with a base pressure of 10 /C0 7 mbar",
   "confidence": 1.0,
   "ambiguity_reason": null
  },
  {
   "pressure_type": "generic_pressure",
   "value": 10.0,
   "unit": "mbar",
   "value_pa": 1000.0,
   "unit_pa": "Pa",
   "named_species": null,
   "reactant_role": null,
   "context": "process_condition",
   "directly_reported": true,
   "source_section": "methods",
   "evidence_text": "at 325 8 C and a pressure of 10 mbar",
   "confidence": 1.0,
   "ambiguity_reason": null
  },
  {
   "pressure_type": "generic_pressure",
   "value": 1.0,
   "unit": "mbar",
   "value_pa": 100.0,
   "unit_pa": "Pa",
   "named_species": null,
   "reactant_role": null,
   "context": "process_condition",
   "directly_reported": true,
   "source_section": "methods",
   "evidence_text": "pumped down to a pressure of 1 mbar",
   "confidence": 1.0,
   "ambiguity_reason": null
  },
  {
   "pressure_type": "base_pressure",
   "value": 1e-07,
   "unit": "mbar",
   "value_pa": 9.999999999999999e-06,
   "unit_pa": "Pa",
   "named_species": null,
   "reactant_role": null,
   "context": "process_condition",
   "directly_reported": true,
   "source_section": "methods",
   "evidence_text": "evacuated back to 10 /C0 7 mbar",
   "confidence": 1.0,
   "ambiguity_reason": null
  },
  {
   "pressure_type": "working_pressure",
   "value": null,
   "unit": "mbar",
   "value_pa": null,
   "unit_pa": "mbar",
   "named_species": null,
   "reactant_role": null,
   "context": "process_condition",
   "directly_reported": true,
   "source_section": "methods",
   "evidence_text": "process pressures of 0.001 -1 mbar",
   "confidence": 1.0,
   "ambiguity_reason": "Value is reported as an experimental range (0.001 - 1 mbar)"
  },
  {
   "pressure_type": "generic_pressure",
   "value": 0.01,
   "unit": "mbar",
   "value_pa": 1.0,
   "unit_pa": "Pa",
   "named_species": null,
   "reactant_role": null,
   "context": "process_condition",
   "directly_reported": true,
   "source_section": "caption",
   "evidence_text": "0.01 mbar of pressure",
   "confidence": 1.0,
   "ambiguity_reason": null
  },
  {
   "pressure_type": "generic_pressure",
   "value": 0.01,
   "unit": "mbar",
   "value_pa": 1.0,
   "unit_pa": "Pa",
   "named_species": null,
   "reactant_role": null,
   "context": "process_condition",
   "directly_reported": true,
   "source_section": "caption",
   "evidence_text": "grown at 0.01 mbar",
   "confidence": 1.0,
   "ambiguity_reason": null
  },
  {
   "pressure_type": "generic_pressure",
   "value": 1.0,
   "unit": "mbar",
   "value_pa": 100.0,
   "unit_pa": "Pa",
   "named_species": null,
   "reactant_role": null,
   "context": "process_condition",
   "directly_reported": true,
   "source_section": "caption",
   "evidence_text": "1 mbar of pressure",
   "confidence": 1.0,
   "ambiguity_reason": null
  }
 ]
}

File: psed_v1/03_corpus/extracted/10.1002_pssa.201532305/records.json
[
 {
  "doi": "10.1002_pssa.201532305",
  "material": "W",
  "measurand": {
   "quantity": "film_thickness",
   "unit": "nm"
  },
  "coordinate": "cycle_number",
  "coordinate_unit": "",
  "points": [
   [
    278,
    1.69
   ],
   [
    290,
    1.76
   ],
   [
    300,
    1.82
   ],
   [
    310,
    1.88
   ],
   [
    320,
    1.94
   ],
   [
    330,
    2.0
   ],
   [
    340,
    2.06
   ],
   [
    350,
    2.12
   ],
   [
    360,
    2.18
   ],
   [
    370,
    2.24
   ],
   [
    380,
    2.3
   ],
   [
    390,
    2.36
   ],
   [
    400,
    2.42
   ],
   [
    410,
    2.47
   ],
   [
    418,
    2.51
   ]
  ],
  "controlled": {
   "temperature": "315 \u00b0C",
   "hot_wire_temperature": "1750 \u00b0C",
   "pressure": "0.15 mbar"
  },
  "chemistry": {
   "precursors": [
    "WF6"
   ],
   "coreactants": [
    "H2"
   ]
  },
  "source": "measured",
  "study_type": "experimental",
  "provenance": {
   "figure": "Fig 10",
   "fig_index": "13",
   "panel": "a",
   "caption": "Figure 10 In-situ monitoring of HWALD growth in the linear regime by SE; the inset shows stepwise growth for individual cycles. Conditions: one ALD cycle consisted of 10 s H2 (100 sccm)/20 s Ar (purge",
   "extractor": "vision-llm"
  }
 },
 {
  "doi": "10.1002_pssa.201532305",
  "material": "W",
  "measurand": {
   "quantity": "growth_per_cycle",
   "unit": "nm/cycle"
  },
  "coordinate": "pulse_time",
  "coordinate_unit": "s",
  "points": [
   [
    0.1,
    0.002
   ],
   [
    1.0,
    0.004
   ],
   [
    5.0,
    0.0068
   ],
   [
    10.0,
    0.0096
   ],
   [
    15.0,
    0.009
   ],
   [
    20.0,
    0.01
   ],
   [
    30.0,
    0.016
   ]
  ],
  "controlled": {
   "pressure": "0.15 mbar",
   "substrate_temperature": "315 \u00b0C",
   "hot-wire_temperature": "1750 \u00b0C"
  },
  "chemistry": {
   "precursors": [
    "WF6"
   ],
   "coreactants": [
    "H2"
   ]
  },
  "source": "measured",
  "study_type": "experimental",
  "provenance": {
   "figure": "Fig 11",
   "fig_index": "14",
   "panel": "a",
   "caption": "Figure 11 Determining HWALD windows. In /uniFB02 uence of: (a) at-H pulse time, (b) hot-wire temperature, and (c) post at-H purge time. Standard parameter values: 0.15 mbar of pressure, 315 8 C of sub",
   "extractor": "vision-llm"
  }
 },
 {
  "doi": "10.1002_pssa.201532305",
  "material": "W",
  "measurand": {
   "quantity": "growth_per_cycle",
   "unit": "nm/cycle"
  },
  "coordinate": "hot-wire temperature",
  "coordinate_unit": "\u00b0C",
  "points": [
   [
    1550,
    0.0075
   ],
   [
    1630,
    0.0075
   ],
   [
    1700,
    0.0069
   ],
   [
    1750,
    0.0072
   ],
   [
    1810,
    0.0114
   ],
   [
    1860,
    0.0171
   ]
  ],
  "controlled": {
   "pressure": "0.15 mbar",
   "substrate_temperature": "315 \u00b0C"
  },
  "chemistry": {
   "precursors": [
    "WF6"
   ],
   "coreactants": [
    "H2"
   ]
  },
  "source": "measured",
  "study_type": "experimental",
  "provenance": {
   "figure": "Fig 11",
   "fig_index": "14",
   "panel": "b",
   "caption": "Figure 11 Determining HWALD windows. In /uniFB02 uence of: (a) at-H pulse time, (b) hot-wire temperature, and (c) post at-H purge time. Standard parameter values: 0.15 mbar of pressure, 315 8 C of sub",
   "extractor": "vision-llm"
  }
 },
 {
  "doi": "10.1002_pssa.201532305",
  "material": "W",
  "measurand": {
   "quantity": "growth_per_cycle",
   "unit": "nm/cycle"
  },
  "coordinate": "purge_time",
  "coordinate_unit": "s",
  "points": [
   [
    5.0,
    0.0122
   ],
   [
    15.0,
    0.0103
   ],
   [
    20.0,
    0.009
   ],
   [
    25.0,
    0.0088
   ],
   [
    30.0,
    0.009
   ]
  ],
  "controlled": {
   "pressure": "0.15 mbar",
   "substrate_temperature": "315 \u00b0C",
   "hot-wire_temperature": "1750 \u00b0C"
  },
  "chemistry": {
   "precursors": [
    "WF6"
   ],
   "coreactants": [
    "H2"
   ]
  },
  "source": "measured",
  "study_type": "experimental",
  "provenance": {
   "figure": "Fig 11",
   "fig_index": "14",
   "panel": "c",
   "caption": "Figure 11 Determining HWALD windows. In /uniFB02 uence of: (a) at-H pulse time, (b) hot-wire temperature, and (c) post at-H purge time. Standard parameter values: 0.15 mbar of pressure, 315 8 C of sub",
   "extractor": "vision-llm"
  }
 }
]

File: psed_v1/03_corpus/extracted/10.1002_pssa.201532305/recovery/axis_semantics_v1.json
{
 "doi": "10.1002_pssa.201532305",
 "schema_version": 1,
 "kind": "text_evidence_recovery_audit",
 "generator": "02_extraction/canonical/recover_axis_semantics.py",
 "code_version": "e673785+dirty",
 "created_at": 1785775201,
 "note": "Audit + work list. Text-evidence recovery is re-derived by build_canonical.py from the same sources; new RAW evidence (verbatim axis labels) is written by reextract_figures.py to figure_semantics_v1.json.",
 "n_panels": 14,
 "panels": [
  {
   "figure": "2",
   "figure_index": "3",
   "panel": "a",
   "image": "figures/fig_3.png",
   "caption": "Figure 2 A curve presenting the relationship between hot-wire temperature (measured by a pyrometer) and applied power.",
   "panel_caption": "",
   "x": {
    "label_raw": null,
    "quantity": "Applied power",
    "quantity_canonical": null,
    "unit_raw": "W",
    "unit_normalized": null,
    "is_normalized": null,
    "normalization_expression": null,
    "normalization_denominator_symbol": null,
    "normalization_definition": null,
    "normalization_denominator_role": null,
    "comparison_group": null,
    "axis_role": null,
    "axis_kind": "unknown",
    "status": "unsupported",
    "unresolved_reason": "x quantity 'Applied power' does not resolve to any ontology QuantityKind",
    "recovery": null
   },
   "y": {
    "label_raw": null,
    "quantity": "Hot-wire temperature",
    "quantity_canonical": null,
    "unit_raw": "°C",
    "unit_normalized": "°C",
    "is_normalized": null,
    "normalization_expression": null,
    "normalization_denominator_symbol": null,
    "normalization_definition": null,
    "normalization_denominator_role": null,
    "comparison_group": null,
    "axis_role": null,
    "axis_kind": "unknown",
    "status": "unsupported",
    "unresolved_reason": "y quantity 'Hot-wire temperature' does not resolve to any ontology QuantityKind",
    "recovery": null
   },
   "needs_image_reextraction": true,
   "reextraction_reasons": [
    "x_quantity_unknown",
    "y_quantity_unknown",
    "x_unit_unparseable:W"
   ]
  },
  {
   "figure": "4",
   "figure_index": "6",
   "panel": "a",
   "image": "figures/fig_6.png",
   "caption": "Figure 4 Film growth (obtained by in-situ SE) versus different deposition parameters. All long-time exposures to at-H were performed after a 1-min exposure to WF6 gas followed by a 2-min purge. Standard parameter values: 0.01 mbar of pressure, 325 8 Cof substrate temperature, 1860 8 C of hot-wire temperature, 100 sccm of H2, 10 sccm of WF6, 100sccm of H2-carrier gas (Ar), and 50 sccm WF6-carrier gas (Ar). Each graph shows the in /uniFB02 uence of one parameter only while keeping the standard values for all other parameters. The /uniFB01 gure shows the in /uniFB02 uence of: (a) hot-wire temperature, (b) H2 /uniFB02 owrate, (c) WF6 /uniFB02 owrate, and (d) H2-carriergas (Ar) /uniFB02 ow rate.",
   "panel_caption": "(a) hot-wire temperature,",
   "x": {
    "label_raw": "At-H exposure time (min)",
    "quantity": "exposure",
    "quantity_canonical": "exposure",
    "unit_raw": "min",
    "unit_normalized": "min",
    "is_normalized": null,
    "normalization_expression": null,
    "normalization_denominator_symbol": null,
    "normalization_definition": null,
    "normalization_denominator_role": null,
    "comparison_group": "exposure",
    "axis_role": "condition",
    "axis_kind": "condition_sweep",
    "status": "resolved",
    "unresolved_reason": null,
    "recovery": null
   },
   "y": {
    "label_raw": "W thickness (nm)",
    "quantity": "film_thickness",
    "quantity_canonical": "film_thickness",
    "unit_raw": "nm",
    "unit_normalized": "nm",
    "is_normalized": null,
    "normalization_expression": null,
    "normalization_denominator_symbol": null,
    "normalization_definition": null,
    "normalization_denominator_role": null,
    "comparison_group": "film_thickness",
    "axis_role": "output",
    "axis_kind": "output",
    "status": "resolved",
    "unresolved_reason": null,
    "recovery": null
   },
   "needs_image_reextraction": true,
   "reextraction_reasons": [
    "x_unit_dimension_conflicts_with_quantity:time_vs_exposure"
   ]
  },
  {
   "figure": "4",
   "figure_index": "6",
   "panel": "b",
   "image": "figures/fig_6.png",
   "caption": "Figure 4 Film growth (obtained by in-situ SE) versus different deposition parameters. All long-time exposures to at-H were performed after a 1-min exposure to WF6 gas followed by a 2-min purge. Standard parameter values: 0.01 mbar of pressure, 325 8 Cof substrate temperature, 1860 8 C of hot-wire temperature, 100 sccm of H2, 10 sccm of WF6, 100sccm of H2-carrier gas (Ar), and 50 sccm WF6-carrier gas (Ar). Each graph shows the in /uniFB02 uence of one parameter only while keeping the standard values for all other parameters. The /uniFB01 gure shows the in /uniFB02 uence of: (a) hot-wire temperature, (b) H2 /uniFB02 owrate, (c) WF6 /uniFB02 owrate, and (d) H2-carriergas (Ar) /uniFB02 ow rate.",
   "panel_caption": "(b) H2 /uniFB02 owrate,",
   "x": {
    "label_raw": "At-H exposure time (min)",
    "quantity": "exposure",
    "quantity_canonical": "exposure",
    "unit_raw": "min",
    "unit_normalized": "min",
    "is_normalized": null,
    "normalization_expression": null,
    "normalization_denominator_symbol": null,
    "normalization_definition": null,
    "normalization_denominator_role": null,
    "comparison_group": "exposure",
    "axis_role": "condition",
    "axis_kind": "condition_sweep",
    "status": "resolved",
    "unresolved_reason": null,
    "recovery": null
   },
   "y": {
    "label_raw": "W thickness (nm)",
    "quantity": "film_thickness",
    "quantity_canonical": "film_thickness",
    "unit_raw": "nm",
    "unit_normalized": "nm",
    "is_normalized": null,
    "normalization_expression": null,
    "normalization_denominator_symbol": null,
    "normalization_definition": null,
    "normalization_denominator_role": null,
    "comparison_group": "film_thickness",
    "axis_role": "output",
    "axis_kind": "output",
    "status": "resolved",
    "unresolved_reason": null,
    "recovery": null
   },
   "needs_image_reextraction": true,
   "reextraction_reasons": [
    "x_unit_dimension_conflicts_with_quantity:time_vs_exposure"
   ]
  },
  {
   "figure": "4",
   "figure_index": "6",
   "panel": "c",
   "image": "figures/fig_6.png",
   "caption": "Figure 4 Film growth (obtained by in-situ SE) versus different deposition parameters. All long-time exposures to at-H were performed after a 1-min exposure to WF6 gas followed by a 2-min purge. Standard parameter values: 0.01 mbar of pressure, 325 8 Cof substrate temperature, 1860 8 C of hot-wire temperature, 100 sccm of H2, 10 sccm of WF6, 100sccm of H2-carrier gas (Ar), and 50 sccm WF6-carrier gas (Ar). Each graph shows the in /uniFB02 uence of one parameter only while keeping the standard values for all other parameters. The /uniFB01 gure shows the in /uniFB02 uence of: (a) hot-wire temperature, (b) H2 /uniFB02 owrate, (c) WF6 /uniFB02 owrate, and (d) H2-carriergas (Ar) /uniFB02 ow rate.",
   "panel_caption": "(c) WF6 /uniFB02 owrate, and",
   "x": {
    "label_raw": "At-H exposure time (min)",
    "quantity": "exposure",
    "quantity_canonical": "exposure",
    "unit_raw": "min",
    "unit_normalized": "min",
    "is_normalized": null,
    "normalization_expression": null,
    "normalization_denominator_symbol": null,
    "normalization_definition": null,
    "normalization_denominator_role": null,
    "comparison_group": "exposure",
    "axis_role": "condition",
    "axis_kind": "condition_sweep",
    "status": "resolved",
    "unresolved_reason": null,
    "recovery": null
   },
   "y": {
    "label_raw": "W thickness (nm)",
    "quantity": "film_thickness",
    "quantity_canonical": "film_thickness",
    "unit_raw": "nm",
    "unit_normalized": "nm",
    "is_normalized": null,
    "normalization_expression": null,
    "normalization_denominator_symbol": null,
    "normalization_definition": null,
    "normalization_denominator_role": null,
    "comparison_group": "film_thickness",
    "axis_role": "output",
    "axis_kind": "output",
    "status": "resolved",
    "unresolved_reason": null,
    "recovery": null
   },
   "needs_image_reextraction": true,
   "reextraction_reasons": [
    "x_unit_dimension_conflicts_with_quantity:time_vs_exposure"
   ]
  },
  {
   "figure": "4",
   "figure_index": "6",
   "panel": "d",
   "image": "figures/fig_6.png",
   "caption": "Figure 4 Film growth (obtained by in-situ SE) versus different deposition parameters. All long-time exposures to at-H were performed after a 1-min exposure to WF6 gas followed by a 2-min purge. Standard parameter values: 0.01 mbar of pressure, 325 8 Cof substrate temperature, 1860 8 C of hot-wire temperature, 100 sccm of H2, 10 sccm of WF6, 100sccm of H2-carrier gas (Ar), and 50 sccm WF6-carrier gas (Ar). Each graph shows the in /uniFB02 uence of one parameter only while keeping the standard values for all other parameters. The /uniFB01 gure shows the in /uniFB02 uence of: (a) hot-wire temperature, (b) H2 /uniFB02 owrate, (c) WF6 /uniFB02 owrate, and (d) H2-carriergas (Ar) /uniFB02 ow rate.",
   "panel_caption": "(d) H2-carriergas (Ar) /uniFB02 ow rate.",
   "x": {
    "label_raw": "At-H exposure time (min)",
    "quantity": "exposure",
    "quantity_canonical": "exposure",
    "unit_raw": "min",
    "unit_normalized": "min",
    "is_normalized": null,
    "normalization_expression": null,
    "normalization_denominator_symbol": null,
    "normalization_definition": null,
    "normalization_denominator_role": null,
    "comparison_group": "exposure",
    "axis_role": "condition",
    "axis_kind": "condition_sweep",
    "status": "resolved",
    "unresolved_reason": null,
    "recovery": null
   },
   "y": {
    "label_raw": "W thickness (nm)",
    "quantity": "film_thickness",
    "quantity_canonical": "film_thickness",
    "unit_raw": "nm",
    "unit_normalized": "nm",
    "is_normalized": null,
    "normalization_expression": null,
    "normalization_denominator_symbol": null,
    "normalization_definition": null,
    "normalization_denominator_role": null,
    "comparison_group": "film_thickness",
    "axis_role": "output",
    "axis_kind": "output",
    "status": "resolved",
    "unresolved_reason": null,
    "recovery": null
   },
   "needs_image_reextraction": true,
   "reextraction_reasons": [
    "x_unit_dimension_conflicts_with_quantity:time_vs_exposure"
   ]
  },
  {
   "figure": "5",
   "figure_index": "7",
   "panel": "a",
   "image": "figures/fig_7.png",
   "caption": "Figure 5 XPS-pro /uniFB01 le of the /uniFB01 lm grown at 0.01 mbar with the following cycle sequence: 2.5 min WF6/2min purge/10 min at-H/ 2 min purge. Flow rates of WF6 and H2 were 5 and 100 sccm, respectively. Other conditions: hot-wire temperature of 1800 8 C, substrate temperature of 325 8 C, Ar-carrier-gas /uniFB02 ows for WF6 and H2 of 50 and 100 sccm, respectively. The Si signal at the beginning is from the a-Si capping layer.",
   "panel_caption": "",
   "x": {
    "label_raw": "Time (min)",
    "quantity": "sputter depth",
    "quantity_canonical": null,
    "unit_raw": "nm",
    "unit_normalized": "nm",
    "is_normalized": null,
    "normalization_expression": null,
    "normalization_denominator_symbol": null,
    "normalization_definition": null,
    "normalization_denominator_role": null,
    "comparison_group": null,
    "axis_role": null,
    "axis_kind": "unknown",
    "status": "unsupported",
    "unresolved_reason": "x quantity 'sputter depth' does not resolve to any ontology QuantityKind",
    "recovery": null
   },
   "y": {
    "label_raw": "Relative thickness of W (a.u.)",
    "quantity": "Atomic concentration",
    "quantity_canonical": "atomic_concentration",
    "unit_raw": "%",
    "unit_normalized": "%",
    "is_normalized": null,
    "normalization_expression": null,
    "normalization_denominator_symbol": null,
    "normalization_definition": null,
    "normalization_denominator_role": null,
    "comparison_group": null,
    "axis_role": "condition",
    "axis_kind": "condition",
    "status": "not_applicable",
    "unresolved_reason": "quantity 'atomic_concentration' is not a comparison target (no comparison group declares it)",
    "recovery": null
   },
   "needs_image_reextraction": true,
   "reextraction_reasons": [
    "x_quantity_unknown"
   ]
  },
  {
   "figure": "6",
   "figure_index": "8",
   "panel": "a",
   "image": "figures/fig_8.png",
   "caption": "Figure 6 CVDgrowth rate versus process pressure during a 1 min exposure to at-H, after a 1-min exposure to WF6 gas followed by a 2-min purge. Conditions: 325 8 C of substrate temperature, 1750 8 C of hot-wire temperature, 100sccm of H2, 2 sccm of WF6, 100sccm of H2-carrier gas (Ar), and 50 sccm WF6-carrier gas (Ar).",
   "panel_caption": "",
   "x": {
    "label_raw": null,
    "quantity": "partial_pressure",
    "quantity_canonical": "partial_pressure",
    "unit_raw": "mbar",
    "unit_normalized": "mbar",
    "is_normalized": null,
    "normalization_expression": null,
    "normalization_denominator_symbol": null,
    "normalization_definition": null,
    "normalization_denominator_role": null,
    "comparison_group": null,
    "axis_role": "condition",
    "axis_kind": "condition_sweep",
    "status": "not_applicable",
    "unresolved_reason": "quantity 'partial_pressure' is not a comparison target (no comparison group declares it)",
    "recovery": null
   },
   "y": {
    "label_raw": null,
    "quantity": "Growth rate",
    "quantity_canonical": "growth_rate",
    "unit_raw": "nm/min",
    "unit_normalized": null,
    "is_normalized": null,
    "normalization_expression": null,
    "normalization_denominator_symbol": null,
    "normalization_definition": null,
    "normalization_denominator_role": null,
    "comparison_group": null,
    "axis_role": "output",
    "axis_kind": "output",
    "status": "not_applicable",
    "unresolved_reason": "quantity 'growth_rate' is not a comparison target (no comparison group declares it)",
    "recovery": null
   },
   "needs_image_reextraction": true,
   "reextraction_reasons": [
    "y_unit_unparseable:nm/min"
   ]
  },
  {
   "figure": "7",
   "figure_index": "9",
   "panel": "a",
   "image": "figures/fig_9.png",
   "caption": "Figure 7 In-situ monitoring of individual pulses by SE. Black lines indicate the slopes. The arrows show the admittance of the corresponding gas pulses to the reactor. One cycle consisted of 0.1 s at-H exposure, 60 s of purge, 0.1 s of WF6 exposure, and 60 s purge. Conditions: 1 mbar of pressure, 325 8 C of substrate temperature, 1750 8 C of hot-wire temperature, 100 sccm Ar carrier gas of H2, 50 sccm Ar carrier gas of WF6, and 100 sccm of H2 and 10 sccm of WF6. Due to the short pulse times of at-H and WF6, the last two /uniFB02 ow rates cannot be accurately measured.",
   "panel_caption": "",
   "x": {
    "label_raw": "Time (min)",
    "quantity": "Time",
    "quantity_canonical": "time",
    "unit_raw": "min",
    "unit_normalized": "min",
    "is_normalized": null,
    "normalization_expression": null,
    "normalization_denominator_symbol": null,
    "normalization_definition": null,
    "normalization_denominator_role": null,
    "comparison_group": null,
    "axis_role": "coordinate",
    "axis_kind": "coordinate",
    "status": "not_applicable",
    "unresolved_reason": "quantity 'time' is not a comparison target (no comparison group declares it)",
    "recovery": null
   },
   "y": {
    "label_raw": "Relative thickness of W (a.u.)",
    "quantity": "normalized_thickness",
    "quantity_canonical": "normalized_thickness",
    "unit_raw": "a.u.",
    "unit_normalized": null,
    "is_normalized": null,
    "normalization_expression": null,
    "normalization_denominator_symbol": null,
    "normalization_definition": null,
    "normalization_denominator_role": null,
    "comparison_group": null,
    "axis_role": "output",
    "axis_kind": "normalized_thickness_of_unknown_denominator",
    "status": "missing_context",
    "unresolved_reason": "no normalization expression found in axis label, caption, panel text, figure discussion or equations",
    "recovery": null
   },
   "needs_image_reextraction": true,
   "reextraction_reasons": [
    "normalized_y_without_normalization_definition",
    "y_unit_unparseable:a.u."
   ]
  },
  {
   "figure": "9",
   "figure_index": "12",
   "panel": "a",
   "image": "figures/fig_12.png",
   "caption": "Figure 9 In /uniFB02 uence of process pressure on the CVD growth rate when at-H and WF6 were mixed. Conditions: 100 sccm of H2, 2 sccm of WF6, 100 sccm of H2-carrier gas (Ar), and 50 sccm WF6carrier gas (Ar), hot-wire temperature of 1750 8 C and substrate temperature of 315 8 C.",
   "panel_caption": "",
   "x": {
    "label_raw": null,
    "quantity": "partial_pressure",
    "quantity_canonical": "partial_pressure",
    "unit_raw": "mbar",
    "unit_normalized": "mbar",
    "is_normalized": null,
    "normalization_expression": null,
    "normalization_denominator_symbol": null,
    "normalization_definition": null,
    "normalization_denominator_role": null,
    "comparison_group": null,
    "axis_role": "condition",
    "axis_kind": "condition_sweep",
    "status": "not_applicable",
    "unresolved_reason": "quantity 'partial_pressure' is not a comparison target (no comparison group declares it)",
    "recovery": null
   },
   "y": {
    "label_raw": null,
    "quantity": "CVD growth rate",
    "quantity_canonical": null,
    "unit_raw": "nm/min",
    "unit_normalized": null,
    "is_normalized": null,
    "normalization_expression": null,
    "normalization_denominator_symbol": null,
    "normalization_definition": null,
    "normalization_denominator_role": null,
    "comparison_group": null,
    "axis_role": null,
    "axis_kind": "unknown",
    "status": "unsupported",
    "unresolved_reason": "y quantity 'CVD growth rate' does not resolve to any ontology QuantityKind",
    "recovery": null
   },
   "needs_image_reextraction": true,
   "reextraction_reasons": [
    "y_quantity_unknown",
    "y_unit_unparseable:nm/min"
   ]
  },
  {
   "figure": "10",
   "figure_index": "13",
   "panel": "a",
   "image": "figures/fig_13.png",
   "caption": "Figure 10 In-situ monitoring of HWALD growth in the linear regime by SE; the inset shows stepwise growth for individual cycles. Conditions: one ALD cycle consisted of 10 s H2 (100 sccm)/20 s Ar (purge)/0.1 s WF6 (2sccm)/30s Ar (purge). Other conditions: Ar-carrier gas /uniFB02 ow rate of 100 sccm and 50 sccm for H2 and WF6, respectively; hot-wire temperature of 1750 8 C; process pressure of 0.15 mbar and substrate temperature of 315 8 C. Due to the short pulse time of WF6, its actual /uniFB02 ow rate cannot be accurately measured.",
   "panel_caption": "",
   "x": {
    "label_raw": "Number of cycles",
    "quantity": "cycle_number",
    "quantity_canonical": "cycle_number",
    "unit_raw": "",
    "unit_normalized": null,
    "is_normalized": null,
    "normalization_expression": null,
    "normalization_denominator_symbol": null,
    "normalization_definition": null,
    "normalization_denominator_role": null,
    "comparison_group": "cycle_count",
    "axis_role": "condition",
    "axis_kind": "condition_sweep",
    "status": "resolved",
    "unresolved_reason": null,
    "recovery": null
   },
   "y": {
    "label_raw": "W thickness (nm)",
    "quantity": "film_thickness",
    "quantity_canonical": "film_thickness",
    "unit_raw": "nm",
    "unit_normalized": "nm",
    "is_normalized": null,
    "normalization_expression": null,
    "normalization_denominator_symbol": null,
    "normalization_definition": null,
    "normalization_denominator_role": null,
    "comparison_group": "film_thickness",
    "axis_role": "output",
    "axis_kind": "output",
    "status": "resolved",
    "unresolved_reason": null,
    "recovery": null
   },
   "needs_image_reextraction": true,
   "reextraction_reasons": [
    "x_comparison_target_without_usable_unit"
   ]
  },
  {
   "figure": "11",
   "figure_index": "14",
   "panel": "a",
   "image": "figures/fig_14.png",
   "caption": "Figure 11 Determining HWALD windows. In /uniFB02 uence of: (a) at-H pulse time, (b) hot-wire temperature, and (c) post at-H purge time. Standard parameter values: 0.15 mbar of pressure, 315 8 C of substrate temperature, 1750 8 C of hot-wire temperature, 100 sccm of H2, 2 sccm of WF6, 100 sccm of H2-carrier gas (Ar), and 50 sccm WF6-carrier gas (Ar). Each graph shows the in /uniFB02 uence of one parameter only while keeping the standard values for all other parameters. Due to the short pulse time of WF6, its actual /uniFB02 ow rate cannot be accurately measured.",
   "panel_caption": "(a) at-H pulse time,",
   "x": {
    "label_raw": null,
    "quantity": "pulse_time",
    "quantity_canonical": "pulse_time",
    "unit_raw": "s",
    "unit_normalized": "s",
    "is_normalized": null,
    "normalization_expression": null,
    "normalization_denominator_symbol": null,
    "normalization_definition": null,
    "normalization_denominator_role": null,
    "comparison_group": "pulse_time",
    "axis_role": "condition",
    "axis_kind": "condition_sweep",
    "status": "resolved",
    "unresolved_reason": null,
    "recovery": null
   },
   "y": {
    "label_raw": null,
    "quantity": "growth_per_cycle",
    "quantity_canonical": "growth_per_cycle",
    "unit_raw": "nm/cycle",
    "unit_normalized": "nm/cycle",
    "is_normalized": null,
    "normalization_expression": null,
    "normalization_denominator_symbol": null,
    "normalization_definition": null,
    "normalization_denominator_role": null,
    "comparison_group": "growth_per_cycle",
    "axis_role": "output",
    "axis_kind": "output",
    "status": "resolved",
    "unresolved_reason": null,
    "recovery": null
   },
   "needs_image_reextraction": false,
   "reextraction_reasons": []
  },
  {
   "figure": "11",
   "figure_index": "14",
   "panel": "b",
   "image": "figures/fig_14.png",
   "caption": "Figure 11 Determining HWALD windows. In /uniFB02 uence of: (a) at-H pulse time, (b) hot-wire temperature, and (c) post at-H purge time. Standard parameter values: 0.15 mbar of pressure, 315 8 C of substrate temperature, 1750 8 C of hot-wire temperature, 100 sccm of H2, 2 sccm of WF6, 100 sccm of H2-carrier gas (Ar), and 50 sccm WF6-carrier gas (Ar). Each graph shows the in /uniFB02 uence of one parameter only while keeping the standard values for all other parameters. Due to the short pulse time of WF6, its actual /uniFB02 ow rate cannot be accurately measured.",
   "panel_caption": "(b) hot-wire temperature, and",
   "x": {
    "label_raw": null,
    "quantity": "Hot-wire temperature",
    "quantity_canonical": null,
    "unit_raw": "°C",
    "unit_normalized": "°C",
    "is_normalized": null,
    "normalization_expression": null,
    "normalization_denominator_symbol": null,
    "normalization_definition": null,
    "normalization_denominator_role": null,
    "comparison_group": null,
    "axis_role": null,
    "axis_kind": "unknown",
    "status": "unsupported",
    "unresolved_reason": "x quantity 'Hot-wire temperature' does not resolve to any ontology QuantityKind",
    "recovery": null
   },
   "y": {
    "label_raw": null,
    "quantity": "growth_per_cycle",
    "quantity_canonical": "growth_per_cycle",
    "unit_raw": "nm/cycle",
    "unit_normalized": "nm/cycle",
    "is_normalized": null,
    "normalization_expression": null,
    "normalization_denominator_symbol": null,
    "normalization_definition": null,
    "normalization_denominator_role": null,
    "comparison_group": "growth_per_cycle",
    "axis_role": "output",
    "axis_kind": "output",
    "status": "resolved",
    "unresolved_reason": null,
    "recovery": null
   },
   "needs_image_reextraction": true,
   "reextraction_reasons": [
    "x_quantity_unknown"
   ]
  },
  {
   "figure": "11",
   "figure_index": "14",
   "panel": "c",
   "image": "figures/fig_14.png",
   "caption": "Figure 11 Determining HWALD windows. In /uniFB02 uence of: (a) at-H pulse time, (b) hot-wire temperature, and (c) post at-H purge time. Standard parameter values: 0.15 mbar of pressure, 315 8 C of substrate temperature, 1750 8 C of hot-wire temperature, 100 sccm of H2, 2 sccm of WF6, 100 sccm of H2-carrier gas (Ar), and 50 sccm WF6-carrier gas (Ar). Each graph shows the in /uniFB02 uence of one parameter only while keeping the standard values for all other parameters. Due to the short pulse time of WF6, its actual /uniFB02 ow rate cannot be accurately measured.",
   "panel_caption": "(c) post at-H purge time. Standard parameter values: 0.15 mbar of pressure, 315 8 C of substrate temperature, 1750 8 C of hot-wire temperature, 100 sccm of H2, 2 sccm of WF6, 100 sccm of H2-carrier gas (Ar), and 50 sccm WF6-carrier gas (Ar). Each graph shows the in /uniFB02 uence of one parameter only while keeping the standard values for all other parameters. Due to the short pulse time of WF6, its actual /uniFB02 ow rate cannot be accurately measured.",
   "x": {
    "label_raw": null,
    "quantity": "purge_time",
    "quantity_canonical": "purge_time",
    "unit_raw": "s",
    "unit_normalized": "s",
    "is_normalized": null,
    "normalization_expression": null,
    "normalization_denominator_symbol": null,
    "normalization_definition": null,
    "normalization_denominator_role": null,
    "comparison_group": null,
    "axis_role": "condition",
    "axis_kind": "condition_sweep",
    "status": "not_applicable",
    "unresolved_reason": "quantity 'purge_time' is not a comparison target (no comparison group declares it)",
    "recovery": null
   },
   "y": {
    "label_raw": null,
    "quantity": "growth_per_cycle",
    "quantity_canonical": "growth_per_cycle",
    "unit_raw": "nm/cycle",
    "unit_normalized": "nm/cycle",
    "is_normalized": null,
    "normalization_expression": null,
    "normalization_denominator_symbol": null,
    "normalization_definition": null,
    "normalization_denominator_role": null,
    "comparison_group": "growth_per_cycle",
    "axis_role": "output",
    "axis_kind": "output",
    "status": "resolved",
    "unresolved_reason": null,
    "recovery": null
   },
   "needs_image_reextraction": false,
   "reextraction_reasons": []
  },
  {
   "figure": "12",
   "figure_index": "15",
   "panel": "a",
   "image": "figures/fig_15.png",
   "caption": "Figure 12 XPS depth pro /uniFB01 le of a 15-nm thick HWALD W /uniFB01 lm (shown in Fig. 10) resulted in high-purity W. One ALD cycle consisted of 10 s H2 (100 sccm)/20 s Ar (purge)/0.1 s WF6 (2 sccm)/30 s Ar (purge). Other conditions: Ar-carrier gas /uniFB02 ow rate of 100 sccm and of 50 sccm for H2 and WF6, respectively; hotwire temperature of 1750 8 C; process pressure of 0.15 mbar and substrate temperature of 315 8 C. Due to the short pulse time of WF6, its actual /uniFB02 ow rate cannot be accurately measured.",
   "panel_caption": "",
   "x": {
    "label_raw": null,
    "quantity": "spatial_coordinate",
    "quantity_canonical": "spatial_coordinate",
    "unit_raw": "nm",
    "unit_normalized": "nm",
    "is_normalized": null,
    "normalization_expression": null,
    "normalization_denominator_symbol": null,
    "normalization_definition": null,
    "normalization_denominator_role": null,
    "comparison_group": "spatial_position",
    "axis_role": "coordinate",
    "axis_kind": "spatial_coordinate",
    "status": "resolved",
    "unresolved_reason": null,
    "recovery": null
   },
   "y": {
    "label_raw": null,
    "quantity": "Atomic concentration",
    "quantity_canonical": "atomic_concentration",
    "unit_raw": "%",
    "unit_normalized": "%",
    "is_normalized": null,
    "normalization_expression": null,
    "normalization_denominator_symbol": null,
    "normalization_definition": null,
    "normalization_denominator_role": null,
    "comparison_group": null,
    "axis_role": "condition",
    "axis_kind": "condition",
    "status": "not_applicable",
    "unresolved_reason": "quantity 'atomic_concentration' is not a comparison target (no comparison group declares it)",
    "recovery": null
   },
   "needs_image_reextraction": false,
   "reextraction_reasons": []
  }
 ]
}
