Repository: seul22lee/PSED

# PSED — Process–Structure Extraction Database

PSED turns published ALD papers into a structured, provenance-carrying knowledge
base: what was deposited, under which conditions, measured how, and with what
result — each record traceable to the figure, caption, table or sentence it came
from.

**This directory is self-contained.** Copy `psed_v1/` into an empty repository,
install `requirements.txt`, and every supported command runs. Nothing here
imports, reads or resolves a path into any pre-`psed_v1` tree; that is enforced
by `tests/integration/test_standalone.py`.

File: psed_v1/03_corpus/extracted/10.1002_pssa.201532305/scout.json
{
 "is_ald_process_paper": true,
 "study_type": "experimental",
 "materials": [
  "W"
 ],
 "precursors": [
  "WF6"
 ],
 "coreactants": [
  "H2"
 ],
 "process_type": "thermal",
 "temperature_window_C": null,
 "gpc_nm": null,
 "data": {
  "gpc_vs_temperature": {
   "present": true,
   "where": [
    "F10"
   ]
  },
  "gpc_vs_dose_saturation": {
   "present": true,
   "where": [
    "F14a",
    "F14c"
   ]
  },
  "gpc_vs_cycles": {
   "present": true,
   "where": [
    "F13"
   ]
  },
  "film_property_vs_condition": {
   "present": true,
   "where": [
    "F6a",
    "F6b",
    "F6c",
    "F6d",
    "F8",
    "F12",
    "F14b"
   ]
  },
  "xrd_or_spectrum": {
   "present": true,
   "where": [
    "F7",
    "F15"
   ]
  },
  "other": {
   "present": true,
   "where": [
    "F3",
    "F9"
   ]
  }
 },
 "drill": [
  {
   "where": "F3",
   "type": "other",
   "measurand": "film_thickness",
   "source": "measured",
   "why": "plots hot-wire temperature vs applied power"
  },
  {
   "where": "F6a",
   "type": "film_property_vs_condition",
   "measurand": "film_thickness",
   "source": "measured",
   "why": "plots film growth vs hot-wire temperature"
  },
  {
   "where": "F6b",
   "type": "film_property_vs_condition",
   "measurand": "film_thickness",
   "source": "measured",
   "why": "plots film growth vs H2 flow rate"
  },
  {
   "where": "F6c",
   "type": "film_property_vs_condition",
   "measurand": "film_thickness",
   "source": "measured",
   "why": "plots film growth vs WF6 flow rate"
  },
  {
   "where": "F6d",
   "type": "film_property_vs_condition",
   "measurand": "film_thickness",
   "source": "measured",
   "why": "plots film growth vs H2-carrier gas flow rate"
  },
  {
   "where": "F7",
   "type": "xrd_or_spectrum",
   "measurand": "impurity_content",
   "source": "measured",
   "why": "XPS depth profile showing elemental composition"
  },
  {
   "where": "F8",
   "type": "film_property_vs_condition",
   "measurand": "growth_per_cycle",
   "source": "measured",
   "why": "plots CVD growth rate versus process pressure"
  },
  {
   "where": "F9",
   "type": "other",
   "measurand": "film_thickness",
   "source": "measured",
   "why": "real-time in-situ SE monitoring of individual gas pulses"
  },
  {
   "where": "F10",
   "type": "gpc_vs_temperature",
   "measurand": "growth_per_cycle",
   "source": "measured",
   "why": "plots net growth vs total pressure and substrate temperature"
  },
  {
   "where": "F12",
   "type": "film_property_vs_condition",
   "measurand": "growth_per_cycle",
   "source": "measured",
   "why": "plots CVD growth rate vs process pressure during gas mixing"
  },
  {
   "where": "F13",
   "type": "gpc_vs_cycles",
   "measurand": "film_thickness",
   "source": "measured",
   "why": "in-situ SE monitoring of linear HWALD growth vs cycles"
  },
  {
   "where": "F14a",
   "type": "gpc_vs_dose_saturation",
   "measurand": "growth_per_cycle",
   "source": "measured",
   "why": "plots growth per cycle vs atomic H pulse time"
  },
  {
   "where": "F14b",
   "type": "film_property_vs_condition",
   "measurand": "growth_per_cycle",
   "source": "measured",
   "why": "plots growth per cycle vs hot-wire temperature"
  },
  {
   "where": "F14c",
   "type": "gpc_vs_dose_saturation",
   "measurand": "growth_per_cycle",
   "source": "measured",
   "why": "plots growth per cycle vs post atomic H purge time"
  },
  {
   "where": "F15",
   "type": "xrd_or_spectrum",
   "measurand": "impurity_content",
   "source": "measured",
   "why": "XPS depth profile of optimized HWALD W film"
  }
 ],
 "go_deeper": true,
 "_tokens": {
  "in": 3447,
  "out": 1389,
  "thoughts": 5061,
  "budget": 12288
 },
 "_scout_input_chars": 11200
}

File: psed_v1/03_corpus/extracted/10.1002_pssa.201532305/structure.json
{
 "n_pages": 8,
 "sections": [
  "Hot-wire assisted ALD of tungsten /uniFB01 lms: In-situ study of the interplay between CVD, etching, and ALD modes",
  "2 Experimental",
  "3 Results and discussion",
  "References"
 ],
 "n_figures": 17,
 "n_tables": 1,
 "figures": [
  {
   "index": 0,
   "caption": "",
   "image": "figures/fig_0.png"
  },
  {
   "index": 1,
   "caption": "",
   "image": "figures/fig_1.png"
  },
  {
   "index": 2,
   "caption": "Figure 1 A schematic cross-sectional view of the cold-wall HWALD reactor (reactor 1) used in this study. The spectroscopic ellipsometer is installed at a /uniFB01 xed angle of 73 8 .",
   "image": "figures/fig_2.png"
  },
  {
   "index": 3,
   "caption": "Figure 2 A curve presenting the relationship between hot-wire temperature (measured by a pyrometer) and applied power.",
   "image": "figures/fig_3.png"
  },
  {
   "index": 4,
   "caption": "Figure 3 Helium ion microscopy image (cross-section) of a W /uniFB01 lm on SiO2/Si. To compare, the W thickness given by SE is 20 nm, with an estimated roughness of 3.2 nm.",
   "image": "figures/fig_4.png"
  },
  {
   "index": 5,
   "caption": "",
   "image": "figures/fig_5.png"
  },
  {
   "index": 6,
   "caption": "Figure 4 Film growth (obtained by in-situ SE) versus different deposition parameters. All long-time exposures to at-H were performed after a 1-min exposure to WF6 gas followed by a 2-min purge. Standard parameter values: 0.01 mbar of pressure, 325 8 Cof substrate temperature, 1860 8 C of hot-wire temperature, 100 sccm of H2, 10 sccm of WF6, 100sccm of H2-carrier gas (Ar), and 50 sccm WF6-carrier gas (Ar). Each graph shows the in /uniFB02 uence of one parameter only while keeping the standard values for all other parameters. The /uniFB01 gure shows the in /uniFB02 uence of: (a) hot-wire temperature, (b) H2 /uniFB02 owrate, (c) WF6 /uniFB02 owrate, and (d) H2-carriergas (Ar) /uniFB02 ow rate.",
   "image": "figures/fig_6.png"
  },
  {
   "index": 7,
   "caption": "Figure 5 XPS-pro /uniFB01 le of the /uniFB01 lm grown at 0.01 mbar with the following cycle sequence: 2.5 min WF6/2min purge/10 min at-H/ 2 min purge. Flow rates of WF6 and H2 were 5 and 100 sccm, respectively. Other conditions: hot-wire temperature of 1800 8 C, substrate temperature of 325 8 C, Ar-carrier-gas /uniFB02 ows for WF6 and H2 of 50 and 100 sccm, respectively. The Si signal at the beginning is from the a-Si capping layer.",
   "image": "figures/fig_7.png"
  },
  {
   "index": 8,
   "caption": "Figure 6 CVDgrowth rate versus process pressure during a 1 min exposure to at-H, after a 1-min exposure to WF6 gas followed by a 2-min purge. Conditions: 325 8 C of substrate temperature, 1750 8 C of hot-wire temperature, 100sccm of H2, 2 sccm of WF6, 100sccm of H2-carrier gas (Ar), and 50 sccm WF6-carrier gas (Ar).",
   "image": "figures/fig_8.png"
  },
  {
   "index": 9,
   "caption": "Figure 7 In-situ monitoring of individual pulses by SE. Black lines indicate the slopes. The arrows show the admittance of the corresponding gas pulses to the reactor. One cycle consisted of 0.1 s at-H exposure, 60 s of purge, 0.1 s of WF6 exposure, and 60 s purge. Conditions: 1 mbar of pressure, 325 8 C of substrate temperature, 1750 8 C of hot-wire temperature, 100 sccm Ar carrier gas of H2, 50 sccm Ar carrier gas of WF6, and 100 sccm of H2 and 10 sccm of WF6. Due to the short pulse times of at-H and WF6, the last two /uniFB02 ow rates cannot be accurately measured.",
   "image": "figures/fig_9.png"
  },
  {
   "index": 10,
   "caption": "Figure 8 In /uniFB02 uence of total pressure and substrate temperature on net growth. The cycle sequence: 10 s of H2 (100 sccm)/30 s of Ar (purge)/0.1 s of WF6 (2 sccm)/30 s of Ar (purge). Other conditions: Ar-carrier gas /uniFB02 ow rate of 100 and 50 sccm for H2 and WF6, respectively; hot-wire temperature of 1750 8 C. Due to the short pulse time of WF6, its actual /uniFB02 ow rate cannot be accurately measured.",
   "image": "figures/fig_10.png"
  },
  {
   "index": 11,
   "caption": "",
   "image": "figures/fig_11.png"
  },
  {
   "index": 12,
   "caption": "Figure 9 In /uniFB02 uence of process pressure on the CVD growth rate when at-H and WF6 were mixed. Conditions: 100 sccm of H2, 2 sccm of WF6, 100 sccm of H2-carrier gas (Ar), and 50 sccm WF6carrier gas (Ar), hot-wire temperature of 1750 8 C and substrate temperature of 315 8 C.",
   "image": "figures/fig_12.png"
  },
  {
   "index": 13,
   "caption": "Figure 10 In-situ monitoring of HWALD growth in the linear regime by SE; the inset shows stepwise growth for individual cycles. Conditions: one ALD cycle consisted of 10 s H2 (100 sccm)/20 s Ar (purge)/0.1 s WF6 (2sccm)/30s Ar (purge). Other conditions: Ar-carrier gas /uniFB02 ow rate of 100 sccm and 50 sccm for H2 and WF6, respectively; hot-wire temperature of 1750 8 C; process pressure of 0.15 mbar and substrate temperature of 315 8 C. Due to the short pulse time of WF6, its actual /uniFB02 ow rate cannot be accurately measured.",
   "image": "figures/fig_13.png"
  },
  {
   "index": 14,
   "caption": "Figure 11 Determining HWALD windows. In /uniFB02 uence of: (a) at-H pulse time, (b) hot-wire temperature, and (c) post at-H purge time. Standard parameter values: 0.15 mbar of pressure, 315 8 C of substrate temperature, 1750 8 C of hot-wire temperature, 100 sccm of H2, 2 sccm of WF6, 100 sccm of H2-carrier gas (Ar), and 50 sccm WF6-carrier gas (Ar). Each graph shows the in /uniFB02 uence of one parameter only while keeping the standard values for all other parameters. Due to the short pulse time of WF6, its actual /uniFB02 ow rate cannot be accurately measured.",
   "image": "figures/fig_14.png"
  },
  {
   "index": 15,
   "caption": "Figure 12 XPS depth pro /uniFB01 le of a 15-nm thick HWALD W /uniFB01 lm (shown in Fig. 10) resulted in high-purity W. One ALD cycle consisted of 10 s H2 (100 sccm)/20 s Ar (purge)/0.1 s WF6 (2 sccm)/30 s Ar (purge). Other conditions: Ar-carrier gas /uniFB02 ow rate of 100 sccm and of 50 sccm for H2 and WF6, respectively; hotwire temperature of 1750 8 C; process pressure of 0.15 mbar and substrate temperature of 315 8 C. Due to the short pulse time of WF6, its actual /uniFB02 ow rate cannot be accurately measured.",
   "image": "figures/fig_15.png"
  },
  {
   "index": 16,
   "caption": "",
   "image": "figures/fig_16.png"
  }
 ],
 "tables": [
  {
   "index": 0,
   "caption": "Table 1 Layer stack, included in the optical SE model to extract thickness of the grown W.",
   "markdown": "Table 1 Layer stack, included in the optical SE model to extract thickness of the grown W.\n\n| layer         | material          | fitting parameters              |\n|---------------|-------------------|---------------------------------|\n| roughness     | Bruggeman EMA     | thickness                       |\n| capping layer | a-Si [21]         | thickness                       |\n| ALD W layer   | oscillators       | optical constants and thickness |\n| W seed layer  | oscillators       | optical constants and thickness |\n| SiO 2 layer   | SiO 2 [22]        | thickness                       |\n| Si substrate  | Si substrate [23] | temperature                     |"
  }
 ]
}

File: psed_v1/03_corpus/extracted/10.1016_j.matt.2019.12.026/card.json
{
 "precursors": [],
 "coreactants": [],
 "process_type": "unknown",
 "temperature_C": null,
 "pressure_Pa": null,
 "pulse_time_s": null,
 "purge_time_s": null,
 "ncycles": null,
 "carrier_gas": null,
 "_field_provenance": {
  "process_type": {
   "level": "paper",
   "origin": "scout",
   "status": "direct",
   "evidence": null
  }
 }
}

File: psed_v1/03_corpus/extracted/10.1016_j.matt.2019.12.026/geometry.json
{
 "geometry_class": "planar",
 "structure": "planar_wafer",
 "method": "deterministic",
 "evidence": "no 3D test structure found"
}

File: psed_v1/03_corpus/extracted/10.1016_j.matt.2019.12.026/scout.json
{
 "is_ald_process_paper": true,
 "study_type": "review",
 "materials": [
  "MoS2",
  "MoOx"
 ],
 "precursors": [],
 "coreactants": [],
 "process_type": "unknown",
 "temperature_window_C": null,
 "gpc_nm": null,
 "data": {},
 "drill": [],
 "go_deeper": false,
 "_tokens": {
  "in": 2196,
  "out": 103,
  "thoughts": 815,
  "budget": 12288
 },
 "_scout_input_chars": 8346
}

File: psed_v1/03_corpus/extracted/10.1016_j.matt.2019.12.026/structure.json
{
 "n_pages": 44,
 "sections": [
  "Review",
  "Atomic Layer Deposition of Two-Dimensional Layered Materials: Processes, Growth Mechanisms, and Characteristics",
  "INTRODUCTION",
  "Progress and Potential",
  "ALD FUNDAMENTALS AND STRATEGIES FOR 2D MATERIALS",
  "ALDPROCESSESANDGROWTHCHARACTERISTICSOF2DMATERIALS",
  "Graphene",
  "h-BN",
  "Transition Metal Dichalcogenides",
  "MoX2",
  "WX2",
  "TiS 2",
  "ZrS 2",
  "HfS2",
  "ReS2",
  "Transition Metal Monochalcogenides",
  "FeS",
  "NiS",
  "Group IIIA-VA Metal Chalcogenides",
  "InSe and In 2 Se 3",
  "GeX",
  "SnS and SnS2",
  "Sb2Te3",
  "Bi 2X3",
  "Layered Transition Metal Oxides",
  "MoO3",
  "WO3",
  "CONCLUSIONS AND OUTLOOK",
  "New ALD Precursors and Processes",
  "In Situ and Advanced Characterizations",
  "New Applications",
  "ACKNOWLEDGMENTS",
  "AUTHOR CONTRIBUTIONS",
  "REFERENCES",
  "single-molecule DNA sequencing technologies. Small 5 , 2638-2649."
 ],
 "n_figures": 95,
 "n_tables": 10,
 "figures": [
  {
   "index": 0,
   "caption": "",
   "image": "figures/fig_0.png"
  },
  {
   "index": 1,
   "caption": "",
   "image": "figures/fig_1.png"
  },
  {
   "index": 2,
   "caption": "",
   "image": "figures/fig_2.png"
  },
  {
   "index": 3,
   "caption": "",
   "image": "figures/fig_3.png"
  },
  {
   "index": 4,
   "caption": "Figure 1. Summary of 2D Materials by ALD and Illustration of ALD Growth Characteristics using ALD ZnS",
   "image": "figures/fig_4.png"
  },
  {
   "index": 5,
   "caption": "",
   "image": "figures/fig_5.png"
  },
  {
   "index": 6,
   "caption": "",
   "image": "figures/fig_6.png"
  },
  {
   "index": 7,
   "caption": "",
   "image": "figures/fig_7.png"
  },
  {
   "index": 8,
   "caption": "",
   "image": "figures/fig_8.png"
  },
  {
   "index": 9,
   "caption": "Figure 2.",
   "image": "figures/fig_9.png"
  },
  {
   "index": 10,
   "caption": "",
   "image": "figures/fig_10.png"
  },
  {
   "index": 11,
   "caption": "",
   "image": "figures/fig_11.png"
  },
  {
   "index": 12,
   "caption": "",
   "image": "figures/fig_12.png"
  },
  {
   "index": 13,
   "caption": "",
   "image": "figures/fig_13.png"
  },
  {
   "index": 14,
   "caption": "",
   "image": "figures/fig_14.png"
  },
  {
   "index": 15,
   "caption": "",
   "image": "figures/fig_15.png"
  },
  {
   "index": 16,
   "caption": "Figure 3. 2D Layered Graphene and h-BN Synthesized by ALD",
   "image": "figures/fig_16.png"
  },
  {
   "index": 17,
   "caption": "",
   "image": "figures/fig_17.png"
  },
  {
   "index": 18,
   "caption": "",
   "image": "figures/fig_18.png"
  },
  {
   "index": 19,
   "caption": "",
   "image": "figures/fig_19.png"
  },
  {
   "index": 20,
   "caption": "",
   "image": "figures/fig_20.png"
  },
  {
   "index": 21,
   "caption": "Figure 4. 2D Layered MoS2 via ALD Processes",
   "image": "figures/fig_21.png"
  },
  {
   "index": 22,
   "caption": "",
   "image": "figures/fig_22.png"
  },
  {
   "index": 23,
   "caption": "",
   "image": "figures/fig_23.png"
  },
  {
   "index": 24,
   "caption": "",
   "image": "figures/fig_24.png"
  },
  {
   "index": 25,
   "caption": "",
   "image": "figures/fig_25.png"
  },
  {
   "index": 26,
   "caption": "",
   "image": "figures/fig_26.png"
  },
  {
   "index": 27,
   "caption": "",
   "image": "figures/fig_27.png"
  },
  {
   "index": 28,
   "caption": "",
   "image": "figures/fig_28.png"
  },
  {
   "index": 29,
   "caption": "",
   "image": "figures/fig_29.png"
  },
  {
   "index": 30,
   "caption": "",
   "image": "figures/fig_30.png"
  },
  {
   "index": 31,
   "caption": "Figure 5. A Two-Step Process for Growing MoSe2 Films",
   "image": "figures/fig_31.png"
  },
  {
   "index": 32,
   "caption": "",
   "image": "figures/fig_32.png"
  },
  {
   "index": 33,
   "caption": "",
   "image": "figures/fig_33.png"
  },
  {
   "index": 34,
   "caption": "",
   "image": "figures/fig_34.png"
  },
  {
   "index": 35,
   "caption": "",
   "image": "figures/fig_35.png"
  },
  {
   "index": 36,
   "caption": "",
   "image": "figures/fig_36.png"
  },
  {
   "index": 37,
   "caption": "Figure 6. 2D Layered WS2 Materials via ALD Processes",
   "image": "figures/fig_37.png"
  },
  {
   "index": 38,
   "caption": "",
   "image": "figures/fig_38.png"
  },
  {
   "index": 39,
   "caption": "",
   "image": "figures/fig_39.png"
  },
  {
   "index": 40,
   "caption": "",
   "image": "figures/fig_40.png"
  },
  {
   "index": 41,
   "caption": "",
   "image": "figures/fig_41.png"
  },
  {
   "index": 42,
   "caption": "",
   "image": "figures/fig_42.png"
  },
  {
   "index": 43,
   "caption": "",
   "image": "figures/fig_43.png"
  },
  {
   "index": 44,
   "caption": "",
   "image": "figures/fig_44.png"
  },
  {
   "index": 45,
   "caption": "",
   "image": "figures/fig_45.png"
  },
  {
   "index": 46,
   "caption": "",
   "image": "figures/fig_46.png"
  },
  {
   "index": 47,
   "caption": "",
   "image": "figures/fig_47.png"
  },
  {
   "index": 48,
   "caption": "",
   "image": "figures/fig_48.png"
  },
  {
   "index": 49,
   "caption": "",
   "image": "figures/fig_49.png"
  },
  {
   "index": 50,
   "caption": "",
   "image": "figures/fig_50.png"
  },
  {
   "index": 51,
   "caption": "",
   "image": "figures/fig_51.png"
  },
  {
   "index": 52,
   "caption": "",
   "image": "figures/fig_52.png"
  },
  {
   "index": 53,
   "caption": "",
   "image": "figures/fig_53.png"
  },
  {
   "index": 54,
   "caption": "",
   "image": "figures/fig_54.png"
  },
  {
   "index": 55,
   "caption": "",
   "image": "figures/fig_55.png"
  },
  {
   "index": 56,
   "caption": "",
   "image": "figures/fig_56.png"
  },
  {
   "index": 57,
   "caption": "",
   "image": "figures/fig_57.png"
  },
  {
   "index": 58,
   "caption": "Figure 9. 2D Layered SnS Materials via ALD Processes",
   "image": "figures/fig_58.png"
  },
  {
   "index": 59,
   "caption": "",
   "image": "figures/fig_59.png"
  },
  {
   "index": 60,
   "caption": "Figure 10. 2D Layered SnS2 Materials via ALD Processes",
   "image": "figures/fig_60.png"
  },
  {
   "index": 61,
   "caption": "",
   "image": "figures/fig_61.png"
  },
  {
   "index": 62,
   "caption": "",
   "image": "figures/fig_62.png"
  },
  {
   "index": 63,
   "caption": "",
   "image": "figures/fig_63.png"
  },
  {
   "index": 64,
   "caption": "",
   "image": "figures/fig_64.png"
  },
  {
   "index": 65,
   "caption": "",
   "image": "figures/fig_65.png"
  },
  {
   "index": 66,
   "caption": "",
   "image": "figures/fig_66.png"
  },
  {
   "index": 67,
   "caption": "",
   "image": "figures/fig_67.png"
  },
  {
   "index": 68,
   "caption": "Figure 11. 2D Layered Sb2Te3 Materials via ALD Processes",
   "image": "figures/fig_68.png"
  },
  {
   "index": 69,
   "caption": "",
   "image": "figures/fig_69.png"
  },
  {
   "index": 70,
   "caption": "",
   "image": "figures/fig_70.png"
  },
  {
   "index": 71,
   "caption": "",
   "image": "figures/fig_71.png"
  },
  {
   "index": 72,
   "caption": "",
   "image": "figures/fig_72.png"
  },
  {
   "index": 73,
   "caption": "",
   "image": "figures/fig_73.png"
  },
  {
   "index": 74,
   "caption": "Figure 12. 2D Layered MoO3 Mateirals via ALD Processes",
   "image": "figures/fig_74.png"
  },
  {
   "index": 75,
   "caption": "",
   "image": "figures/fig_75.png"
  },
  {
   "index": 76,
   "caption": "",
   "image": "figures/fig_76.png"
  },
  {
   "index": 77,
   "caption": "",
   "image": "figures/fig_77.png"
  },
  {
   "index": 78,
   "caption": "",
   "image": "figures/fig_78.png"
  },
  {
   "index": 79,
   "caption": "",
   "image": "figures/fig_79.png"
  },
  {
   "index": 80,
   "caption": "",
   "image": "figures/fig_80.png"
  },
  {
   "index": 81,
   "caption": "",
   "image": "figures/fig_81.png"
  },
  {
   "index": 82,
   "caption": "",
   "image": "figures/fig_82.png"
  },
  {
   "index": 83,
   "caption": "",
   "image": "figures/fig_83.png"
  },
  {
   "index": 84,
   "caption": "",
   "image": "figures/fig_84.png"
  },
  {
   "index": 85,
   "caption": "",
   "image": "figures/fig_85.png"
  },
  {
   "index": 86,
   "caption": "",
   "image": "figures/fig_86.png"
  },
  {
   "index": 87,
   "caption": "",
   "image": "figures/fig_87.png"
  },
  {
   "index": 88,
   "caption": "",
   "image": "figures/fig_88.png"
  },
  {
   "index": 89,
   "caption": "",
   "image": "figures/fig_89.png"
  },
  {
   "index": 90,
   "caption": "",
   "image": "figures/fig_90.png"
  },
  {
   "index": 91,
   "caption": "",
   "image": "figures/fig_91.png"
  },
  {
   "index": 92,
   "caption": "",
   "image": "figures/fig_92.png"
  },
  {
   "index": 93,
   "caption": "",
   "image": "figures/fig_93.png"
  },
  {
   "index": 94,
   "caption": "",
   "image": "figures/fig_94.png"
  }
 ],
 "tables": [
  {
   "index": 0,
   "caption": "",
   "markdown": "| Material   | Precursor A   | Precursor A           | Precursor B   | Growth Temperature ( /C14 C) and Mechanism   | GPC (A \u02da /Cycle)   | Substrates                                 | Crystallinity a                  | Reference                             |\n|------------|---------------|-----------------------|---------------|----------------------------------------------|--------------------|--------------------------------------------|----------------------------------|---------------------------------------|\n| Material   | Formula       | Temperature ( /C14 C) | Precursor B   | Growth Temperature ( /C14 C) and Mechanism   | GPC (A \u02da /Cycle)   | Substrates                                 | Crystallinity a                  | Reference                             |\n| Graphene   | C 6 H 6       | RT b                  | P H 2         | 400, R1                                      | -                  | Cu                                         | h                                | Zhang et al. 49                       |\n| BN         | BBr 3         | RT                    | NH 3          | 400, 700, R1                                 | /C24 0.45          | silica                                     | t                                | Ma \u02da rlid et al. 50                   |\n| BN         | BBr 3         | RT                    | NH 3          | 250-750, R1                                  | 0.45-1.2           | SiO 2                                      | t                                | Olander et al. 51                     |\n| BN         | BBr 3         | RT                    | NH 3          | 750, R1                                      | 0.8                | silica, AAO, ZnO, Si 3 N 4 , carbon fibers | t                                | Weber et al. 52-57                    |\n|            | BCl 3         | RT                    | NH 3          | /C24 227, R1                                 | /C24 0.96          | ZrO 2                                      | a                                | Ferguson et al. 58 ; Weimer et al. 59 |\n|            | BCl 3         | RT                    | NH 3          | /C24 277, R1                                 | -                  | Ru(0001)                                   | h c                              | Bjelkevig et al. 60                   |\n|            | BCl 3         | RT                    | NH 3          | /C24 277, R1                                 | -                  | Co(0001)                                   | h c                              | Beatty et al. 61 ; Driver et al. 62   |\n|            | BCl 3         | RT                    | NH 3          | /C24 327, R1                                 | /C24 0.7           | RuO 2 (110)                                | h c                              | Jones et al. 63                       |\n|            | BCl 3         | RT                    | NH 3          | /C24 230, R1                                 | -                  | Al                                         | -                                | Kilbury et al. 64                     |\n|            | BCl 3         | RT                    | NH 3          | 630, R1                                      | 0.42               | Si(100)                                    | -                                | Consiglio et al. 65                   |\n|            | BCl 3         | RT                    | NH 3          | /C24 327, R1                                 | 1.65               | Ni(111)                                    | h                                | Jones et al. 66                       |\n|            | BCl 3         | RT                    | NH 3          | /C24 327, R1                                 | /C24 1.4           | B 2 O 3                                    | -                                | Pilli et al. 67                       |\n|            | BCl 3         | RT                    | N 2 H 4       | 350, R1                                      | /C24 0.8           | SiGe, Cu, HOPG                             | a                                | Wolf et al. 68                        |\n|            | TEB           | RT                    | NH 3          | 150-350, R1                                  | -                  | Zn                                         | -                                | Kilbury et al. 64                     |\n|            | TEB           | RT                    | NH 3          | 600-900, R1                                  | 0.7                | sapphire or Si                             | a (600 /C14 C), h (900 /C14 C) d | Snure et al. 69                       |\n|            | TEB           | RT                    | P N 2 / P H 2 | 250-350, R1                                  | 0.15-0.47          | Si, quartz                                 | h                                | Haider et al. 70                      |\n|            | TEMAB         | RT                    | P NH 3        | 250-350, R1                                  | 1.1                | Si                                         | h                                | Park et al. 71                        |\n|            | B 3 N 3 H 6   | RT                    | e /C0 e       | 27, 100, R1                                  | /C24 3.2           | Si                                         | t and h                          | Sprenger et al. 72                    |\n|            | B 2 H 6 f     | RT                    | NH 3          | 300-400, R1                                  | -                  | Si                                         | -                                | Kovalgin et al. 73                    |\n|            | TCB           | 70 /C14 C             | HDMS          | 80, R3                                       | 1.8                | Si                                         | h g                              | Hao et al. 45,46                      |"
  },
  {
   "index": 1,
   "caption": "",
   "markdown": "| Precursor A               | Precursor A           | Precursor B    | Growth Temperature ( /C14 C) and Mechanism   | GPC (A \u02da /Cycle)   | Crystallinity   | Reference                                       |\n|---------------------------|-----------------------|----------------|----------------------------------------------|--------------------|-----------------|-------------------------------------------------|\n| Formula                   | Temperature ( /C14 C) | Precursor B    | Growth Temperature ( /C14 C) and Mechanism   | GPC (A \u02da /Cycle)   | Crystallinity   | Reference                                       |\n| MoCl 5                    | 120                   | H 2 S          | 300, R1                                      | /C24 1.6           | 2H a            | Tan et al. 77                                   |\n| MoCl 5                    | 105                   | H 2 S          | 350-450, R1                                  | 0.87               | 2H              | Browning et al. 85                              |\n| MoCl 5                    | 70                    | H 2 S          | 375-475, R1                                  | -                  | 2H a            | Valdivia et al. 86                              |\n| MoCl 5                    | 200                   | H 2 S          | 430-470, R1                                  | /C24 4.0           | 2H              | Huang et al. 87                                 |\n| MoCl 5                    | 200                   | H 2 S          | 450, R1                                      | 6.9                | 2H              | Liu et al. 88                                   |\n| MoCl 5                    | 90                    | H 2 S          | 500-900, R2                                  | 0.07-0.17          | 2H              | Kim et al. 36                                   |\n| Mo(CO) 6                  | RT                    | H 2 S          | 155-170, R1                                  | /C24 2.5           | 2H              | Nandi et al. 89                                 |\n| Mo(CO) 6                  | RT                    | H 2 S          | 155-175, R1                                  | 0.74               | 2H b            | Pyeon et al. 78                                 |\n| Mo(CO) 6                  | RT                    | P H 2 S        | 175-225, R1                                  | /C24 0.5           | 2H              | Jang et al. 90                                  |\n| Mo(CO) 6                  | RT                    | CH 3 S 2 CH 3  | 100-120, R1                                  | 1.1                | 2H c            | Jin et al. 91 ; Shin et al. 92 ; Kwon et al. 93 |\n| Mo(CO) 6                  | RT                    | O 3            | 160, R3                                      | /C24 0.8           | 2H and 3R d     | Martella et al. 38                              |\n| Mo(NMe 2 ) 4              | RT                    | H 2 S          | 60, R1                                       | 1.2                | 2H a            | Jurca et al. 94                                 |\n| Mo(NMe 2 ) 4              | RT                    | HS(CH 2 ) 2 SH | 50, R1                                       | -                  | 2H c            | Cadot et al. 95                                 |\n| Mo(the) 3                 | 115                   | H 2 S          | 300, R1                                      | 0.25               | 2H              | Mattinen et al. 96                              |\n| MoF 6                     | RT                    | H 2 S          | 200, R1                                      | 0.46               | 2H c            | Mane et al. 97                                  |\n| ( t abun) 2 (NMe 2 ) 2 Mo | RT                    | p O 2          | 150, R3                                      | 2.0                | 2H d            | Keller et al. 39                                |"
  },
  {
   "index": 2,
   "caption": "",
   "markdown": "| Materials   | Precursor A   | Precursor A           | Precursor B         | Growth Temperature ( /C14 C) and Mechanism   | GPC (A \u02da /Cycle)   | Crystallinity   | Reference           |\n|-------------|---------------|-----------------------|---------------------|----------------------------------------------|--------------------|-----------------|---------------------|\n| Materials   | Formula       | Temperature ( /C14 C) | Precursor B         | Growth Temperature ( /C14 C) and Mechanism   | GPC (A \u02da /Cycle)   | Crystallinity   | Reference           |\n| MoSe 2      | MoCl 5        | 120                   | ((CH 3 ) 3 Si) 2 Se | 300, R1                                      | -                  | 2H              | Krbal et al. 99     |\n| MoSe 2      | Mo(CO) 6      | 55                    | ((CH 3 ) 3 Si) 2 Se | 167, R1                                      | -                  | 2H              | Krbal et al. 99     |\n| MoSe 2      |               | RT                    | p O 2               | 162, R3                                      | -                  | 2H a            | Dai et al. 40       |\n| WSe 2       | WCl 6         | 85                    | DESe                | 600-800, R2                                  | -                  | 2H              | Park et al. 37      |\n| WSe 2       |               | 110                   | H 2 Se              | 390, R1                                      | 5                  | 2H              | Browning et al. 100 |"
  },
  {
   "index": 3,
   "caption": "",
   "markdown": "| Precursor A             | Precursor A           | Precursor B   | Reducing Agent   | Growth Temperature ( /C14 C) and Mechanism   | GPC (A \u02da /cycle)   | Crystallinity   | Reference             |\n|-------------------------|-----------------------|---------------|------------------|----------------------------------------------|--------------------|-----------------|-----------------------|\n| Formula                 | Temperature ( /C14 C) | Precursor B   | Reducing Agent   | Growth Temperature ( /C14 C) and Mechanism   | GPC (A \u02da /cycle)   | Crystallinity   | Reference             |\n| WF 6                    | RT                    | H 2 S         | DEZ              | 300, R1                                      | 0.1-1.1            | 2H a            | Scharf et al. 104     |\n| WF 6                    |                       |               | DEZ              | 300-350, R1                                  | 0.1-1.1            | 2H              | Scharf et al. 105,106 |\n| WF 6                    |                       |               | Si/ P H 2        | 300-450, R1                                  | 0.2                | 2H              | Delabie et al. 107    |\n| WF 6                    |                       |               | P H 2            | 300, R1                                      | 0.17-0.42          | 2H              | Groven et al. 108     |\n| WF 6                    |                       |               | P H 2            | 300, R1                                      | /C24 1             | 2H              | Groven et al. 109     |\n| WF 6                    |                       |               | P H 2            | 300-450, R1                                  | /C24 1             | 2H              | Groven et al. 110     |\n| W(CO) 6                 | -                     | H 2 S         | -                | 150-240, R1                                  | 0.2                | a b             | Nandi et al. 111      |\n| W(CO) 6                 | 60                    |               | -                | 400, R1                                      | /C24 3.6           | 2H              | Sun et al. 112        |\n| W(CO) 6                 | 40                    | P H 2 S       | -                | 350, R1                                      | /C24 1             | 2H              | Yeo et al. 113        |\n| WCl 5                   | 110                   | H 2 S         | -                | 390, R1                                      | 1.25               | 2H              | Browning et al. 114   |\n| WH 2 (iPrCp) 2          | -                     | P O 2         | -                | 300, R3                                      | /C24 1             | 2H c            | Song et al. 41        |\n| (N t Bu) 2 (NMe 2 ) 2 W | 100                   | P O 2         | -                | 160-220, R3                                  | 1                  | 2H d            | Zeng et al. 42        |"
  },
  {
   "index": 4,
   "caption": "",
   "markdown": "| Materials   | Precursor A   | Precursor A           | Precursor B   | Growth Temperature ( /C14 C) and Mechanism   | Substrate a   | GPC (A \u02da /Cycle)    | Crystallinity b                       | Reference                             |\n|-------------|---------------|-----------------------|---------------|----------------------------------------------|---------------|---------------------|---------------------------------------|---------------------------------------|\n| Materials   | Formula       | Temperature ( /C14 C) | Precursor B   | Growth Temperature ( /C14 C) and Mechanism   | Substrate a   | GPC (A \u02da /Cycle)    | Crystallinity b                       | Reference                             |\n| TiS 2       | TiCl 4        | RT                    | H 2 S         | 400-500, R1                                  | SLG           | 0.26-0.27           | h                                     | Pore et al. 116                       |\n| TiS 2       | TiCl 4        | RT                    | H 2 S         | 400-500, R1                                  | ZnS           | 0.18                | h                                     | Pore et al. 116                       |\n| TiS 2       | TiCl 4        | RT                    | H 2 S         | 400-500, R1                                  | Rh            | 0.14                | a                                     | Pore et al. 116                       |\n| TiS 2       | TiCl 4        | RT                    | H 2 S         | 400-500, R1                                  | Ir            | 0.16                | h                                     | Pore et al. 116                       |\n| TiS 2       | TiCl 4        | RT                    | H 2 S         | 400-500, R1                                  | Pd            | 0.11                | h                                     | Pore et al. 116                       |\n| TiS 2       | TiCl 4        | RT                    | H 2 S         | 400-500, R1                                  | Pt            | 0.12                | h                                     | Pore et al. 116                       |\n| TiS 2       | TiCl 4        | RT                    | H 2 S         | 400-500, R1                                  | Ru            | 0.15                | c and/or h                            | Pore et al. 116                       |\n| TiS 2       | TiCl 4        | RT                    | H 2 S         | 400-500, R1                                  | TiN           | 0.26                | h                                     | Pore et al. 116                       |\n| ZrS 2       | ZrCl 4        | 130-135               | H 2 S         | 75-250, R1 200-500, R1                       | TiO 2 SLG     | 0.37-0.75 0.02-0.08 | - a (<350 /C14 C), /C14               | Mahuli et al. 117 Mattinen et al. 119 |\n| ZrS 2       | Zr(NEtMe) 4   | 40                    | H 2 S         | 50-200, R1                                   | SLG           | 0.7-0.8             | h (200 /C14 C)                        | Mahuli et al. 117 Mattinen et al. 119 |\n| HfS 2       | HfCl 4        | 125-130               | H 2 S         | 200-500, R1                                  | SLG           | 0.06-0.11           | h ( R 350 /C14 C)                     | Mattinen et al. 119                   |\n| HfS 2       | HfI 4         | 170                   | H 2 S         | 200-500, R1                                  | SLG           | 0.1                 | h ( R 300 /C14 C)                     | Mattinen et al. 119                   |\n| HfS 2       | Hf(NEtMe) 4   | 40                    | H 2 S         | 50-200, R1                                   | SLG           | 0.7-0.8             | h                                     | Mattinen et al. 119                   |\n| ReS 2       | ReCl 5        | 110                   | H 2 S         | 120-500, R1                                  | Si            | 0.2-0.9             | a (<200 /C14 C), 1T 0 ( R 200 /C14 C) | Ha \u00a8ma \u00a8 la \u00a8inen et al. 124          |"
  },
  {
   "index": 5,
   "caption": "",
   "markdown": "| Materials   | Precursor A   | Precursor A           | Precursor B   | Growth Temperature ( /C14 C) and Mechanism   | GPC (A \u02da /Cycle)   | Crystallinity                              | Reference         |\n|-------------|---------------|-----------------------|---------------|----------------------------------------------|--------------------|--------------------------------------------|-------------------|\n| Materials   | Formula       | Temperature ( /C14 C) | Precursor B   | Growth Temperature ( /C14 C) and Mechanism   | GPC (A \u02da /Cycle)   | Crystallinity                              | Reference         |\n| FeS         | Fe(amd) 2     | 75                    | H 2 S         | 80-300, R1                                   | 0.19-0.4           | te at % 120 /C14 C, h or m at R 160 /C14 C | Shao et al. 132   |\n| NiS         | Ni(thd) 2     | 165                   | H 2 S         | 175-350, R1                                  | 0.09-0.13          | r                                          | Mahuli et al. 133 |"
  },
  {
   "index": 6,
   "caption": "",
   "markdown": "| Materials   | Precursor A              | Precursor A           | Precursor B         | Growth Temperature ( /C14 C) and Mechanism   | GPC (A \u02da /Cycle)   | Crystallinity a   | Reference                                 |\n|-------------|--------------------------|-----------------------|---------------------|----------------------------------------------|--------------------|-------------------|-------------------------------------------|\n| Materials   | Formula                  | Temperature ( /C14 C) | Precursor B         | Growth Temperature ( /C14 C) and Mechanism   | GPC (A \u02da /Cycle)   | Crystallinity a   | Reference                                 |\n| InSe        | InCl 3                   | 110                   | H 2 Se              | 350, R1                                      | 0.5                | r                 | Browning et al. 137                       |\n| In 2 Se 3   | InCl 3                   | 285                   | (Et 3 Si) 2 Se      | 295, R1                                      | 0.55               | -                 | Hatanpa \u00a8a \u00a8 et al. 141 ; Pore et al. 142 |\n| GeS         | Ge precursor b           | 40                    | H 2 S               | 50-200, R1                                   | 0.28-0.02          | a                 | Kim et al. 143                            |\n| GeSe        | HGeCl 3                  | 3                     | [(CH 3 ) 3 Si] 2 Se | 70-150, R1                                   | 1.04-1.15          | crystalline c     | Kim et al. 144                            |\n| GeTe        | GeCl 2 \u2219 C 4 H 8 O 2     | 70                    | (Et 3 Si) 2 Te      | 90, R1                                       | 0.42               | mixed a and r     | Pore et al. 142                           |\n| GeTe        | GeCl 2 \u2219 C 4 H 8 O 2     | 65                    | (Et 3 Si) 2 Te      | 90, R1                                       | -                  | -                 | Knapas et al. 145                         |\n| GeTe        | GeCl 2 \u2219 C 4 H 8 O 2     | 65                    | (Et 3 Si) 2 Te      | 90-130, R1                                   | 0.11-0.52          | r d               | Sarnet et al. 146                         |\n| GeTe        | GeBr 2                   | -                     | (Et 3 Si) 2 Te      | 140, R1                                      | -                  | -                 | Pore et al. 142                           |\n| GeTe        | Ge(N(Si(CH 3 ) 3 ) 2 ) 2 | 50, 70                | (Me 3 Si) 2 Te      | 70-120, R1                                   | 0.75-2.57          | r e               | Gwon et al. 147,148                       |\n| GeTe        | HGeCl 3                  | 3                     | (Me 3 Si) 2 Te      | 50-100, R1                                   | -                  | r f               | Gwon et al. 149                           |\n| GeTe        | HGeCl 3                  | 3                     | (Me 3 Si) 2 Te      | 60, R1                                       | /C24 1             | a                 | Cheng et al. 150                          |"
  },
  {
   "index": 7,
   "caption": "",
   "markdown": "| Materials   | Precursor A    | Precursor A           | Precursor B   | Growth Temperature ( /C14 C) and Mechanism   | GPC (A \u02da /Cycle)   | Crystallinity a                             | Reference                       |\n|-------------|----------------|-----------------------|---------------|----------------------------------------------|--------------------|---------------------------------------------|---------------------------------|\n| Materials   | Formula        | Temperature ( /C14 C) | Precursor B   | Growth Temperature ( /C14 C) and Mechanism   | GPC (A \u02da /Cycle)   | Crystallinity a                             | Reference                       |\n| SnS         | Sn(acac) 2     | 105                   | H 2 S         | 125-225, R1                                  | 0.19-0.23          | -                                           | Kim et al. 158                  |\n| SnS         | Sn(acac) 2     | 95                    | H 2 S         | 390, R1                                      | 4.7                | o                                           | Browning et al. 114             |\n| SnS         | Sn(acac) 2     | 80                    | H 2 S         | 80-200, R1                                   | -                  | o or c b                                    | Bilousov et al. 168             |\n| SnS         | Sn(amd) 2      | 95                    | H 2 S         | 100-200, R1                                  | 0.86-0.9           | o                                           | Sinsermsuksakul et al. 159      |\n| SnS         | Sn(dmamp) 2    | 52                    | H 2 S         | 90-240, R1                                   | 0.36 at 150 /C14 C | c and o (90-180 /C14 C), o (210-240 /C14 C) | Baek et al. 160                 |\n| SnS         | TDMA-Sn        | 50                    | H 2 S         | 160-180, R1                                  | 0.35-0.51          | o                                           | Ham et al. 162                  |\n| SnS         | TDMA-Sn        | 40                    | H 2 S         | 100, R3                                      | 0.75               | o c                                         | Jang et al. 44                  |\n| SnS         | Sn precursor d | 45                    | H 2 S         | 50-200, R1                                   | 0.5-1.2            | o (70 /C14 C)                               | Kim et al. 143                  |\n| SnS 2       | TDMA-Sn        | 55                    | H 2 S         | 135, R1                                      | -                  | h (on Cu 2 S), a (on quartz)                | Thimsen et al. 169              |\n| SnS 2       | TDMA-Sn        | 50                    | H 2 S         | 60-150, R1                                   | 0.64-1.67          | a (60-120 /C14 C), h (140-150 /C14 C)       | Ham et al. 162                  |\n| SnS 2       | TDMA-Sn        | 50                    | H 2 S         | 150, R1                                      | /C24 0.27          | h e                                         | Ham et al. 163 ; Lee et al. 170 |\n| SnS 2       | TDMA-Sn        | 50                    | H 2 S         | 150, R1                                      | /C24 0.51          | a (<11.2 nm), h ( R 11.2 nm)                | Wondeok et al. 171              |\n| SnS 2       | TDMA-Sn        | 50                    | H 2 S         | 150, R1                                      | 0.75               | h f                                         | Lee et al. 164                  |\n| SnS 2       | Sn(OAc) 4      | 130                   | H 2 S         | 150, R1                                      | 0.11               | te g                                        | Mattinen et al. 172             |"
  },
  {
   "index": 8,
   "caption": "",
   "markdown": "| Materials   | Precursor A                      | Precursor A           | Precursor B    | Growth Temperature ( /C14 C) and Mechanism   | GPC (A \u02da /Cycle)   | Crystallinity a     | Reference                                                 |\n|-------------|----------------------------------|-----------------------|----------------|----------------------------------------------|--------------------|---------------------|-----------------------------------------------------------|\n| Materials   | Formula                          | Temperature ( /C14 C) | Precursor B    | Growth Temperature ( /C14 C) and Mechanism   | GPC (A \u02da /Cycle)   | Crystallinity a     | Reference                                                 |\n| Sb 2 Te 3   | SbCl 3                           | 30                    | (Et 3 Si) 2 Te | 60-140, R1                                   | 0.02-0.6           | r                   | Hatanpa \u00a8a \u00a8 et al. 141 ; Pore et al. 142                 |\n| Sb 2 Te 3   | SbCl 3                           | 55                    | (Et 3 Si) 2 Te | 80, R1                                       | 0.16               | r                   | Zastrow et al. 180                                        |\n| Sb 2 Te 3   | SbCl 3                           | 70                    | (Me 3 Si) 2 Te | 50-180, R1                                   | -                  | r                   | Zhang et al. 176 ; Gu et al. 181 ; Nminibapiel et al. 182 |\n| Sb 2 Te 3   | SbCl 3                           | 70                    | (Me 3 Si) 2 Te | 60-100, R1                                   | 1.2                | -                   | Zheng et al. 177                                          |\n| Sb 2 Te 3   | Sb(OEt) 3                        | -                     | (Et 3 Si) 2 Te | 140, R1                                      | -                  | -                   | Pore et al. 142                                           |\n| Sb 2 Te 3   | Sb(OEt) 3                        | 40                    | (Me 3 Si) 2 Te | 70, R1                                       | 0.4                | r                   | Gwon et al. 149 ; Eom et al. 183                          |\n| Sb 2 Te 3   | Sb(NMe 2 ) 3                     | 40                    | Te(GeMe 3 ) 2  | 80, R1                                       | -                  | mixed phases        | Han et al. 184                                            |\n| Bi 2 S 3    | Bi(thd) 3                        | 200                   | H 2 O          | 300, R3                                      | -                  | o b                 | Liu et al. 43                                             |\n| Bi 2 S 3    | Bi(thd) 3                        | 95                    | H 2 S          | 125-300, R1                                  | 0.34-0.37          | o                   | Mahuli et al. 185                                         |\n| Bi 2 Se 3   | BiCl 3                           | 140                   | (Et 3 Si) 2 Se | 165, R1                                      | 0.97               | -                   | Hatanpa \u00a8a \u00a8 et al. 141 ; Pore et al. 142                 |\n| Bi 2 Se 3   | BiCl 3                           | 140                   | (Et 3 Si) 2 Se | 160-350, R1                                  | 0.1-1.6            | major r and minor o | Sarnet et al. 186                                         |\n| Bi 2 Te 3   | BiCl 3                           | 140                   | (Et 3 Si) 2 Te | 165, R1                                      | /C24 1.2           | -                   | Hatanpa \u00a8a \u00a8 et al. 141 ; Pore et al. 142                 |\n| Bi 2 Te 3   | BiCl 3                           | 140                   | (Et 3 Si) 2 Te | 160-350, R1                                  | 0.05-1.1           | r                   | Sarnet et al. 187                                         |\n| Bi 2 Te 3   | BiCl 3                           | 140                   | (Me 3 Si) 2 Te | 165-170, R1                                  | -                  | r                   | Zhang et al. 176 ; Nminibapiel et al. 182                 |\n| Bi 2 Te 3   | BiCl 3                           | 140                   | (Me 3 Si) 2 Te | 100-160, R1                                  | 0.4-1.3            | r                   | Bae et al. 188                                            |\n| Bi 2 Te 3   | (Me 2 N) 3 Bi                    | RT                    | (Et 3 Si) 2 Te | 70-120, R1                                   | -                  | r                   | Rusek et al. 189                                          |\n| Bi 2 Te 3   | (MeEtN) 3 Bi                     | RT                    | (Et 3 Si) 2 Te | 120, R1                                      | -                  | r                   | Rusek et al. 189                                          |\n| Bi 2 Te 3   | [(Me 3 Si) 2 NBi- m -NSiMe 3 ] 2 | 100                   | (Et 3 Si) 2 Te | 120-170, R1                                  | /C24 1.1           | r                   | Rusek et al. 189                                          |"
  },
  {
   "index": 9,
   "caption": "",
   "markdown": "| Materials   | Precursor A              | Precursor A           | Precursor B   | Growth Temperature ( /C14 C) and Mechanism   | GPC (A \u02da /Cycle)   | Crystallinity a                                          | Reference                                             |\n|-------------|--------------------------|-----------------------|---------------|----------------------------------------------|--------------------|----------------------------------------------------------|-------------------------------------------------------|\n| Materials   | Formula                  | Temperature ( /C14 C) | Precursor B   | Growth Temperature ( /C14 C) and Mechanism   | GPC (A \u02da /Cycle)   | Crystallinity a                                          | Reference                                             |\n| MoO 3       | Mo(CO) 6                 | RT                    | O 3 +H 2 O    | 152-172, R1                                  | 0.35-0.7           | o b                                                      | Diskus et al. 198                                     |\n| MoO 3       | Mo(CO) 6                 | RT                    | O 3 +H 2 O    | 167, R1                                      | 0.7                | m c , o d,e                                              | Diskus et al. 199                                     |\n| MoO 3       | Mo(CO) 6                 | 70                    | O 3           | 120 & 150, R1                                | 0.9-3.4            | -                                                        | Liu et al. 204                                        |\n| MoO 3       | Mo(CO) 6                 | RT                    | P O 2         | 130-190, R1                                  | 0.47-1.0           | m f , o g                                                | Dai et al. 200                                        |\n| MoO 3       | (N t Bu) 2 (NMe 2 ) 2 Mo | 50                    | O 3           | 100-300, R1                                  | 0.35-2.4           | -                                                        | Bertuch et al. 205                                    |\n| MoO 3       | (N t Bu) 2 (NMe 2 ) 2 Mo | 50                    | P O 2         | 50-350, R1                                   | 0.8-1.88           | a (50-200 /C14 C), m ( R 250 /C14 C), o (300-350 /C14 C) | Vos et al. 201                                        |\n| MoO 3       | (N t Bu) 2 (NMe 2 ) 2 Mo | -                     | P O 2         | 100-350, R1                                  | -                  | o h                                                      | Wei et al. 202                                        |\n| MoO 3       | (N t Bu) 2 (NMe 2 ) 2 Mo | -                     | P O 2         | 150 & 250, R1                                | 0.78-1.21          | o i                                                      | Xu et al. 206                                         |\n| MoO 3       | MoF 6                    | -                     | Si 2 H 6      | 200, R3 j                                    | -                  | -                                                        | Tseng et al. 207                                      |\n| WO 3        | W(CO) 6                  | RT                    | O 3           | 160-225, R1                                  | 0.06-0.28          | tc k                                                     | Malm et al. 208                                       |\n| WO 3        | W(CO) 6                  | RT                    | O 3           | 190, R1                                      | 0.21               | m l                                                      | Nandi et al. 209                                      |\n| WO 3        | W(CO) 6                  | 67                    | H 2 O         | 150-320, R1                                  | 0.2                | -                                                        | Mamun et al. 210,211                                  |\n| WO 3        | W(CO) 6                  | 80                    | H 2 O 2       | 180-200, R1                                  | /C24 0.1           | a m                                                      | Jackson et al. 212                                    |\n| WO 3        | (N t Bu) 2 (NMe 2 ) 2 W  | 75-80                 | H 2 O         | 250-350, R1                                  | 0.05-1.0           | m n                                                      | Hai et al. 213 ; Zhuiykov et al. 214 ; Hai et al. 215 |\n| WO 3        | WO 2 ( t BuAMD) 2        | -                     | H 2 O         | 200-270, R1                                  | 0.13-0.15          | mixed m and o                                            | Mouat et al. 216                                      |"
  }
 ]
}
