Repository: seul22lee/PSED

# PSED — Process–Structure Extraction Database

PSED turns published ALD papers into a structured, provenance-carrying knowledge
base: what was deposited, under which conditions, measured how, and with what
result — each record traceable to the figure, caption, table or sentence it came
from.

**This directory is self-contained.** Copy `psed_v1/` into an empty repository,
install `requirements.txt`, and every supported command runs. Nothing here
imports, reads or resolves a path into any pre-`psed_v1` tree; that is enforced
by `tests/integration/test_standalone.py`.

File: psed_v1/03_corpus/extracted/10.1021_acs.chemmater.2c02292/records.json (part 1 of 2)
[
 {
  "doi": "10.1021_acs.chemmater.2c02292",
  "material": "RuO2",
  "material_raw": "",
  "phase": null,
  "series_axis": null,
  "series_value": "",
  "series_kind": null,
  "series_value_num": null,
  "series_unit": null,
  "measurand": {
   "quantity": "growth_per_cycle",
   "unit": "\u00c5"
  },
  "coordinate": "pulse_time",
  "coordinate_unit": "s",
  "points": [
   [
    15,
    0.65
   ],
   [
    30,
    0.87
   ],
   [
    40,
    1.03
   ],
   [
    45,
    1.02
   ],
   [
    50,
    1.05
   ]
  ],
  "controlled": {
   "pulse_time": "25 s"
  },
  "chemistry": {
   "precursors": [
    "RuO4"
   ],
   "coreactants": [
    "methanol",
    "ethanol",
    "1-propanol",
    "2-propanol"
   ]
  },
  "source": "measured",
  "study_type": "both",
  "provenance": {
   "figure": "Fig 1",
   "figure_number": "1",
   "fig_docling_index": "1",
   "panel": "a",
   "caption": "Figure 1: ALD characteristics: a) Growth per cycle (GPC) as a function of RuO4 pulse time, using a fixed pulse time of 25s for methanol. b) GPC as a function of methanol pulse time, with the RuO4 puls",
   "extractor": "vision-llm"
  }
 },
 {
  "doi": "10.1021_acs.chemmater.2c02292",
  "material": "RuO2",
  "material_raw": "",
  "phase": null,
  "series_axis": null,
  "series_value": "",
  "series_kind": null,
  "series_value_num": null,
  "series_unit": null,
  "measurand": {
   "quantity": "growth_per_cycle",
   "unit": "\u00c5"
  },
  "coordinate": "pulse_time",
  "coordinate_unit": "s",
  "points": [
   [
    5,
    0.88
   ],
   [
    10,
    0.9
   ],
   [
    20,
    1.03
   ],
   [
    25,
    1.08
   ],
   [
    30,
    1.03
   ]
  ],
  "controlled": {
   "pulse_time": "40 s"
  },
  "chemistry": {
   "precursors": [
    "RuO4"
   ],
   "coreactants": [
    "methanol",
    "ethanol",
    "1-propanol",
    "2-propanol"
   ]
  },
  "source": "measured",
  "study_type": "both",
  "provenance": {
   "figure": "Fig 1",
   "figure_number": "1",
   "fig_docling_index": "1",
   "panel": "b",
   "caption": "Figure 1: ALD characteristics: a) Growth per cycle (GPC) as a function of RuO4 pulse time, using a fixed pulse time of 25s for methanol. b) GPC as a function of methanol pulse time, with the RuO4 puls",
   "extractor": "vision-llm"
  }
 },
 {
  "doi": "10.1021_acs.chemmater.2c02292",
  "material": "RuO2",
  "material_raw": "",
  "phase": null,
  "series_axis": null,
  "series_value": "",
  "series_kind": null,
  "series_value_num": null,
  "series_unit": null,
  "measurand": {
   "quantity": "growth_per_cycle",
   "unit": "\u00c5"
  },
  "coordinate": "deposition_temperature",
  "coordinate_unit": "\u00b0C",
  "points": [
   [
    60,
    1.1
   ],
   [
    80,
    0.98
   ],
   [
    100,
    1.03
   ],
   [
    120,
    1.1
   ]
  ],
  "controlled": {},
  "chemistry": {
   "precursors": [
    "RuO4"
   ],
   "coreactants": [
    "methanol",
    "ethanol",
    "1-propanol",
    "2-propanol"
   ]
  },
  "source": "measured",
  "study_type": "both",
  "provenance": {
   "figure": "Fig 1",
   "figure_number": "1",
   "fig_docling_index": "1",
   "panel": "c",
   "caption": "Figure 1: ALD characteristics: a) Growth per cycle (GPC) as a function of RuO4 pulse time, using a fixed pulse time of 25s for methanol. b) GPC as a function of methanol pulse time, with the RuO4 puls",
   "extractor": "vision-llm"
  }
 },
 {
  "doi": "10.1021_acs.chemmater.2c02292",
  "material": "RuO2",
  "material_raw": "Si-H",
  "phase": null,
  "series_axis": "substrate",
  "series_value": "Si-H",
  "series_kind": "categorical",
  "series_value_num": null,
  "series_unit": null,
  "measurand": {
   "quantity": "film_thickness",
   "unit": "nm"
  },
  "coordinate": "cycle_number",
  "coordinate_unit": "",
  "points": [
   [
    15,
    1.75
   ],
   [
    20,
    2.23
   ],
   [
    35,
    3.71
   ],
   [
    50,
    5.16
   ],
   [
    70,
    7.28
   ],
   [
    85,
    8.78
   ]
  ],
  "controlled": {
   "temperature": "100 \u00b0C"
  },
  "chemistry": {
   "precursors": [
    "RuO4"
   ],
   "coreactants": [
    "methanol",
    "ethanol",
    "1-propanol",
    "2-propanol"
   ]
  },
  "source": "measured",
  "study_type": "both",
  "provenance": {
   "figure": "Fig 1",
   "figure_number": "1",
   "fig_docling_index": "1",
   "panel": "d",
   "caption": "Figure 1: ALD characteristics: a) Growth per cycle (GPC) as a function of RuO4 pulse time, using a fixed pulse time of 25s for methanol. b) GPC as a function of methanol pulse time, with the RuO4 puls",
   "extractor": "vision-llm"
  }
 },
 {
  "doi": "10.1021_acs.chemmater.2c02292",
  "material": "RuO2",
  "material_raw": "Si with native oxide",
  "phase": null,
  "series_axis": "substrate",
  "series_value": "Si with native oxide",
  "series_kind": "categorical",
  "series_value_num": null,
  "series_unit": null,
  "measurand": {
   "quantity": "film_thickness",
   "unit": "nm"
  },
  "coordinate": "cycle_number",
  "coordinate_unit": "",
  "points": [
   [
    20,
    1.72
   ],
   [
    25,
    2.75
   ],
   [
    35,
    3.55
   ],
   [
    50,
    5.0
   ]
  ],
  "controlled": {
   "temperature": "100 \u00b0C"
  },
  "chemistry": {
   "precursors": [
    "RuO4"
   ],
   "coreactants": [
    "methanol",
    "ethanol",
    "1-propanol",
    "2-propanol"
   ]
  },
  "source": "measured",
  "study_type": "both",
  "provenance": {
   "figure": "Fig 1",
   "figure_number": "1",
   "fig_docling_index": "1",
   "panel": "d",
   "caption": "Figure 1: ALD characteristics: a) Growth per cycle (GPC) as a function of RuO4 pulse time, using a fixed pulse time of 25s for methanol. b) GPC as a function of methanol pulse time, with the RuO4 puls",
   "extractor": "vision-llm"
  }
 },
 {
  "doi": "10.1021_acs.chemmater.2c02292",
  "material": "RuO2",
  "material_raw": "",
  "phase": null,
  "series_axis": null,
  "series_value": "",
  "series_kind": null,
  "series_value_num": null,
  "series_unit": null,
  "measurand": {
   "quantity": "spatial_coordinate",
   "unit": "\u00b5m"
  },
  "coordinate": "Ru L intensity",
  "coordinate_unit": "a.u.",
  "points": [
   [
    18.9,
    0
   ],
   [
    15.5,
    10
   ],
   [
    14.3,
    20
   ],
   [
    14.3,
    30
   ],
   [
    15.1,
    40
   ],
   [
    15.9,
    50
   ]
  ],
  "controlled": {},
  "chemistry": {
   "precursors": [
    "RuO4"
   ],
   "coreactants": [
    "methanol",
    "ethanol",
    "1-propanol",
    "2-propanol"
   ]
  },
  "source": "measured",
  "study_type": "both",
  "provenance": {
   "figure": "Fig 1",
   "figure_number": "1",
   "fig_docling_index": "1",
   "panel": "f",
   "caption": "Figure 1: ALD characteristics: a) Growth per cycle (GPC) as a function of RuO4 pulse time, using a fixed pulse time of 25s for methanol. b) GPC as a function of methanol pulse time, with the RuO4 puls",
   "extractor": "vision-llm"
  }
 },
 {
  "doi": "10.1021_acs.chemmater.2c02292",
  "material": "RuO2",
  "material_raw": "Ru metal (RuO4-H2)",
  "phase": null,
  "series_axis": "material",
  "series_value": "Ru metal (RuO4-H2)",
  "series_kind": "categorical",
  "series_value_num": null,
  "series_unit": null,
  "measurand": {
   "quantity": "Intensity",
   "unit": "CPS"
  },
  "coordinate": "Binding energy",
  "coordinate_unit": "eV",
  "points": [
   [
    292.0,
    180
   ],
   [
    289.0,
    180
   ],
   [
    286.0,
    190
   ],
   [
    284.8,
    280
   ],
   [
    284.2,
    700
   ],
   [
    283.6,
    420
   ],
   [
    282.5,
    170
   ],
   [
    281.0,
    200
   ],
   [
    280.3,
    860
   ],
   [
    280.0,
    1760
   ],
   [
    279.7,
    1460
   ],
   [
    279.3,
    800
   ],
   [
    278.8,
    300
   ],
   [
    278.0,
    80
   ]
  ],
  "controlled": {},
  "chemistry": {
   "precursors": [
    "RuO4"
   ],
   "coreactants": [
    "methanol",
    "ethanol",
    "1-propanol",
    "2-propanol"
   ]
  },
  "source": "measured",
  "study_type": "both",
  "provenance": {
   "figure": "Fig 2",
   "figure_number": "2",
   "fig_docling_index": "2",
   "panel": "a",
   "caption": "Figure 2: a) Comparison of the in vacuo XPS spectra in the Ru 3d region for metallic Ru (RuO4-H2 ALD process) 58 , and RuO2 (RuO4-methanol process, this work). b) and c) XPS peak deconvolution of the ",
   "extractor": "vision-llm"
  }
 },
 {
  "doi": "10.1021_acs.chemmater.2c02292",
  "material": "RuO2",
  "material_raw": "RuO2 (RuO4-methanol)",
  "phase": null,
  "series_axis": "material",
  "series_value": "RuO2 (RuO4-methanol)",
  "series_kind": "categorical",
  "series_value_num": null,
  "series_unit": null,
  "measurand": {
   "quantity": "Intensity",
   "unit": "CPS"
  },
  "coordinate": "Binding energy",
  "coordinate_unit": "eV",
  "points": [
   [
    294.0,
    180
   ],
   [
    291.0,
    190
   ],
   [
    288.5,
    250
   ],
   [
    287.0,
    350
   ],
   [
    285.3,
    530
   ],
   [
    284.2,
    420
   ],
   [
    282.8,
    300
   ],
   [
    281.8,
    480
   ],
   [
    281.0,
    680
   ],
   [
    280.5,
    520
   ],
   [
    279.8,
    220
   ],
   [
    279.0,
    50
   ]
  ],
  "controlled": {},
  "chemistry": {
   "precursors": [
    "RuO4"
   ],
   "coreactants": [
    "methanol",
    "ethanol",
    "1-propanol",
    "2-propanol"
   ]
  },
  "source": "measured",
  "study_type": "both",
  "provenance": {
   "figure": "Fig 2",
   "figure_number": "2",
   "fig_docling_index": "2",
   "panel": "a",
   "caption": "Figure 2: a) Comparison of the in vacuo XPS spectra in the Ru 3d region for metallic Ru (RuO4-H2 ALD process) 58 , and RuO2 (RuO4-methanol process, this work). b) and c) XPS peak deconvolution of the ",
   "extractor": "vision-llm"
  }
 },
 {
  "doi": "10.1021_acs.chemmater.2c02292",
  "material": "RuO2",
  "material_raw": "Ru 3d5/2",
  "phase": null,
  "series_axis": "peak component",
  "series_value": "Ru 3d5/2",
  "series_kind": "categorical",
  "series_value_num": null,
  "series_unit": null,
  "measurand": {
   "quantity": "Intensity",
   "unit": "CPS"
  },
  "coordinate": "Binding energy",
  "coordinate_unit": "eV",
  "points": [
   [
    283.5,
    0
   ],
   [
    282.5,
    120
   ],
   [
    281.4,
    600
   ],
   [
    280.5,
    200
   ],
   [
    279.8,
    0
   ]
  ],
  "controlled": {},
  "chemistry": {
   "precursors": [
    "RuO4"
   ],
   "coreactants": [
    "methanol",
    "ethanol",
    "1-propanol",
    "2-propanol"
   ]
  },
  "source": "measured",
  "study_type": "both",
  "provenance": {
   "figure": "Fig 2",
   "figure_number": "2",
   "fig_docling_index": "2",
   "panel": "b",
   "caption": "Figure 2: a) Comparison of the in vacuo XPS spectra in the Ru 3d region for metallic Ru (RuO4-H2 ALD process) 58 , and RuO2 (RuO4-methanol process, this work). b) and c) XPS peak deconvolution of the ",
   "extractor": "vision-llm"
  }
 },
 {
  "doi": "10.1021_acs.chemmater.2c02292",
  "material": "RuO2",
  "material_raw": "Ru 3d5/2 satellite",
  "phase": null,
  "series_axis": "peak component",
  "series_value": "Ru 3d5/2 satellite",
  "series_kind": "categorical",
  "series_value_num": null,
  "series_unit": null,
  "measurand": {
   "quantity": "Intensity",
   "unit": "CPS"
  },
  "coordinate": "Binding energy",
  "coordinate_unit": "eV",
  "points": [
   [
    286.0,
    0
   ],
   [
    284.5,
    50
   ],
   [
    283.6,
    140
   ],
   [
    282.5,
    50
   ],
   [
    281.0,
    0
   ]
  ],
  "controlled": {},
  "chemistry": {
   "precursors": [
    "RuO4"
   ],
   "coreactants": [
    "methanol",
    "ethanol",
    "1-propanol",
    "2-propanol"
   ]
  },
  "source": "measured",
  "study_type": "both",
  "provenance": {
   "figure": "Fig 2",
   "figure_number": "2",
   "fig_docling_index": "2",
   "panel": "b",
   "caption": "Figure 2: a) Comparison of the in vacuo XPS spectra in the Ru 3d region for metallic Ru (RuO4-H2 ALD process) 58 , and RuO2 (RuO4-methanol process, this work). b) and c) XPS peak deconvolution of the ",
   "extractor": "vision-llm"
  }
 },
 {
  "doi": "10.1021_acs.chemmater.2c02292",
  "material": "RuO2",
  "material_raw": "Ru 3d3/2",
  "phase": null,
  "series_axis": "peak component",
  "series_value": "Ru 3d3/2",
  "series_kind": "categorical",
  "series_value_num": null,
  "series_unit": null,
  "measurand": {
   "quantity": "Intensity",
   "unit": "CPS"
  },
  "coordinate": "Binding energy",
  "coordinate_unit": "eV",
  "points": [
   [
    288.5,
    0
   ],
   [
    287.0,
    80
   ],
   [
    285.5,
    340
   ],
   [
    284.5,
    120
   ],
   [
    283.5,
    0
   ]
  ],
  "controlled": {},
  "chemistry": {
   "precursors": [
    "RuO4"
   ],
   "coreactants": [
    "methanol",
    "ethanol",
    "1-propanol",
    "2-propanol"
   ]
  },
  "source": "measured",
  "study_type": "both",
  "provenance": {
   "figure": "Fig 2",
   "figure_number": "2",
   "fig_docling_index": "2",
   "panel": "b",
   "caption": "Figure 2: a) Comparison of the in vacuo XPS spectra in the Ru 3d region for metallic Ru (RuO4-H2 ALD process) 58 , and RuO2 (RuO4-methanol process, this work). b) and c) XPS peak deconvolution of the ",
   "extractor": "vision-llm"
  }
 },
 {
  "doi": "10.1021_acs.chemmater.2c02292",
  "material": "RuO2",
  "material_raw": "Ru 3d3/2 satellite",
  "phase": null,
  "series_axis": "peak component",
  "series_value": "Ru 3d3/2 satellite",
  "series_kind": "categorical",
  "series_value_num": null,
  "series_unit": null,
  "measurand": {
   "quantity": "Intensity",
   "unit": "CPS"
  },
  "coordinate": "Binding energy",
  "coordinate_unit": "eV",
  "points": [
   [
    290.0,
    0
   ],
   [
    288.5,
    30
   ],
   [
    287.0,
    70
   ],
   [
    285.5,
    20
   ],
   [
    284.0,
    0
   ]
  ],
  "controlled": {},
  "chemistry": {
   "precursors": [
    "RuO4"
   ],
   "coreactants": [
    "methanol",
    "ethanol",
    "1-propanol",
    "2-propanol"
   ]
  },
  "source": "measured",
  "study_type": "both",
  "provenance": {
   "figure": "Fig 2",
   "figure_number": "2",
   "fig_docling_index": "2",
   "panel": "b",
   "caption": "Figure 2: a) Comparison of the in vacuo XPS spectra in the Ru 3d region for metallic Ru (RuO4-H2 ALD process) 58 , and RuO2 (RuO4-methanol process, this work). b) and c) XPS peak deconvolution of the ",
   "extractor": "vision-llm"
  }
 },
 {
  "doi": "10.1021_acs.chemmater.2c02292",
  "material": "RuO2",
  "material_raw": "C 1s",
  "phase": null,
  "series_axis": "peak component",
  "series_value": "C 1s",
  "series_kind": "categorical",
  "series_value_num": null,
  "series_unit": null,
  "measurand": {
   "quantity": "Intensity",
   "unit": "CPS"
  },
  "coordinate": "Binding energy",
  "coordinate_unit": "eV",
  "points": [
   [
    285.0,
    0
   ],
   [
    284.4,
    35
   ],
   [
    283.8,
    0
   ]
  ],
  "controlled": {},
  "chemistry": {
   "precursors": [
    "RuO4"
   ],
   "coreactants": [
    "methanol",
    "ethanol",
    "1-propanol",
    "2-propanol"
   ]
  },
  "source": "measured",
  "study_type": "both",
  "provenance": {
   "figure": "Fig 2",
   "figure_number": "2",
   "fig_docling_index": "2",
   "panel": "b",
   "caption": "Figure 2: a) Comparison of the in vacuo XPS spectra in the Ru 3d region for metallic Ru (RuO4-H2 ALD process) 58 , and RuO2 (RuO4-methanol process, this work). b) and c) XPS peak deconvolution of the ",
   "extractor": "vision-llm"
  }
 },
 {
  "doi": "10.1021_acs.chemmater.2c02292",
  "material": "RuO2",
  "material_raw": "O 1s",
  "phase": null,
  "series_axis": "peak component",
  "series_value": "O 1s",
  "series_kind": "categorical",
  "series_value_num": null,
  "series_unit": null,
  "measurand": {
   "quantity": "Intensity",
   "unit": "CPS"
  },
  "coordinate": "Binding energy",
  "coordinate_unit": "eV",
  "points": [
   [
    534.5,
    0
   ],
   [
    533.0,
    50
   ],
   [
    531.5,
    200
   ],
   [
    530.2,
    420
   ],
   [
    529.5,
    280
   ],
   [
    528.8,
    50
   ],
   [
    528.0,
    0
   ]
  ],
  "controlled": {},
  "chemistry": {
   "precursors": [
    "RuO4"
   ],
   "coreactants": [
    "methanol",
    "ethanol",
    "1-propanol",
    "2-propanol"
   ]
  },
  "source": "measured",
  "study_type": "both",
  "provenance": {
   "figure": "Fig 2",
   "figure_number": "2",
   "fig_docling_index": "2",
   "panel": "c",
   "caption": "Figure 2: a) Comparison of the in vacuo XPS spectra in the Ru 3d region for metallic Ru (RuO4-H2 ALD process) 58 , and RuO2 (RuO4-methanol process, this work). b) and c) XPS peak deconvolution of the ",
   "extractor": "vision-llm"
  }
 },
 {
  "doi": "10.1021_acs.chemmater.2c02292",
  "material": "RuO2",
  "material_raw": "OH",
  "phase": null,
  "series_axis": "peak component",
  "series_value": "OH",
  "series_kind": "categorical",
  "series_value_num": null,
  "series_unit": null,
  "measurand": {
   "quantity": "Intensity",
   "unit": "CPS"
  },
  "coordinate": "Binding energy",
  "coordinate_unit": "eV",
  "points": [
   [
    534.0,
    0
   ],
   [
    532.8,
    30
   ],
   [
    531.5,
    90
   ],
   [
    530.3,
    20
   ],
   [
    529.5,
    0
   ]
  ],
  "controlled": {},
  "chemistry": {
   "precursors": [
    "RuO4"
   ],
   "coreactants": [
    "methanol",
    "ethanol",
    "1-propanol",
    "2-propanol"
   ]
  },
  "source": "measured",
  "study_type": "both",
  "provenance": {
   "figure": "Fig 2",
   "figure_number": "2",
   "fig_docling_index": "2",
   "panel": "c",
   "caption": "Figure 2: a) Comparison of the in vacuo XPS spectra in the Ru 3d region for metallic Ru (RuO4-H2 ALD process) 58 , and RuO2 (RuO4-methanol process, this work). b) and c) XPS peak deconvolution of the ",
   "extractor": "vision-llm"
  }
 },
 {
  "doi": "10.1021_acs.chemmater.2c02292",
  "material": "RuO2",
  "material_raw": "Annealed in He",
  "phase": null,
  "series_axis": "annealing condition",
  "series_value": "Annealed in He",
  "series_kind": "categorical",
  "series_value_num": null,
  "series_unit": null,
  "measurand": {
   "quantity": "Intensity",
   "unit": "a.u."
  },
  "coordinate": "2\u0398",
  "coordinate_unit": "\u00b0",
  "points": [
   [
    20.0,
    170.0
   ],
   [
    25.0,
    170.0
   ],
   [
    27.0,
    175.0
   ],
   [
    28.1,
    315.0
   ],
   [
    29.5,
    175.0
   ],
   [
    32.0,
    170.0
   ],
   [
    34.0,
    170.0
   ],
   [
    35.1,
    220.0
   ],
   [
    36.5,
    170.0
   ],
   [
    40.0,
    195.0
   ],
   [
    42.0,
    170.0
   ],
   [
    50.0,
    170.0
   ],
   [
    54.3,
    210.0
   ],
   [
    57.9,
    190.0
   ],
   [
    60.0,
    170.0
   ]
  ],
  "controlled": {
   "film_thickness": "20 nm"
  },
  "chemistry": {
   "precursors": [
    "RuO4"
   ],
   "coreactants": [
    "methanol",
    "ethanol",
    "1-propanol",
    "2-propanol"
   ]
  },
  "source": "measured",
  "study_type": "both",
  "provenance": {
   "figure": "Fig 3",
   "figure_number": "3",
   "fig_docling_index": "3",
   "panel": "a",
   "caption": "Figure 3: a) Lab-based ex situ X-ray diffractograms of as-deposited, He-annealed, and air-annealed RuO2 films with a thickness of 20 nm. b) and c) In situ XRD patterns acquired during the anneals in h",
   "extractor": "vision-llm"
  }
 },
 {
  "doi": "10.1021_acs.chemmater.2c02292",
  "material": "RuO2",
  "material_raw": "Annealed in air",
  "phase": null,
  "series_axis": "annealing condition",
  "series_value": "Annealed in air",
  "series_kind": "categorical",
  "series_value_num": null,
  "series_unit": null,
  "measurand": {
   "quantity": "Intensity",
   "unit": "a.u."
  },
  "coordinate": "2\u0398",
  "coordinate_unit": "\u00b0",
  "points": [
   [
    20.0,
    110.0
   ],
   [
    25.0,
    110.0
   ],
   [
    27.0,
    115.0
   ],
   [
    28.1,
    255.0
   ],
   [
    29.5,
    115.0
   ],
   [
    32.0,
    110.0
   ],
   [
    34.0,
    110.0
   ],
   [
    35.1,
    160.0
   ],
   [
    36.5,
    110.0
   ],
   [
    40.0,
    140.0
   ],
   [
    42.0,
    110.0
   ],
   [
    50.0,
    110.0
   ],
   [
    54.3,
    150.0
   ],
   [
    57.9,
    130.0
   ],
   [
    60.0,
    110.0
   ]
  ],
  "controlled": {
   "film_thickness": "20 nm"
  },
  "chemistry": {
   "precursors": [
    "RuO4"
   ],
   "coreactants": [
    "methanol",
    "ethanol",
    "1-propanol",
    "2-propanol"
   ]
  },
  "source": "measured",
  "study_type": "both",
  "provenance": {
   "figure": "Fig 3",
   "figure_number": "3",
   "fig_docling_index": "3",
   "panel": "a",
   "caption": "Figure 3: a) Lab-based ex situ X-ray diffractograms of as-deposited, He-annealed, and air-annealed RuO2 films with a thickness of 20 nm. b) and c) In situ XRD patterns acquired during the anneals in h",
   "extractor": "vision-llm"
  }
 },
 {
  "doi": "10.1021_acs.chemmater.2c02292",
  "material": "RuO2",
  "material_raw": "As deposited",
  "phase": null,
  "series_axis": "annealing condition",
  "series_value": "As deposited",
  "series_kind": "categorical",
  "series_value_num": null,
  "series_unit": null,
  "measurand": {
   "quantity": "Intensity",
   "unit": "a.u."
  },
  "coordinate": "2\u0398",
  "coordinate_unit": "\u00b0",
  "points": [
   [
    20.0,
    60.0
   ],
   [
    22.0,
    50.0
   ],
   [
    24.0,
    70.0
   ],
   [
    26.0,
    40.0
   ],
   [
    28.0,
    65.0
   ],
   [
    30.0,
    45.0
   ],
   [
    32.0,
    75.0
   ],
   [
    34.0,
    45.0
   ],
   [
    36.0,
    70.0
   ],
   [
    38.0,
    50.0
   ],
   [
    40.0,
    75.0
   ],
   [
    43.0,
    65.0
   ],
   [
    46.0,
    50.0
   ],
   [
    50.0,
    60.0
   ],
   [
    54.0,
    55.0
   ],
   [
    58.0,
    60.0
   ],
   [
    60.0,
    50.0
   ]
  ],
  "controlled": {
   "film_thickness": "20 nm"
  },
  "chemistry": {
   "precursors": [
    "RuO4"
   ],
   "coreactants": [
    "methanol",
    "ethanol",
    "1-propanol",
    "2-propanol"
   ]
  },
  "source": "measured",
  "study_type": "both",
  "provenance": {
   "figure": "Fig 3",
   "figure_number": "3",
   "fig_docling_index": "3",
   "panel": "a",
   "caption": "Figure 3: a) Lab-based ex situ X-ray diffractograms of as-deposited, He-annealed, and air-annealed RuO2 films with a thickness of 20 nm. b) and c) In situ XRD patterns acquired during the anneals in h",
   "extractor": "vision-llm"
  }
 },
 {
  "doi": "10.1021_acs.chemmater.2c02292",
  "material": "RuO2",
  "material_raw": "RuO2 (110)",
  "phase": null,
  "series_axis": "diffraction peak",
  "series_value": "RuO2 (110)",
  "series_kind": "categorical",
  "series_value_num": null,
  "series_unit": null,
  "measurand": {
   "quantity": "2\u0398",
   "unit": "\u00b0"
  },
  "coordinate": "deposition_temperature",
  "coordinate_unit": "\u00b0C",
  "points": [
   [
    430.0,
    28.0
   ],
   [
    850.0,
    28.0
   ]
  ],
  "controlled": {
   "film_thickness": "20 nm"
  },
  "chemistry": {
   "precursors": [
    "RuO4"
   ],
   "coreactants": [
    "methanol",
    "ethanol",
    "1-propanol",
    "2-propanol"
   ]
  },
  "source": "measured",
  "study_type": "both",
  "provenance": {
   "figure": "Fig 3",
   "figure_number": "3",
   "fig_docling_index": "3",
   "panel": "b",
   "caption": "Figure 3: a) Lab-based ex situ X-ray diffractograms of as-deposited, He-annealed, and air-annealed RuO2 films with a thickness of 20 nm. b) and c) In situ XRD patterns acquired during the anneals in h",
   "extractor": "vision-llm"
  }
 },
 {
  "doi": "10.1021_acs.chemmater.2c02292",
  "material": "RuO2",
  "material_raw": "RuO2 (101)",
  "phase": null,
  "series_axis": "diffraction peak",
  "series_value": "RuO2 (101)",
  "series_kind": "categorical",
  "series_value_num": null,
  "series_unit": null,
  "measurand": {
   "quantity": "2\u0398",
   "unit": "\u00b0"
  },
  "coordinate": "deposition_temperature",
  "coordinate_unit": "\u00b0C",
  "points": [
   [
    430.0,
    35.3
   ],
   [
    850.0,
    35.3
   ]
  ],
  "controlled": {
   "film_thickness": "20 nm"
  },
  "chemistry": {
   "precursors": [
    "RuO4"
   ],
   "coreactants": [
    "methanol",
    "ethanol",
    "1-propanol",
    "2-propanol"
   ]
  },
  "source": "measured",
  "study_type": "both",
  "provenance": {
   "figure": "Fig 3",
   "figure_number": "3",
   "fig_docling_index": "3",
   "panel": "b",
   "caption": "Figure 3: a) Lab-based ex situ X-ray diffractograms of as-deposited, He-annealed, and air-annealed RuO2 films with a thickness of 20 nm. b) and c) In situ XRD patterns acquired during the anneals in h",
   "extractor": "vision-llm"
  }
 },
 {
  "doi": "10.1021_acs.chemmater.2c02292",
  "material": "RuO2",
  "material_raw": "RuO2 (110)",
  "phase": null,
  "series_axis": "diffraction peak",
  "series_value": "RuO2 (110)",
  "series_kind": "categorical",
  "series_value_num": null,
  "series_unit": null,
  "measurand": {
   "quantity": "2\u0398",
   "unit": "\u00b0"
  },
  "coordinate": "deposition_temperature",
  "coordinate_unit": "\u00b0C",
  "points": [
   [
    430.0,
    28.0
   ],
   [
    850.0,
    28.0
   ]
  ],
  "controlled": {
   "film_thickness": "20 nm"
  },
  "chemistry": {
   "precursors": [
    "RuO4"
   ],
   "coreactants": [
    "methanol",
    "ethanol",
    "1-propanol",
    "2-propanol"
   ]
  },
  "source": "measured",
  "study_type": "both",
  "provenance": {
   "figure": "Fig 3",
   "figure_number": "3",
   "fig_docling_index": "3",
   "panel": "c",
   "caption": "Figure 3: a) Lab-based ex situ X-ray diffractograms of as-deposited, He-annealed, and air-annealed RuO2 films with a thickness of 20 nm. b) and c) In situ XRD patterns acquired during the anneals in h",
   "extractor": "vision-llm"
  }
 },
 {
  "doi": "10.1021_acs.chemmater.2c02292",
  "material": "RuO2",
  "material_raw": "RuO2 (101)",
  "phase": null,
  "series_axis": "diffraction peak",
  "series_value": "RuO2 (101)",
  "series_kind": "categorical",
  "series_value_num": null,
  "series_unit": null,
  "measurand": {
   "quantity": "2\u0398",
   "unit": "\u00b0"
  },
  "coordinate": "deposition_temperature",
  "coordinate_unit": "\u00b0C",
  "points": [
   [
    430.0,
    35.3
   ],
   [
    850.0,
    35.3
   ]
  ],
  "controlled": {
   "film_thickness": "20 nm"
  },
  "chemistry": {
   "precursors": [
    "RuO4"
   ],
   "coreactants": [
    "methanol",
    "ethanol",
    "1-propanol",
    "2-propanol"
   ]
  },
  "source": "measured",
  "study_type": "both",
  "provenance": {
   "figure": "Fig 3",
   "figure_number": "3",
   "fig_docling_index": "3",
   "panel": "c",
   "caption": "Figure 3: a) Lab-based ex situ X-ray diffractograms of as-deposited, He-annealed, and air-annealed RuO2 films with a thickness of 20 nm. b) and c) In situ XRD patterns acquired during the anneals in h",
   "extractor": "vision-llm"
  }
 },
 {
  "doi": "10.1021_acs.chemmater.2c02292",
  "material": "RuO2",
  "material_raw": "As deposited",
  "phase": null,
  "series_axis": null,
  "series_value": "As deposited",
  "series_kind": "categorical",
  "series_value_num": null,
  "series_unit": null,
  "measurand": {
   "quantity": "q_z",
   "unit": "nm^-1"
  },
  "coordinate": "q_r",
  "coordinate_unit": "nm^-1",
  "points": [
   [
    0,
    0
   ],
   [
    20,
    0
   ],
   [
    20,
    40
   ],
   [
    0,
    40
   ]
  ],
  "controlled": {},
  "chemistry": {
   "precursors": [
    "RuO4"
   ],
   "coreactants": [
    "methanol",
    "ethanol",
    "1-propanol",
    "2-propanol"
   ]
  },
  "source": "measured",
  "study_type": "both",
  "provenance": {
   "figure": "Fig 4",
   "figure_number": "4",
   "fig_docling_index": "4",
   "panel": "a",
   "caption": "Figure 4: a) and b) Synchrotron-based 2D GIWAXS patterns of a 50 nm as-deposited film and of the same film annealed in helium. c) Azimuthal integration of the GIWAXS data for the two films . d) and e)",
   "extractor": "vision-llm"
  }
 },
 {
  "doi": "10.1021_acs.chemmater.2c02292",
  "material": "RuO2",
  "material_raw": "Annealed",
  "phase": null,
  "series_axis": null,
  "series_value": "Annealed",
  "series_kind": "categorical",
  "series_value_num": null,
  "series_unit": null,
  "measurand": {
   "quantity": "q_z",
   "unit": "nm^-1"
  },
  "coordinate": "q_r",
  "coordinate_unit": "nm^-1",
  "points": [
   [
    0,
    0
   ],
   [
    20,
    0
   ],
   [
    20,
    40
   ],
   [
    0,
    40
   ]
  ],
  "controlled": {},
  "chemistry": {
   "precursors": [
    "RuO4"
   ],
   "coreactants": [
    "methanol",
    "ethanol",
    "1-propanol",
    "2-propanol"
   ]
  },
  "source": "measured",
  "study_type": "both",
  "provenance": {
   "figure": "Fig 4",
   "figure_number": "4",
   "fig_docling_index": "4",
   "panel": "b",
   "caption": "Figure 4: a) and b) Synchrotron-based 2D GIWAXS patterns of a 50 nm as-deposited film and of the same film annealed in helium. c) Azimuthal integration of the GIWAXS data for the two films . d) and e)",
   "extractor": "vision-llm"
  }
 },
 {
  "doi": "10.1021_acs.chemmater.2c02292",
  "material": "RuO2",
  "material_raw": "Annealed",
  "phase": null,
  "series_axis": "sample condition",
  "series_value": "Annealed",
  "series_kind": "categorical",
  "series_value_num": null,
  "series_unit": null,
  "measurand": {
   "quantity": "Intensity",
   "unit": "a.u."
  },
  "coordinate": "q",
  "coordinate_unit": "nm^-1",
  "points": [
   [
    20.0,
    9.8
   ],
   [
    24.6,
    6.9
   ],
   [
    26.0,
    1.2
   ],
   [
    28.0,
    3.4
   ],
   [
    32.0,
    1.2
   ],
   [
    37.1,
    8.0
   ],
   [
    39.4,
    4.4
   ],
   [
    44.1,
    3.0
   ],
   [
    46.5,
    3.1
   ],
   [
    50.0,
    1.4
   ],
   [
    54.0,
    1.5
   ]
  ],
  "controlled": {},
  "chemistry": {
   "precursors": [
    "RuO4"
   ],
   "coreactants": [
    "methanol",
    "ethanol",
    "1-propanol",
    "2-propanol"
   ]
  },
  "source": "measured",
  "study_type": "both",
  "provenance": {
   "figure": "Fig 4",
   "figure_number": "4",
   "fig_docling_index": "4",
   "panel": "c",
   "caption": "Figure 4: a) and b) Synchrotron-based 2D GIWAXS patterns of a 50 nm as-deposited film and of the same film annealed in helium. c) Azimuthal integration of the GIWAXS data for the two films . d) and e)",
   "extractor": "vision-llm"
  }
 },
 {
  "doi": "10.1021_acs.chemmater.2c02292",
  "material": "RuO2",
  "material_raw": "As deposited",
  "phase": null,
  "series_axis": "sample condition",
  "series_value": "As deposited",
  "series_kind": "categorical",
  "series_value_num": null,
  "series_unit": null,
  "measurand": {
   "quantity": "Intensity",
   "unit": "a.u."
  },
  "coordinate": "q",
  "coordinate_unit": "nm^-1",
  "points": [
   [
    20.0,
    1.0
   ],
   [
    25.0,
    1.1
   ],
   [
    27.0,
    1.8
   ],
   [
    28.5,
    2.5
   ],
   [
    30.5,
    3.4
   ],
   [
    32.5,
    1.5
   ],
   [
    35.0,
    1.2
   ],
   [
    40.0,
    1.1
   ],
   [
    45.0,
    1.0
   ],
   [
    50.0,
    1.1
   ],
   [
    54.0,
    1.2
   ]
  ],
  "controlled": {},
  "chemistry": {
   "precursors": [
    "RuO4"
   ],
   "coreactants": [
    "methanol",
    "ethanol",
    "1-propanol",
    "2-propanol"
   ]
  },
  "source": "measured",
  "study_type": "both",
  "provenance": {
   "figure": "Fig 4",
   "figure_number": "4",
   "fig_docling_index": "4",
   "panel": "c",
   "caption": "Figure 4: a) and b) Synchrotron-based 2D GIWAXS patterns of a 50 nm as-deposited film and of the same film annealed in helium. c) Azimuthal integration of the GIWAXS data for the two films . d) and e)",
   "extractor": "vision-llm"
  }
 },
 {
  "doi": "10.1021_acs.chemmater.2c02292",
  "material": "RuO2",
  "material_raw": "As deposited",
  "phase": null,
  "series_axis": "data type",
  "series_value": "As deposited",
  "series_kind": "categorical",
  "series_value_num": null,
  "series_unit": null,
  "measurand": {
   "quantity": "G(r)",
   "unit": "\u00c5^-2"
  },
  "coordinate": "spatial_coordinate",
  "coordinate_unit": "\u00c5",
  "points": [
   [
    1.0,
    -0.2
   ],
   [
    2.0,
    0.0
   ],
   [
    2.68,
    3.1
   ],
   [
    3.5,
    0.2
   ],
   [
    4.5,
    2.2
   ],
   [
    7.0,
    1.8
   ],
   [
    8.2,
    1.2
   ],
   [
    11.0,
    0.5
   ],
   [
    14.7,
    1.1
   ],
   [
    20.0,
    0.6
   ],
   [
    25.0,
    0.3
   ],
   [
    30.0,
    0.1
   ]
  ],
  "controlled": {},
  "chemistry": {
   "precursors": [
    "RuO4"
   ],
   "coreactants": [
    "methanol",
    "ethanol",
    "1-propanol",
    "2-propanol"
   ]
  },
  "source": "measured",
  "study_type": "both",
  "provenance": {
   "figure": "Fig 4",
   "figure_number": "4",
   "fig_docling_index": "4",
   "panel": "d",
   "caption": "Figure 4: a) and b) Synchrotron-based 2D GIWAXS patterns of a 50 nm as-deposited film and of the same film annealed in helium. c) Azimuthal integration of the GIWAXS data for the two films . d) and e)",
   "extractor": "vision-llm"
  }
 },
 {
  "doi": "10.1021_acs.chemmater.2c02292",
  "material": "RuO2",
  "material_raw": "Fit",
  "phase": null,
  "series_axis": "data type",
  "series_value": "Fit",
  "series_kind": "categorical",
  "series_value_num": null,
  "series_unit": null,
  "measurand": {
   "quantity": "G(r)",
   "unit": "\u00c5^-2"
  },
  "coordinate": "spatial_coordinate",
  "coordinate_unit": "\u00c5",
  "points": [
   [
    1.0,
    -0.3
   ],
   [
    2.68,
    3.3
   ],
   [
    3.5,
    0.1
   ],
   [
    4.5,
    2.1
   ],
   [
    7.0,
    1.7
   ],
   [
    8.2,
    1.1
   ],
   [
    11.0,
    0.4
   ],
   [
    14.7,
    1.0
   ],
   [
    20.0,
    0.5
   ],
   [
    25.0,
    0.2
   ],
   [
    30.0,
    0.1
   ]
  ],
  "controlled": {},
  "chemistry": {
   "precursors": [
    "RuO4"
   ],
   "coreactants": [
    "methanol",
    "ethanol",
    "1-propanol",
    "2-propanol"
   ]
  },
  "source": "measured",
  "study_type": "both",
  "provenance": {
   "figure": "Fig 4",
   "figure_number": "4",
   "fig_docling_index": "4",
   "panel": "d",
   "caption": "Figure 4: a) and b) Synchrotron-based 2D GIWAXS patterns of a 50 nm as-deposited film and of the same film annealed in helium. c) Azimuthal integration of the GIWAXS data for the two films . d) and e)",
   "extractor": "vision-llm"
  }
 },
 {
  "doi": "10.1021_acs.chemmater.2c02292",
  "material": "RuO2",
  "material_raw": "Annealed",
  "phase": null,
  "series_axis": "data type",
  "series_value": "Annealed",
  "series_kind": "categorical",
  "series_value_num": null,
  "series_unit": null,
  "measurand": {
   "quantity": "G(r)",
   "unit": "\u00c5^-2"
  },
  "coordinate": "spatial_coordinate",
  "coordinate_unit": "\u00c5",
  "points": [
   [
    2.0,
    3.5
   ],
   [
    3.5,
    11.5
   ],
   [
    4.5,
    3.5
   ],
   [
    5.5,
    7.8
   ],
   [
    7.2,
    8.5
   ],
   [
    8.4,
    7.6
   ],
   [
    10.5,
    9.8
   ],
   [
    13.8,
    8.4
   ],
   [
    16.0,
    4.1
   ],
   [
    20.5,
    5.6
   ],
   [
    25.8,
    5.1
   ],
   [
    30.0,
    1.8
   ]
  ],
  "controlled": {},
  "chemistry": {
   "precursors": [
    "RuO4"
   ],
   "coreactants": [
    "methanol",
    "ethanol",
    "1-propanol",
    "2-propanol"
   ]
  },
  "source": "measured",
  "study_type": "both",
  "provenance": {
   "figure": "Fig 4",
   "figure_number": "4",
   "fig_docling_index": "4",
   "panel": "e",
   "caption": "Figure 4: a) and b) Synchrotron-based 2D GIWAXS patterns of a 50 nm as-deposited film and of the same film annealed in helium. c) Azimuthal integration of the GIWAXS data for the two films . d) and e)",
   "extractor": "vision-llm"
  }
 },
 {
  "doi": "10.1021_acs.chemmater.2c02292",
  "material": "RuO2",
  "material_raw": "Fit",
  "phase": null,
  "series_axis": "data type",
  "series_value": "Fit",
  "series_kind": "categorical",
  "series_value_num": null,
  "series_unit": null,
  "measurand": {
   "quantity": "G(r)",
   "unit": "\u00c5^-2"
  },
  "coordinate": "spatial_coordinate",
  "coordinate_unit": "\u00c5",
  "points": [
   [
    2.0,
    3.2
   ],
   [
    3.5,
    11.2
   ],
   [
    4.5,
    3.1
   ],
   [
    5.5,
    7.5
   ],
   [
    7.2,
    8.2
   ],
   [
    8.4,
    7.2
   ],
   [
    10.5,
    9.5
   ],
   [
    13.8,
    8.1
   ],
   [
    16.0,
    3.9
   ],
   [
    20.5,
    5.4
   ],
   [
    25.8,
    4.8
   ],
   [
    30.0,
    1.6
   ]
  ],
  "controlled": {},
  "chemistry": {
   "precursors": [
    "RuO4"
   ],
   "coreactants": [
    "methanol",
    "ethanol",
    "1-propanol",
    "2-propanol"
   ]
  },
  "source": "measured",
  "study_type": "both",
  "provenance": {
   "figure": "Fig 4",
   "figure_number": "4",
   "fig_docling_index": "4",
   "panel": "e",
   "caption": "Figure 4: a) and b) Synchrotron-based 2D GIWAXS patterns of a 50 nm as-deposited film and of the same film annealed in helium. c) Azimuthal integration of the GIWAXS data for the two films . d) and e)",
   "extractor": "vision-llm"
  }
 },
 {
  "doi": "10.1021_acs.chemmater.2c02292",
  "material": "RuO2",
  "material_raw": "Methanol",
  "phase": null,
  "series_axis": "coreactant",
  "series_value": "Methanol",
  "series_kind": "categorical",
  "series_value_num": null,
  "series_unit": null,
  "measurand": {
   "quantity": "film_thickness",
   "unit": "nm"
  },
  "coordinate": "cycle_number",
  "coordinate_unit": "",
  "points": [
   [
    15,
    1.7
   ],
   [
    25,
    2.8
   ],
   [
    35,
    3.8
   ],
   [
    50,
    5.1
   ],
   [
    70,
    7.2
   ],
   [
    85,
    8.7
   ]
  ],
  "controlled": {},
  "chemistry": {
   "precursors": [
    "RuO4"
   ],
   "coreactants": [
    "methanol",
    "ethanol",
    "1-propanol",
    "2-propanol"
   ]
  },
  "source": "measured",
  "study_type": "both",
  "provenance": {
   "figure": "Fig 5",
   "figure_number": "5",
   "fig_docling_index": "5",
   "panel": "a",
   "caption": "Figure 5: a) Thickness against the number of ALD cycles for the methanol, ethanol, 1-propanol, and 2-propanol (isopropanol) based processes, as obtained from XRR. b) and c) Saturation curves for the R",
   "extractor": "vision-llm"
  }
 },
 {
  "doi": "10.1021_acs.chemmater.2c02292",
  "material": "RuO2",
  "material_raw": "Ethanol",
  "phase": null,
  "series_axis": "coreactant",
  "series_value": "Ethanol",
  "series_kind": "categorical",
  "series_value_num": null,
  "series_unit": null,
  "measurand": {
   "quantity": "film_thickness",
   "unit": "nm"
  },
  "coordinate": "cycle_number",
  "coordinate_unit": "",
  "points": [
   [
    15,
    2.4
   ],
   [
    25,
    3.5
   ],
   [
    50,
    7.0
   ],
   [
    70,
    9.8
   ]
  ],
  "controlled": {},
  "chemistry": {
   "precursors": [
    "RuO4"
   ],
   "coreactants": [
    "methanol",
    "ethanol",
    "1-propanol",
    "2-propanol"
   ]
  },
  "source": "measured",
  "study_type": "both",
  "provenance": {
   "figure": "Fig 5",
   "figure_number": "5",
   "fig_docling_index": "5",
   "panel": "a",
   "caption": "Figure 5: a) Thickness against the number of ALD cycles for the methanol, ethanol, 1-propanol, and 2-propanol (isopropanol) based processes, as obtained from XRR. b) and c) Saturation curves for the R",
   "extractor": "vision-llm"
  }
 },
 {
  "doi": "10.1021_acs.chemmater.2c02292",
  "material": "RuO2",
  "material_raw": "2-propanol",
  "phase": null,
  "series_axis": "coreactant",
  "series_value": "2-propanol",
  "series_kind": "categorical",
  "series_value_num": null,
  "series_unit": null,
  "measurand": {
   "quantity": "film_thickness",
   "unit": "nm"
  },
  "coordinate": "cycle_number",
  "coordinate_unit": "",
  "points": [
   [
    10,
    2.2
   ],
   [
    15,
    2.8
   ],
   [
    25,
    5.5
   ],
   [
    50,
    10.0
   ]
  ],
  "controlled": {},
  "chemistry": {
   "precursors": [
    "RuO4"
   ],
   "coreactants": [
    "methanol",
    "ethanol",
    "1-propanol",
    "2-propanol"
   ]
  },
  "source": "measured",
  "study_type": "both",
  "provenance": {
   "figure": "Fig 5",
   "figure_number": "5",
   "fig_docling_index": "5",
   "panel": "a",
   "caption": "Figure 5: a) Thickness against the number of ALD cycles for the methanol, ethanol, 1-propanol, and 2-propanol (isopropanol) based processes, as obtained from XRR. b) and c) Saturation curves for the R",
   "extractor": "vision-llm"
  }
 },
 {
  "doi": "10.1021_acs.chemmater.2c02292",
