Repository: seul22lee/PSED

# PSED — Process–Structure Extraction Database

PSED turns published ALD papers into a structured, provenance-carrying knowledge
base: what was deposited, under which conditions, measured how, and with what
result — each record traceable to the figure, caption, table or sentence it came
from.

**This directory is self-contained.** Copy `psed_v1/` into an empty repository,
install `requirements.txt`, and every supported command runs. Nothing here
imports, reads or resolves a path into any pre-`psed_v1` tree; that is enforced
by `tests/integration/test_standalone.py`.

File: psed_v1/03_corpus/extracted/10.1039_c5tc03561a/records.json
[
 {
  "doi": "10.1039_c5tc03561a",
  "material": "BaO",
  "material_raw": "",
  "phase": null,
  "series_axis": null,
  "series_value": "",
  "series_kind": null,
  "series_value_num": null,
  "series_unit": null,
  "measurand": {
   "quantity": "growth_per_cycle",
   "unit": "\u00c5/cycle"
  },
  "coordinate": "deposition_temperature",
  "coordinate_unit": "\u00b0C",
  "points": [
   [
    180.0,
    0.431
   ],
   [
    194.7,
    0.446
   ],
   [
    209.5,
    0.467
   ]
  ],
  "controlled": {},
  "chemistry": {
   "precursors": [
    "py-Ba",
    "TTIP"
   ],
   "coreactants": [
    "H2O"
   ]
  },
  "source": "measured",
  "study_type": "both",
  "provenance": {
   "figure": "Fig 2",
   "figure_number": "2",
   "fig_docling_index": "7",
   "panel": "a",
   "caption": "Fig. 2 (a) GPC plotted versus substrate temperature (b) GPC versus boosting time (standard deviation: 7 measurements on 4 inch wafer). The downward arrow indicates the process parameter chosen for fur",
   "extractor": "vision-llm"
  }
 },
 {
  "doi": "10.1039_c5tc03561a",
  "material": "BaO",
  "material_raw": "",
  "phase": null,
  "series_axis": null,
  "series_value": "",
  "series_kind": null,
  "series_value_num": null,
  "series_unit": null,
  "measurand": {
   "quantity": "growth_per_cycle",
   "unit": "\u00c5/cycle"
  },
  "coordinate": "pulse_time",
  "coordinate_unit": "s",
  "points": [
   [
    0.0,
    0.234
   ],
   [
    0.5,
    0.24
   ],
   [
    1.0,
    0.455
   ],
   [
    2.0,
    0.5
   ],
   [
    3.0,
    0.497
   ]
  ],
  "controlled": {},
  "chemistry": {
   "precursors": [
    "py-Ba",
    "TTIP"
   ],
   "coreactants": [
    "H2O"
   ]
  },
  "source": "measured",
  "study_type": "both",
  "provenance": {
   "figure": "Fig 2",
   "figure_number": "2",
   "fig_docling_index": "7",
   "panel": "b",
   "caption": "Fig. 2 (a) GPC plotted versus substrate temperature (b) GPC versus boosting time (standard deviation: 7 measurements on 4 inch wafer). The downward arrow indicates the process parameter chosen for fur",
   "extractor": "vision-llm"
  }
 },
 {
  "doi": "10.1039_c5tc03561a",
  "material": "BaO",
  "material_raw": "",
  "phase": null,
  "series_axis": null,
  "series_value": "",
  "series_kind": null,
  "series_value_num": null,
  "series_unit": null,
  "measurand": {
   "quantity": "film_thickness",
   "unit": "\u00c5"
  },
  "coordinate": "exposure",
  "coordinate_unit": "",
  "points": [
   [
    1,
    47.3
   ],
   [
    2,
    47.7
   ],
   [
    3,
    48.7
   ]
  ],
  "controlled": {
   "cycle_number": "100 cycles"
  },
  "chemistry": {
   "precursors": [
    "py-Ba",
    "TTIP"
   ],
   "coreactants": [
    "H2O"
   ]
  },
  "source": "measured",
  "study_type": "both",
  "provenance": {
   "figure": "Fig 3",
   "figure_number": "3",
   "fig_docling_index": "8",
   "panel": "a",
   "caption": "Fig. 3 (a) Film thickness plotted versus number of Ba precursor exposures per BaO full cycle (b) thickness variation as a function of number of oxidant (H2O) pulses. A steady state was attained after ",
   "extractor": "vision-llm"
  }
 },
 {
  "doi": "10.1039_c5tc03561a",
  "material": "BaO",
  "material_raw": "",
  "phase": null,
  "series_axis": null,
  "series_value": "",
  "series_kind": null,
  "series_value_num": null,
  "series_unit": null,
  "measurand": {
   "quantity": "film_thickness",
   "unit": "\u00c5"
  },
  "coordinate": "exposure",
  "coordinate_unit": "",
  "points": [
   [
    1,
    33.0
   ],
   [
    3,
    40.2
   ],
   [
    5,
    47.8
   ],
   [
    10,
    50.2
   ]
  ],
  "controlled": {
   "cycle_number": "100 cycles"
  },
  "chemistry": {
   "precursors": [
    "py-Ba",
    "TTIP"
   ],
   "coreactants": [
    "H2O"
   ]
  },
  "source": "measured",
  "study_type": "both",
  "provenance": {
   "figure": "Fig 3",
   "figure_number": "3",
   "fig_docling_index": "8",
   "panel": "b",
   "caption": "Fig. 3 (a) Film thickness plotted versus number of Ba precursor exposures per BaO full cycle (b) thickness variation as a function of number of oxidant (H2O) pulses. A steady state was attained after ",
   "extractor": "vision-llm"
  }
 },
 {
  "doi": "10.1039_c5tc03561a",
  "material": "BaO",
  "material_raw": "Ba",
  "phase": null,
  "series_axis": "element",
  "series_value": "Ba",
  "series_kind": "categorical",
  "series_value_num": null,
  "series_unit": null,
  "measurand": {
   "quantity": "Atomic percentage",
   "unit": "%"
  },
  "coordinate": "Sputtering time",
  "coordinate_unit": "min",
  "points": [
   [
    0.0,
    27.0
   ],
   [
    0.2,
    38.0
   ],
   [
    0.4,
    38.1
   ],
   [
    0.6,
    39.2
   ],
   [
    0.8,
    36.6
   ],
   [
    1.0,
    16.0
   ],
   [
    1.2,
    5.1
   ],
   [
    1.4,
    3.5
   ],
   [
    1.6,
    2.6
   ],
   [
    1.8,
    1.1
   ],
   [
    2.0,
    1.1
   ]
  ],
  "controlled": {
   "temperature": "210 \u00b0C",
   "boosting_time": "2 s"
  },
  "chemistry": {
   "precursors": [
    "py-Ba",
    "TTIP"
   ],
   "coreactants": [
    "H2O"
   ]
  },
  "source": "measured",
  "study_type": "both",
  "provenance": {
   "figure": "Fig 4",
   "figure_number": "4",
   "fig_docling_index": "9",
   "panel": "a",
   "caption": "Fig. 4 (a) XPS depth profile of BaO film obtained at 210 1 C substrate temperature and 2 s boosting time. (b) C 1s, O 1s and Ba 3d5/2 X-ray photoelectron peaks on the surface of the film and post surf",
   "extractor": "vision-llm"
  }
 },
 {
  "doi": "10.1039_c5tc03561a",
  "material": "BaO",
  "material_raw": "O",
  "phase": null,
  "series_axis": "element",
  "series_value": "O",
  "series_kind": "categorical",
  "series_value_num": null,
  "series_unit": null,
  "measurand": {
   "quantity": "Atomic percentage",
   "unit": "%"
  },
  "coordinate": "Sputtering time",
  "coordinate_unit": "min",
  "points": [
   [
    0.0,
    57.1
   ],
   [
    0.2,
    62.1
   ],
   [
    0.4,
    62.1
   ],
   [
    0.6,
    60.9
   ],
   [
    0.8,
    63.6
   ],
   [
    1.0,
    40.8
   ],
   [
    1.2,
    18.0
   ],
   [
    1.4,
    12.7
   ],
   [
    1.6,
    8.8
   ],
   [
    1.8,
    1.5
   ],
   [
    2.0,
    2.1
   ]
  ],
  "controlled": {
   "temperature": "210 \u00b0C",
   "boosting_time": "2 s"
  },
  "chemistry": {
   "precursors": [
    "py-Ba",
    "TTIP"
   ],
   "coreactants": [
    "H2O"
   ]
  },
  "source": "measured",
  "study_type": "both",
  "provenance": {
   "figure": "Fig 4",
   "figure_number": "4",
   "fig_docling_index": "9",
   "panel": "a",
   "caption": "Fig. 4 (a) XPS depth profile of BaO film obtained at 210 1 C substrate temperature and 2 s boosting time. (b) C 1s, O 1s and Ba 3d5/2 X-ray photoelectron peaks on the surface of the film and post surf",
   "extractor": "vision-llm"
  }
 },
 {
  "doi": "10.1039_c5tc03561a",
  "material": "BaO",
  "material_raw": "C",
  "phase": null,
  "series_axis": "element",
  "series_value": "C",
  "series_kind": "categorical",
  "series_value_num": null,
  "series_unit": null,
  "measurand": {
   "quantity": "Atomic percentage",
   "unit": "%"
  },
  "coordinate": "Sputtering time",
  "coordinate_unit": "min",
  "points": [
   [
    0.0,
    16.3
   ],
   [
    0.2,
    0.1
   ],
   [
    0.4,
    0.1
   ],
   [
    0.6,
    0.1
   ],
   [
    0.8,
    0.1
   ],
   [
    1.0,
    0.1
   ],
   [
    1.2,
    0.1
   ],
   [
    1.4,
    0.1
   ],
   [
    1.6,
    0.1
   ],
   [
    1.8,
    0.1
   ],
   [
    2.0,
    0.1
   ]
  ],
  "controlled": {
   "temperature": "210 \u00b0C",
   "boosting_time": "2 s"
  },
  "chemistry": {
   "precursors": [
    "py-Ba",
    "TTIP"
   ],
   "coreactants": [
    "H2O"
   ]
  },
  "source": "measured",
  "study_type": "both",
  "provenance": {
   "figure": "Fig 4",
   "figure_number": "4",
   "fig_docling_index": "9",
   "panel": "a",
   "caption": "Fig. 4 (a) XPS depth profile of BaO film obtained at 210 1 C substrate temperature and 2 s boosting time. (b) C 1s, O 1s and Ba 3d5/2 X-ray photoelectron peaks on the surface of the film and post surf",
   "extractor": "vision-llm"
  }
 },
 {
  "doi": "10.1039_c5tc03561a",
  "material": "BaO",
  "material_raw": "Si",
  "phase": null,
  "series_axis": "element",
  "series_value": "Si",
  "series_kind": "categorical",
  "series_value_num": null,
  "series_unit": null,
  "measurand": {
   "quantity": "Atomic percentage",
   "unit": "%"
  },
  "coordinate": "Sputtering time",
  "coordinate_unit": "min",
  "points": [
   [
    0.0,
    0.2
   ],
   [
    0.2,
    0.1
   ],
   [
    0.4,
    0.1
   ],
   [
    0.6,
    0.1
   ],
   [
    0.8,
    0.1
   ],
   [
    1.0,
    43.6
   ],
   [
    1.2,
    77.3
   ],
   [
    1.4,
    84.1
   ],
   [
    1.6,
    89.2
   ],
   [
    1.8,
    98.3
   ],
   [
    2.0,
    98.2
   ]
  ],
  "controlled": {
   "temperature": "210 \u00b0C",
   "boosting_time": "2 s"
  },
  "chemistry": {
   "precursors": [
    "py-Ba",
    "TTIP"
   ],
   "coreactants": [
    "H2O"
   ]
  },
  "source": "measured",
  "study_type": "both",
  "provenance": {
   "figure": "Fig 4",
   "figure_number": "4",
   "fig_docling_index": "9",
   "panel": "a",
   "caption": "Fig. 4 (a) XPS depth profile of BaO film obtained at 210 1 C substrate temperature and 2 s boosting time. (b) C 1s, O 1s and Ba 3d5/2 X-ray photoelectron peaks on the surface of the film and post surf",
   "extractor": "vision-llm"
  }
 },
 {
  "doi": "10.1039_c5tc03561a",
  "material": "BaO",
  "material_raw": "Surface",
  "phase": null,
  "series_axis": "surface state",
  "series_value": "Surface",
  "series_kind": "categorical",
  "series_value_num": null,
  "series_unit": null,
  "measurand": {
   "quantity": "Electron counts",
   "unit": "a.u."
  },
  "coordinate": "Binding energy",
  "coordinate_unit": "eV",
  "points": [
   [
    276.0,
    10.0
   ],
   [
    280.0,
    12.0
   ],
   [
    283.0,
    15.0
   ],
   [
    284.8,
    92.0
   ],
   [
    286.2,
    25.0
   ],
   [
    288.5,
    82.0
   ],
   [
    290.0,
    15.0
   ],
   [
    295.0,
    10.0
   ]
  ],
  "controlled": {
   "temperature": "210 \u00b0C"
  },
  "chemistry": {
   "precursors": [
    "py-Ba",
    "TTIP"
   ],
   "coreactants": [
    "H2O"
   ]
  },
  "source": "measured",
  "study_type": "both",
  "provenance": {
   "figure": "Fig 4",
   "figure_number": "4",
   "fig_docling_index": "9",
   "panel": "",
   "caption": "Fig. 4 (a) XPS depth profile of BaO film obtained at 210 1 C substrate temperature and 2 s boosting time. (b) C 1s, O 1s and Ba 3d5/2 X-ray photoelectron peaks on the surface of the film and post surf",
   "extractor": "vision-llm"
  }
 },
 {
  "doi": "10.1039_c5tc03561a",
  "material": "BaO",
  "material_raw": "Etch 0.1 min",
  "phase": null,
  "series_axis": "surface state",
  "series_value": "Etch 0.1 min",
  "series_kind": "categorical",
  "series_value_num": null,
  "series_unit": null,
  "measurand": {
   "quantity": "Electron counts",
   "unit": "a.u."
  },
  "coordinate": "Binding energy",
  "coordinate_unit": "eV",
  "points": [
   [
    276.0,
    10.0
   ],
   [
    280.0,
    8.0
   ],
   [
    285.0,
    10.0
   ],
   [
    290.0,
    9.0
   ],
   [
    295.0,
    8.0
   ]
  ],
  "controlled": {
   "temperature": "210 \u00b0C"
  },
  "chemistry": {
   "precursors": [
    "py-Ba",
    "TTIP"
   ],
   "coreactants": [
    "H2O"
   ]
  },
  "source": "measured",
  "study_type": "both",
  "provenance": {
   "figure": "Fig 4",
   "figure_number": "4",
   "fig_docling_index": "9",
   "panel": "",
   "caption": "Fig. 4 (a) XPS depth profile of BaO film obtained at 210 1 C substrate temperature and 2 s boosting time. (b) C 1s, O 1s and Ba 3d5/2 X-ray photoelectron peaks on the surface of the film and post surf",
   "extractor": "vision-llm"
  }
 },
 {
  "doi": "10.1039_c5tc03561a",
  "material": "BaO",
  "material_raw": "Surface",
  "phase": null,
  "series_axis": "surface state",
  "series_value": "Surface",
  "series_kind": "categorical",
  "series_value_num": null,
  "series_unit": null,
  "measurand": {
   "quantity": "Electron counts",
   "unit": "a.u."
  },
  "coordinate": "Binding energy",
  "coordinate_unit": "eV",
  "points": [
   [
    523.0,
    5.0
   ],
   [
    528.0,
    5.0
   ],
   [
    531.3,
    75.0
   ],
   [
    532.8,
    48.0
   ],
   [
    536.0,
    5.0
   ],
   [
    542.0,
    5.0
   ]
  ],
  "controlled": {
   "temperature": "210 \u00b0C"
  },
  "chemistry": {
   "precursors": [
    "py-Ba",
    "TTIP"
   ],
   "coreactants": [
    "H2O"
   ]
  },
  "source": "measured",
  "study_type": "both",
  "provenance": {
   "figure": "Fig 4",
   "figure_number": "4",
   "fig_docling_index": "9",
   "panel": "",
   "caption": "Fig. 4 (a) XPS depth profile of BaO film obtained at 210 1 C substrate temperature and 2 s boosting time. (b) C 1s, O 1s and Ba 3d5/2 X-ray photoelectron peaks on the surface of the film and post surf",
   "extractor": "vision-llm"
  }
 },
 {
  "doi": "10.1039_c5tc03561a",
  "material": "BaO",
  "material_raw": "Etch 0.1 min",
  "phase": null,
  "series_axis": "surface state",
  "series_value": "Etch 0.1 min",
  "series_kind": "categorical",
  "series_value_num": null,
  "series_unit": null,
  "measurand": {
   "quantity": "Electron counts",
   "unit": "a.u."
  },
  "coordinate": "Binding energy",
  "coordinate_unit": "eV",
  "points": [
   [
    523.0,
    5.0
   ],
   [
    528.0,
    5.0
   ],
   [
    531.3,
    95.0
   ],
   [
    532.8,
    38.0
   ],
   [
    536.0,
    5.0
   ],
   [
    542.0,
    5.0
   ]
  ],
  "controlled": {
   "temperature": "210 \u00b0C"
  },
  "chemistry": {
   "precursors": [
    "py-Ba",
    "TTIP"
   ],
   "coreactants": [
    "H2O"
   ]
  },
  "source": "measured",
  "study_type": "both",
  "provenance": {
   "figure": "Fig 4",
   "figure_number": "4",
   "fig_docling_index": "9",
   "panel": "",
   "caption": "Fig. 4 (a) XPS depth profile of BaO film obtained at 210 1 C substrate temperature and 2 s boosting time. (b) C 1s, O 1s and Ba 3d5/2 X-ray photoelectron peaks on the surface of the film and post surf",
   "extractor": "vision-llm"
  }
 },
 {
  "doi": "10.1039_c5tc03561a",
  "material": "BaO",
  "material_raw": "Surface",
  "phase": null,
  "series_axis": "surface state",
  "series_value": "Surface",
  "series_kind": "categorical",
  "series_value_num": null,
  "series_unit": null,
  "measurand": {
   "quantity": "Electron counts",
   "unit": "a.u."
  },
  "coordinate": "Binding energy",
  "coordinate_unit": "eV",
  "points": [
   [
    773.0,
    5.0
   ],
   [
    778.0,
    5.0
   ],
   [
    780.7,
    62.0
   ],
   [
    783.0,
    10.0
   ],
   [
    786.0,
    5.0
   ]
  ],
  "controlled": {
   "temperature": "210 \u00b0C"
  },
  "chemistry": {
   "precursors": [
    "py-Ba",
    "TTIP"
   ],
   "coreactants": [
    "H2O"
   ]
  },
  "source": "measured",
  "study_type": "both",
  "provenance": {
   "figure": "Fig 4",
   "figure_number": "4",
   "fig_docling_index": "9",
   "panel": "",
   "caption": "Fig. 4 (a) XPS depth profile of BaO film obtained at 210 1 C substrate temperature and 2 s boosting time. (b) C 1s, O 1s and Ba 3d5/2 X-ray photoelectron peaks on the surface of the film and post surf",
   "extractor": "vision-llm"
  }
 },
 {
  "doi": "10.1039_c5tc03561a",
  "material": "BaO",
  "material_raw": "Etch 0.1 min",
  "phase": null,
  "series_axis": "surface state",
  "series_value": "Etch 0.1 min",
  "series_kind": "categorical",
  "series_value_num": null,
  "series_unit": null,
  "measurand": {
   "quantity": "Electron counts",
   "unit": "a.u."
  },
  "coordinate": "Binding energy",
  "coordinate_unit": "eV",
  "points": [
   [
    773.0,
    5.0
   ],
   [
    778.0,
    5.0
   ],
   [
    780.5,
    96.0
   ],
   [
    783.0,
    10.0
   ],
   [
    786.0,
    5.0
   ]
  ],
  "controlled": {
   "temperature": "210 \u00b0C"
  },
  "chemistry": {
   "precursors": [
    "py-Ba",
    "TTIP"
   ],
   "coreactants": [
    "H2O"
   ]
  },
  "source": "measured",
  "study_type": "both",
  "provenance": {
   "figure": "Fig 4",
   "figure_number": "4",
   "fig_docling_index": "9",
   "panel": "",
   "caption": "Fig. 4 (a) XPS depth profile of BaO film obtained at 210 1 C substrate temperature and 2 s boosting time. (b) C 1s, O 1s and Ba 3d5/2 X-ray photoelectron peaks on the surface of the film and post surf",
   "extractor": "vision-llm"
  }
 },
 {
  "doi": "10.1039_c5tc03561a",
  "material": "BaO",
  "material_raw": "Ti",
  "phase": null,
  "series_axis": "element",
  "series_value": "Ti",
  "series_kind": "categorical",
  "series_value_num": null,
  "series_unit": null,
  "measurand": {
   "quantity": "Atomic Percentage",
   "unit": "%"
  },
  "coordinate": "Sputtering Time",
  "coordinate_unit": "min",
  "points": [
   [
    0.0,
    13.0
   ],
   [
    0.2,
    23.5
   ],
   [
    0.4,
    23.0
   ],
   [
    0.6,
    21.0
   ],
   [
    0.8,
    19.0
   ],
   [
    1.0,
    18.0
   ],
   [
    1.2,
    8.0
   ],
   [
    1.4,
    5.5
   ],
   [
    1.6,
    7.5
   ],
   [
    1.8,
    5.0
   ],
   [
    2.0,
    3.5
   ]
  ],
  "controlled": {
   "deposition_temperature": "210 \u00b0C"
  },
  "chemistry": {
   "precursors": [
    "py-Ba",
    "TTIP"
   ],
   "coreactants": [
    "H2O"
   ]
  },
  "source": "measured",
  "study_type": "both",
  "provenance": {
   "figure": "Fig 7",
   "figure_number": "7",
   "fig_docling_index": "12",
   "panel": "a",
   "caption": "Fig. 7 (a) XPS Depth profile of as deposited BTO grown on Si substrate at 210 1 C. (b) High resolution cross sectional TEM image of B 7 nm thick BTO film with stoichiometry at Ti/(Ba + Ti) = 0.53 (Ba ",
   "extractor": "vision-llm"
  }
 },
 {
  "doi": "10.1039_c5tc03561a",
  "material": "BaO",
  "material_raw": "Ba",
  "phase": null,
  "series_axis": "element",
  "series_value": "Ba",
  "series_kind": "categorical",
  "series_value_num": null,
  "series_unit": null,
  "measurand": {
   "quantity": "Atomic Percentage",
   "unit": "%"
  },
  "coordinate": "Sputtering Time",
  "coordinate_unit": "min",
  "points": [
   [
    0.0,
    8.0
   ],
   [
    0.2,
    14.5
   ],
   [
    0.4,
    14.5
   ],
   [
    0.6,
    14.2
   ],
   [
    0.8,
    16.2
   ],
   [
    1.0,
    15.5
   ],
   [
    1.2,
    6.5
   ],
   [
    1.4,
    1.5
   ],
   [
    1.6,
    1.5
   ],
   [
    1.8,
    1.5
   ],
   [
    2.0,
    1.5
   ]
  ],
  "controlled": {
   "deposition_temperature": "210 \u00b0C"
  },
  "chemistry": {
   "precursors": [
    "py-Ba",
    "TTIP"
   ],
   "coreactants": [
    "H2O"
   ]
  },
  "source": "measured",
  "study_type": "both",
  "provenance": {
   "figure": "Fig 7",
   "figure_number": "7",
   "fig_docling_index": "12",
   "panel": "a",
   "caption": "Fig. 7 (a) XPS Depth profile of as deposited BTO grown on Si substrate at 210 1 C. (b) High resolution cross sectional TEM image of B 7 nm thick BTO film with stoichiometry at Ti/(Ba + Ti) = 0.53 (Ba ",
   "extractor": "vision-llm"
  }
 },
 {
  "doi": "10.1039_c5tc03561a",
  "material": "BaO",
  "material_raw": "O",
  "phase": null,
  "series_axis": "element",
  "series_value": "O",
  "series_kind": "categorical",
  "series_value_num": null,
  "series_unit": null,
  "measurand": {
   "quantity": "Atomic Percentage",
   "unit": "%"
  },
  "coordinate": "Sputtering Time",
  "coordinate_unit": "min",
  "points": [
   [
    0.0,
    48.0
   ],
   [
    0.2,
    63.0
   ],
   [
    0.4,
    63.8
   ],
   [
    0.6,
    66.2
   ],
   [
    0.8,
    65.2
   ],
   [
    1.0,
    67.5
   ],
   [
    1.2,
    28.0
   ],
   [
    1.4,
    6.0
   ],
   [
    1.6,
    4.5
   ],
   [
    1.8,
    2.0
   ],
   [
    2.0,
    2.0
   ]
  ],
  "controlled": {
   "deposition_temperature": "210 \u00b0C"
  },
  "chemistry": {
   "precursors": [
    "py-Ba",
    "TTIP"
   ],
   "coreactants": [
    "H2O"
   ]
  },
  "source": "measured",
  "study_type": "both",
  "provenance": {
   "figure": "Fig 7",
   "figure_number": "7",
   "fig_docling_index": "12",
   "panel": "a",
   "caption": "Fig. 7 (a) XPS Depth profile of as deposited BTO grown on Si substrate at 210 1 C. (b) High resolution cross sectional TEM image of B 7 nm thick BTO film with stoichiometry at Ti/(Ba + Ti) = 0.53 (Ba ",
   "extractor": "vision-llm"
  }
 },
 {
  "doi": "10.1039_c5tc03561a",
  "material": "BaO",
  "material_raw": "C",
  "phase": null,
  "series_axis": "element",
  "series_value": "C",
  "series_kind": "categorical",
  "series_value_num": null,
  "series_unit": null,
  "measurand": {
   "quantity": "Atomic Percentage",
   "unit": "%"
  },
  "coordinate": "Sputtering Time",
  "coordinate_unit": "min",
  "points": [
   [
    0.0,
    32.5
   ],
   [
    0.2,
    1.0
   ],
   [
    0.4,
    0.8
   ],
   [
    0.6,
    0.8
   ],
   [
    0.8,
    0.8
   ],
   [
    1.0,
    0.8
   ],
   [
    1.2,
    0.8
   ],
   [
    1.4,
    0.8
   ],
   [
    1.6,
    0.8
   ],
   [
    1.8,
    0.8
   ],
   [
    2.0,
    0.8
   ]
  ],
  "controlled": {
   "deposition_temperature": "210 \u00b0C"
  },
  "chemistry": {
   "precursors": [
    "py-Ba",
    "TTIP"
   ],
   "coreactants": [
    "H2O"
   ]
  },
  "source": "measured",
  "study_type": "both",
  "provenance": {
   "figure": "Fig 7",
   "figure_number": "7",
   "fig_docling_index": "12",
   "panel": "a",
   "caption": "Fig. 7 (a) XPS Depth profile of as deposited BTO grown on Si substrate at 210 1 C. (b) High resolution cross sectional TEM image of B 7 nm thick BTO film with stoichiometry at Ti/(Ba + Ti) = 0.53 (Ba ",
   "extractor": "vision-llm"
  }
 },
 {
  "doi": "10.1039_c5tc03561a",
  "material": "BaO",
  "material_raw": "Si",
  "phase": null,
  "series_axis": "element",
  "series_value": "Si",
  "series_kind": "categorical",
  "series_value_num": null,
  "series_unit": null,
  "measurand": {
   "quantity": "Atomic Percentage",
   "unit": "%"
  },
  "coordinate": "Sputtering Time",
  "coordinate_unit": "min",
  "points": [
   [
    0.0,
    0.8
   ],
   [
    0.2,
    0.8
   ],
   [
    0.4,
    0.8
   ],
   [
    0.6,
    0.8
   ],
   [
    0.8,
    0.8
   ],
   [
    1.0,
    0.8
   ],
   [
    1.2,
    62.0
   ],
   [
    1.4,
    90.0
   ],
   [
    1.6,
    89.0
   ],
   [
    1.8,
    94.0
   ],
   [
    2.0,
    94.8
   ]
  ],
  "controlled": {
   "deposition_temperature": "210 \u00b0C"
  },
  "chemistry": {
   "precursors": [
    "py-Ba",
    "TTIP"
   ],
   "coreactants": [
    "H2O"
   ]
  },
  "source": "measured",
  "study_type": "both",
  "provenance": {
   "figure": "Fig 7",
   "figure_number": "7",
   "fig_docling_index": "12",
   "panel": "a",
   "caption": "Fig. 7 (a) XPS Depth profile of as deposited BTO grown on Si substrate at 210 1 C. (b) High resolution cross sectional TEM image of B 7 nm thick BTO film with stoichiometry at Ti/(Ba + Ti) = 0.53 (Ba ",
   "extractor": "vision-llm"
  }
 },
 {
  "doi": "10.1039_c5tc03561a",
  "material": "BaO",
  "material_raw": "",
  "phase": null,
  "series_axis": null,
  "series_value": "",
  "series_kind": null,
  "series_value_num": null,
  "series_unit": null,
  "measurand": {
   "quantity": "Leakage current",
   "unit": "A/cm\u00b2"
  },
  "coordinate": "Voltage",
  "coordinate_unit": "V",
  "points": [
   [
    0.0,
    1.05e-10
   ],
   [
    0.01,
    1.8e-10
   ],
   [
    0.03,
    3e-10
   ],
   [
    0.06,
    4.2e-10
   ],
   [
    0.1,
    5e-10
   ],
   [
    0.13,
    5.8e-10
   ],
   [
    0.17,
    6.8e-10
   ],
   [
    0.21,
    7.8e-10
   ],
   [
    0.25,
    9e-10
   ],
   [
    0.28,
    1e-09
   ],
   [
    0.32,
    1.1e-09
   ],
   [
    0.35,
    1.25e-09
   ],
   [
    0.39,
    1.5e-09
   ],
   [
    0.42,
    1.8e-09
   ],
   [
    0.46,
    2e-09
   ],
   [
    0.49,
    2.3e-09
   ],
   [
    0.53,
    2.6e-09
   ],
   [
    0.56,
    2.8e-09
   ],
   [
    0.6,
    3.2e-09
   ],
   [
    0.63,
    3.5e-09
   ],
   [
    0.67,
    4e-09
   ],
   [
    0.7,
    4.5e-09
   ],
   [
    0.74,
    5.1e-09
   ],
   [
    0.77,
    5.8e-09
   ],
   [
    0.81,
    6.2e-09
   ],
   [
    0.85,
    6.8e-09
   ],
   [
    0.88,
    7.5e-09
   ],
   [
    0.92,
    8.5e-09
   ],
   [
    0.95,
    9.5e-09
   ],
   [
    0.99,
    1.1e-08
   ],
   [
    1.02,
    1.25e-08
   ],
   [
    1.06,
    1.5e-08
   ],
   [
    1.09,
    1.9e-08
   ],
   [
    1.13,
    2.1e-08
   ],
   [
    1.16,
    2.2e-08
   ],
   [
    1.2,
    2.3e-08
   ],
   [
    1.23,
    2.4e-08
   ],
   [
    1.27,
    2.6e-08
   ],
   [
    1.3,
    2.8e-08
   ],
   [
    1.34,
    2.8e-08
   ],
   [
    1.37,
    2.9e-08
   ],
   [
    1.41,
    3.2e-08
   ],
   [
    1.45,
    3.6e-08
   ],
   [
    1.48,
    3.8e-08
   ],
   [
    1.52,
    4e-08
   ],
   [
    1.56,
    4.4e-08
   ],
   [
    1.59,
    5e-08
   ]
  ],
  "controlled": {
   "film_thickness": "20 nm"
  },
  "chemistry": {
   "precursors": [
    "py-Ba",
    "TTIP"
   ],
   "coreactants": [
    "H2O"
   ]
  },
  "source": "measured",
  "study_type": "both",
  "provenance": {
   "figure": "Fig 8",
   "figure_number": "8",
   "fig_docling_index": "13",
   "panel": "a",
   "caption": "Fig. 8 Representative leakage current ( I -V ) characteristics of Pt/BTO/Ru capacitor measured for a 20 nm thick BTO layer. The top electrode defines the capacitor area (0.68 /C2 10 /C0 3 ) 2 m 2 .",
   "extractor": "vision-llm"
  }
 }
]

File: psed_v1/03_corpus/extracted/10.1039_c5tc03561a/scout.json
{
 "is_ald_process_paper": true,
 "study_type": "both",
 "materials": [
  "BaO",
  "BaTiO3"
 ],
 "precursors": [
  "py-Ba",
  "TTIP"
 ],
 "coreactants": [
  "H2O"
 ],
 "process_type": "thermal",
 "temperature_window_C": [
  180,
  210
 ],
 "gpc_nm": 0.045,
 "data": {
  "gpc_vs_temperature": {
   "present": true,
   "where": [
    "F7a"
   ]
  },
  "gpc_vs_dose_saturation": {
   "present": true,
   "where": [
    "F7b",
    "F8a",
    "F8b"
   ]
  },
  "film_property_vs_condition": {
   "present": true,
   "where": [
    "F9a",
    "F12a",
    "F13"
   ]
  },
  "xrd_or_spectrum": {
   "present": true,
   "where": [
    "F9b"
   ]
  }
 },
 "drill": [
  {
   "where": "F7a",
   "type": "gpc_vs_temperature",
   "measurand": "growth_per_cycle",
   "source": "measured",
   "why": "GPC plotted versus substrate temperature"
  },
  {
   "where": "F7b",
   "type": "gpc_vs_dose_saturation",
   "measurand": "growth_per_cycle",
   "source": "measured",
   "why": "GPC versus boosting time"
  },
  {
   "where": "F8a",
   "type": "gpc_vs_dose_saturation",
   "measurand": "film_thickness",
   "source": "measured",
   "why": "Film thickness versus number of Ba precursor exposures"
  },
  {
   "where": "F8b",
   "type": "gpc_vs_dose_saturation",
   "measurand": "film_thickness",
   "source": "measured",
   "why": "Thickness variation as a function of oxidant pulse count"
  },
  {
   "where": "F9a",
   "type": "film_property_vs_condition",
   "measurand": "impurity_content",
   "source": "measured",
   "why": "XPS depth profile of BaO film showing composition versus depth"
  },
  {
   "where": "F9b",
   "type": "xrd_or_spectrum",
   "measurand": "impurity_content",
   "source": "measured",
   "why": "X-ray photoelectron spectra on surface and post etching"
  },
  {
   "where": "F12a",
   "type": "film_property_vs_condition",
   "measurand": "impurity_content",
   "source": "measured",
   "why": "XPS depth profile of as-deposited BTO film on Si"
  },
  {
   "where": "F13",
   "type": "film_property_vs_condition",
   "measurand": "resistivity",
   "source": "measured",
   "why": "Leakage current I-V characteristics of Pt/BTO/Ru capacitor"
  }
 ],
 "go_deeper": true,
 "_tokens": {
  "in": 2587,
  "out": 867,
  "thoughts": 2815,
  "budget": 12288
 },
 "_scout_input_chars": 9718
}

File: psed_v1/03_corpus/extracted/10.1039_c7ra07722j/card.json
{
 "precursors": [
  "lithium tert-butoxide"
 ],
 "coreactants": [
  "O2 plasma",
  "H2O",
  "CO2"
 ],
 "process_type": "plasma",
 "temperature_C": null,
 "temperature_window_C": [
  50,
  200
 ],
 "pressure_Pa": null,
 "pulse_time_s": null,
 "purge_time_s": null,
 "ncycles": null,
 "carrier_gas": null
}

File: psed_v1/03_corpus/extracted/10.1039_c7ra07722j/figure_data.json
{
 "doi": "10.1039_c7ra07722j",
 "process_card": {
  "materials": [
   "Li2CO3",
   "Li2O"
  ],
  "precursors": [
   "lithium tert-butoxide"
  ],
  "coreactants": [
   "O2 plasma",
   "H2O",
   "CO2"
  ],
  "process_type": "plasma",
  "temperature_window_C": [
   50,
   300
  ]
 },
 "figures": [
  {
   "figure": "5",
   "image": "figures/fig_5.png",
   "caption": "Fig. 3 (a) In situ thickness measurements by SE for plasma-assisted ALDof Li2CO3 at 50, 200, 275 and 300 /C14 Candthermal ALD of Li2CO3 at 150 /C14 C. The /uniFB01 lm growth between 50 and 200 /C14 C with plasma ALD was very similar (see ESI \u2020 ). (b) Growth per cycle as a function of process table temperature for both plasma-assisted (squares) and thermal (circles) ALD processes.",
   "source": "measured",
   "panels": [
    {
     "panel": "b",
     "x": {
      "quantity": "deposition_temperature",
      "unit": "\u00b0C",
      "log": false
     },
     "y": {
      "quantity": "growth_per_cycle",
      "unit": "\u00c5",
      "log": false
     },
     "series": [
      {
       "label": "SE, thermal",
       "points": [
        [
         50,
         0.15
        ],
        [
         100,
         0.71
        ],
        [
         150,
         0.6
        ],
        [
         200,
         0.58
        ],
        [
         250,
         0.51
        ],
        [
         300,
         0.5
        ]
       ]
      },
      {
       "label": "SE, plasma",
       "points": [
        [
         50,
         0.85
        ],
        [
         100,
         0.86
        ],
        [
         150,
         0.82
        ],
        [
         200,
         0.81
        ],
        [
         250,
         0.77
        ],
        [
         275,
         1.23
        ],
        [
         300,
         1.39
        ]
       ]
      }
     ],
     "conditions": {
      "precursor": "lithium tert-butoxide",
      "material": "Li2CO3"
     }
    },
    {
     "panel": "b_EBS",
     "x": {
      "quantity": "deposition_temperature",
      "unit": "\u00b0C",
      "log": false
     },
     "y": {
      "quantity": "growth_per_cycle",
      "unit": "Li at. nm^-2",
      "log": false
     },
     "series": [
      {
       "label": "EBS, thermal",
       "points": [
        [
         150,
         2.1
        ]
       ]
      },
      {
       "label": "EBS, plasma",
       "points": [
        [
         150,
         3.1
        ],
        [
         250,
         2.8
        ],
        [
         275,
         5.0
        ],
        [
         300,
         6.9
        ]
       ]
      }
     ],
     "conditions": {
      "precursor": "lithium tert-butoxide",
      "material": "Li2CO3"
     }
    }
   ]
  },
  {
   "figure": "4",
   "image": "figures/fig_4.png",
   "caption": "Fig. 2 Saturation curves for (a) thermal and (b) plasma-assisted ALD of Li2CO3 obtained at 150 /C14 C showing the self-limiting growth behavior of the ALD process. The solid line serves as a guide to the eye. Dotted lines indicate the chosen standard values and the corresponding growth per cycle. Note that the reaction time of H2O after dosing was kept at 4 s.",
   "source": "measured",
   "panels": [
    {
     "panel": "a_LiOtBu",
     "x": {
      "quantity": "pulse_time",
      "unit": "s",
      "log": false
     },
     "y": {
      "quantity": "growth_per_cycle",
      "unit": "\u00c5",
      "log": false
     },
     "series": [
      {
       "label": "LiOtBu dose",
       "points": [
        [
         0.0,
         0.0
        ],
        [
         0.5,
         0.19
        ],
        [
         1.0,
         0.42
        ],
        [
         2.0,
         0.46
        ],
        [
         4.0,
         0.55
        ],
        [
         6.0,
         0.6
        ],
        [
         8.0,
         0.6
        ],
        [
         10.0,
         0.62
        ]
       ]
      }
     ],
     "conditions": {
      "deposition_temperature": "150 \u00b0C",
      "process_type": "thermal",
      "material": "Li2CO3"
     }
    },
    {
     "panel": "a_H2O",
     "x": {
      "quantity": "pulse_time",
      "unit": "ms",
      "log": false
     },
     "y": {
      "quantity": "growth_per_cycle",
      "unit": "\u00c5",
      "log": false
     },
     "series": [
      {
       "label": "H2O dose",
       "points": [
        [
         0.0,
         0.0
        ],
        [
         50.0,
         0.6
        ],
        [
         100.0,
         0.6
        ],
        [
         200.0,
         0.59
        ]
       ]
      }
     ],
     "conditions": {
      "deposition_temperature": "150 \u00b0C",
      "process_type": "thermal",
      "material": "Li2CO3"
     }
    },
    {
     "panel": "a_CO2",
     "x": {
      "quantity": "pulse_time",
      "unit": "s",
      "log": false
     },
     "y": {
      "quantity": "growth_per_cycle",
      "unit": "\u00c5",
      "log": false
     },
     "series": [
      {
       "label": "CO2 dose",
       "points": [
        [
         0.0,
         0.17
        ],
        [
         0.5,
         0.18
        ],
        [
         1.0,
         0.57
        ],
        [
         2.0,
         0.6
        ],
        [
         4.0,
         0.6
        ]
       ]
      }
     ],
     "conditions": {
      "deposition_temperature": "150 \u00b0C",
      "process_type": "thermal",
      "material": "Li2CO3"
     }
    },
    {
     "panel": "b_LiOtBu",
     "x": {
      "quantity": "pulse_time",
      "unit": "s",
      "log": false
     },
     "y": {
      "quantity": "growth_per_cycle",
      "unit": "\u00c5",
      "log": false
     },
     "series": [
      {
       "label": "LiOtBu dose",
       "points": [
        [
         0.0,
         0.0
        ],
        [
         0.5,
         0.37
        ],
        [
         1.0,
         0.58
        ],
        [
         2.0,
         0.72
        ],
        [
         4.0,
         0.85
        ],
        [
         5.0,
         0.8
        ],
        [
         6.0,
         0.82
        ],
        [
         8.0,
         0.85
        ]
       ]
      }
     ],
     "conditions": {
      "deposition_temperature": "150 \u00b0C",
      "process_type": "plasma",
      "material": "Li2CO3"
     }
    },
    {
     "panel": "b_plasma",
     "x": {
      "quantity": "pulse_time",
      "unit": "s",
      "log": false
     },
     "y": {
      "quantity": "growth_per_cycle",
      "unit": "\u00c5",
      "log": false
     },
     "series": [
      {
       "label": "Plasma duration",
       "points": [
        [
         0.0,
         0.0
        ],
        [
         0.5,
         0.57
        ],
        [
         1.0,
         0.79
        ],
        [
         2.0,
         0.81
        ],
        [
         3.0,
         0.83
        ],
        [
         4.0,
         0.81
        ]
       ]
      }
     ],
     "conditions": {
      "deposition_temperature": "150 \u00b0C",
      "process_type": "plasma",
      "material": "Li2CO3"
     }
    }
   ]
  }
 ],
 "_tokens": {
  "in": 3305,
  "out": 1831
 }
}

File: psed_v1/03_corpus/extracted/10.1039_c7ra07722j/records.json
[
 {
  "doi": "10.1039_c7ra07722j",
  "material": "Li2CO3",
  "material_raw": "LiOtBu dose",
  "phase": null,
  "series_axis": null,
  "series_value": "LiOtBu dose",
  "series_kind": "categorical",
  "series_value_num": null,
  "series_unit": null,
  "measurand": {
   "quantity": "growth_per_cycle",
   "unit": "\u00c5"
  },
  "coordinate": "pulse_time",
  "coordinate_unit": "s",
  "points": [
   [
    0.0,
    0.0
   ],
   [
    0.5,
    0.195
   ],
   [
    1.0,
    0.42
   ],
   [
    2.0,
    0.46
   ],
   [
    4.0,
    0.55
   ],
   [
    6.0,
    0.6
   ],
   [
    8.0,
    0.605
   ],
   [
    10.0,
    0.615
   ]
  ],
  "controlled": {
   "temperature": "150 \u00b0C"
  },
  "chemistry": {
   "precursors": [
    "lithium tert-butoxide"
   ],
   "coreactants": [
    "O2 plasma",
    "H2O",
    "CO2"
   ]
  },
  "source": "measured",
  "study_type": "experimental",
  "provenance": {
   "figure": "Fig 2",
   "figure_number": "2",
   "fig_docling_index": "4",
   "panel": "",
   "caption": "Fig. 2 Saturation curves for (a) thermal and (b) plasma-assisted ALD of Li2CO3 obtained at 150 /C14 C showing the self-limiting growth behavior of the ALD process. The solid line serves as a guide to ",
   "extractor": "vision-llm"
  }
 },
 {
  "doi": "10.1039_c7ra07722j",
  "material": "Li2CO3",
  "material_raw": "H2O dose",
  "phase": null,
  "series_axis": null,
  "series_value": "H2O dose",
  "series_kind": "categorical",
  "series_value_num": null,
  "series_unit": null,
  "measurand": {
   "quantity": "growth_per_cycle",
   "unit": "\u00c5"
  },
  "coordinate": "pulse_time",
  "coordinate_unit": "ms",
  "points": [
   [
    0.0,
    0.0
   ],
   [
    50.0,
    0.6
   ],
   [
    100.0,
    0.605
   ],
   [
    200.0,
    0.59
   ]
  ],
  "controlled": {
   "temperature": "150 \u00b0C"
  },
  "chemistry": {
   "precursors": [
    "lithium tert-butoxide"
   ],
   "coreactants": [
    "O2 plasma",
    "H2O",
    "CO2"
   ]
  },
  "source": "measured",
  "study_type": "experimental",
  "provenance": {
   "figure": "Fig 2",
   "figure_number": "2",
   "fig_docling_index": "4",
   "panel": "",
   "caption": "Fig. 2 Saturation curves for (a) thermal and (b) plasma-assisted ALD of Li2CO3 obtained at 150 /C14 C showing the self-limiting growth behavior of the ALD process. The solid line serves as a guide to ",
   "extractor": "vision-llm"
  }
 },
 {
  "doi": "10.1039_c7ra07722j",
  "material": "Li2CO3",
  "material_raw": "CO2 dose",
  "phase": null,
  "series_axis": null,
  "series_value": "CO2 dose",
  "series_kind": "categorical",
  "series_value_num": null,
  "series_unit": null,
  "measurand": {
   "quantity": "growth_per_cycle",
   "unit": "\u00c5"
  },
  "coordinate": "pulse_time",
  "coordinate_unit": "s",
  "points": [
   [
    0.1,
    0.17
   ],
   [
    0.5,
    0.18
   ],
   [
    1.0,
    0.58
   ],
   [
    2.0,
    0.6
   ],
   [
    4.0,
    0.61
   ]
  ],
  "controlled": {
   "temperature": "150 \u00b0C"
  },
  "chemistry": {
   "precursors": [
    "lithium tert-butoxide"
   ],
   "coreactants": [
    "O2 plasma",
    "H2O",
    "CO2"
   ]
  },
  "source": "measured",
  "study_type": "experimental",
  "provenance": {
   "figure": "Fig 2",
   "figure_number": "2",
   "fig_docling_index": "4",
   "panel": "",
   "caption": "Fig. 2 Saturation curves for (a) thermal and (b) plasma-assisted ALD of Li2CO3 obtained at 150 /C14 C showing the self-limiting growth behavior of the ALD process. The solid line serves as a guide to ",
   "extractor": "vision-llm"
  }
 },
 {
  "doi": "10.1039_c7ra07722j",
  "material": "Li2CO3",
  "material_raw": "LiOtBu dose",
  "phase": null,
  "series_axis": null,
  "series_value": "LiOtBu dose",
  "series_kind": "categorical",
  "series_value_num": null,
  "series_unit": null,
  "measurand": {
   "quantity": "growth_per_cycle",
   "unit": "\u00c5"
  },
  "coordinate": "pulse_time",
  "coordinate_unit": "s",
  "points": [
   [
    0.0,
    0.0
   ],
   [
    0.5,
    0.37
   ],
   [
    1.0,
    0.585
   ],
   [
    2.0,
    0.725
   ],
   [
    4.0,
    0.85
   ],
   [
    5.0,
    0.805
   ],
   [
    6.0,
    0.825
   ],
   [
    8.0,
    0.855
   ]
  ],
  "controlled": {
   "temperature": "150 \u00b0C"
  },
  "chemistry": {
   "precursors": [
    "lithium tert-butoxide"
   ],
   "coreactants": [
    "O2 plasma",
    "H2O",
    "CO2"
   ]
  },
  "source": "measured",
  "study_type": "experimental",
  "provenance": {
   "figure": "Fig 2",
   "figure_number": "2",
   "fig_docling_index": "4",
   "panel": "",
   "caption": "Fig. 2 Saturation curves for (a) thermal and (b) plasma-assisted ALD of Li2CO3 obtained at 150 /C14 C showing the self-limiting growth behavior of the ALD process. The solid line serves as a guide to ",
   "extractor": "vision-llm"
  }
 },
 {
  "doi": "10.1039_c7ra07722j",
  "material": "Li2CO3",
  "material_raw": "Plasma duration",
  "phase": null,
  "series_axis": null,
  "series_value": "Plasma duration",
  "series_kind": "categorical",
  "series_value_num": null,
  "series_unit": null,
  "measurand": {
   "quantity": "growth_per_cycle",
   "unit": "\u00c5"
  },
  "coordinate": "pulse_time",
  "coordinate_unit": "s",
  "points": [
   [
    0.0,
    0.0
   ],
   [
    0.5,
    0.575
   ],
   [
    1.0,
    0.79
   ],
   [
    2.0,
    0.81
   ],
   [
    3.0,
    0.83
   ],
   [
    4.0,
    0.81
   ]
  ],
  "controlled": {
   "temperature": "150 \u00b0C"
  },
  "chemistry": {
   "precursors": [
    "lithium tert-butoxide"
   ],
   "coreactants": [
    "O2 plasma",
    "H2O",
    "CO2"
   ]
  },
  "source": "measured",
  "study_type": "experimental",
  "provenance": {
   "figure": "Fig 2",
   "figure_number": "2",
   "fig_docling_index": "4",
   "panel": "",
   "caption": "Fig. 2 Saturation curves for (a) thermal and (b) plasma-assisted ALD of Li2CO3 obtained at 150 /C14 C showing the self-limiting growth behavior of the ALD process. The solid line serves as a guide to ",
   "extractor": "vision-llm"
  }
 },
 {
  "doi": "10.1039_c7ra07722j",
  "material": "Li2CO3",
  "material_raw": "Thermal 150 \u00b0C",
  "phase": null,
  "series_axis": "process parameters",
  "series_value": "Thermal 150 \u00b0C",
  "series_kind": "categorical",
  "series_value_num": null,
  "series_unit": null,
  "measurand": {
   "quantity": "film_thickness",
   "unit": "nm"
  },
  "coordinate": "cycle_number",
  "coordinate_unit": "",
  "points": [
   [
    0,
    0
   ],
   [
    50,
    2.0
   ],
   [
    100,
    4.3
   ],
   [
    150,
    6.8
   ],
   [
    200,
    9.4
   ],
   [
    250,
    12.0
   ],
   [
    300,
    14.6
   ],
   [
    350,
    17.3
   ],
   [
    400,
    20.0
   ],
   [
    450,
    22.8
   ],
   [
    500,
    25.6
   ],
   [
    550,
    28.5
   ],
   [
    600,
    31.5
   ]
  ],
  "controlled": {},
  "chemistry": {
   "precursors": [
    "lithium tert-butoxide"
   ],
   "coreactants": [
    "O2 plasma",
    "H2O",
    "CO2"
   ]
  },
  "source": "measured",
  "study_type": "experimental",
  "provenance": {
   "figure": "Fig 3",
   "figure_number": "3",
   "fig_docling_index": "5",
   "panel": "a",
   "caption": "Fig. 3 (a) In situ thickness measurements by SE for plasma-assisted ALDof Li2CO3 at 50, 200, 275 and 300 /C14 Candthermal ALD of Li2CO3 at 150 /C14 C. The /uniFB01 lm growth between 50 and 200 /C14 C ",
   "extractor": "vision-llm"
  }
 },
 {
  "doi": "10.1039_c7ra07722j",
  "material": "Li2CO3",
  "material_raw": "Plasma 50 \u00b0C",
  "phase": null,
  "series_axis": "process parameters",
  "series_value": "Plasma 50 \u00b0C",
  "series_kind": "categorical",
  "series_value_num": null,
  "series_unit": null,
  "measurand": {
   "quantity": "film_thickness",
   "unit": "nm"
  },
  "coordinate": "cycle_number",
  "coordinate_unit": "",
  "points": [
   [
    0,
    0
   ],
   [
    50,
    2.7
   ],
   [
    100,
    6.0
   ],
   [
    150,
    10.7
   ],
   [
    200,
    15.6
   ],
   [
    250,
    21.3
   ],
   [
    300,
    23.6
   ],
   [
    350,
    28.1
   ],
   [
    400,
    32.7
   ],
   [
    450,
    36.8
   ],
   [
    500,
    40.8
   ],
   [
    550,
    45.1
   ],
   [
    600,
    49.3
   ]
  ],
  "controlled": {},
  "chemistry": {
   "precursors": [
    "lithium tert-butoxide"
   ],
   "coreactants": [
    "O2 plasma",
    "H2O",
    "CO2"
   ]
  },
  "source": "measured",
  "study_type": "experimental",
  "provenance": {
   "figure": "Fig 3",
   "figure_number": "3",
   "fig_docling_index": "5",
   "panel": "a",
   "caption": "Fig. 3 (a) In situ thickness measurements by SE for plasma-assisted ALDof Li2CO3 at 50, 200, 275 and 300 /C14 Candthermal ALD of Li2CO3 at 150 /C14 C. The /uniFB01 lm growth between 50 and 200 /C14 C ",
   "extractor": "vision-llm"
  }
 },
 {
  "doi": "10.1039_c7ra07722j",
  "material": "Li2CO3",
  "material_raw": "Plasma 200 \u00b0C",
  "phase": null,
  "series_axis": "process parameters",
  "series_value": "Plasma 200 \u00b0C",
  "series_kind": "categorical",
  "series_value_num": null,
  "series_unit": null,
  "measurand": {
   "quantity": "film_thickness",
   "unit": "nm"
  },
  "coordinate": "cycle_number",
  "coordinate_unit": "",
  "points": [
   [
    0,
    0
   ],
   [
    50,
    2.6
   ],
   [
    100,
    5.2
   ],
   [
    150,
    9.7
   ],
   [
    200,
    14.0
   ],
   [
    250,
    18.2
   ],
   [
    300,
    22.2
   ],
   [
    350,
    26.1
   ],
   [
    400,
    30.3
   ],
   [
    450,
    34.6
   ],
   [
    500,
    39.0
   ],
   [
    550,
    43.4
   ],
   [
    600,
    48.0
   ]
  ],
  "controlled": {},
  "chemistry": {
   "precursors": [
    "lithium tert-butoxide"
   ],
   "coreactants": [
    "O2 plasma",
    "H2O",
    "CO2"
   ]
  },
  "source": "measured",
  "study_type": "experimental",
  "provenance": {
   "figure": "Fig 3",
   "figure_number": "3",
   "fig_docling_index": "5",
   "panel": "a",
   "caption": "Fig. 3 (a) In situ thickness measurements by SE for plasma-assisted ALDof Li2CO3 at 50, 200, 275 and 300 /C14 Candthermal ALD of Li2CO3 at 150 /C14 C. The /uniFB01 lm growth between 50 and 200 /C14 C ",
   "extractor": "vision-llm"
  }
 },
 {
  "doi": "10.1039_c7ra07722j",
  "material": "Li2CO3",
  "material_raw": "Plasma 275 \u00b0C",
  "phase": null,
  "series_axis": "process parameters",
  "series_value": "Plasma 275 \u00b0C",
  "series_kind": "categorical",
  "series_value_num": null,
  "series_unit": null,
  "measurand": {
   "quantity": "film_thickness",
   "unit": "nm"
  },
  "coordinate": "cycle_number",
  "coordinate_unit": "",
  "points": [
   [
    0,
    0
   ],
   [
    50,
    3.8
   ],
   [
    100,
    6.9
   ],
   [
    150,
    10.0
   ],
   [
    200,
    16.1
   ],
   [
    250,
    22.3
   ],
   [
    300,
    28.5
   ],
   [
    350,
    35.1
   ],
   [
    400,
    42.6
   ],
   [
    450,
    49.3
   ]
  ],
  "controlled": {},
  "chemistry": {
   "precursors": [
    "lithium tert-butoxide"
   ],
   "coreactants": [
    "O2 plasma",
    "H2O",
    "CO2"
   ]
  },
  "source": "measured",
  "study_type": "experimental",
  "provenance": {
   "figure": "Fig 3",
   "figure_number": "3",
   "fig_docling_index": "5",
   "panel": "a",
   "caption": "Fig. 3 (a) In situ thickness measurements by SE for plasma-assisted ALDof Li2CO3 at 50, 200, 275 and 300 /C14 Candthermal ALD of Li2CO3 at 150 /C14 C. The /uniFB01 lm growth between 50 and 200 /C14 C ",
   "extractor": "vision-llm"
  }
 },
 {
  "doi": "10.1039_c7ra07722j",
  "material": "Li2CO3",
  "material_raw": "Plasma 300 \u00b0C",
  "phase": null,
  "series_axis": "process parameters",
  "series_value": "Plasma 300 \u00b0C",
  "series_kind": "categorical",
  "series_value_num": null,
  "series_unit": null,
  "measurand": {
   "quantity": "film_thickness",
   "unit": "nm"
  },
  "coordinate": "cycle_number",
  "coordinate_unit": "",
  "points": [
   [
    0,
    0
   ],
   [
    50,
    3.6
   ],
   [
    100,
    7.1
   ],
   [
    150,
    8.0
   ],
   [
    200,
    13.5
   ],
   [
    250,
    19.5
   ],
   [
    300,
    28.7
   ],
   [
    350,
    36.6
   ],
   [
    400,
    45.0
   ]
  ],
  "controlled": {},
  "chemistry": {
   "precursors": [
    "lithium tert-butoxide"
   ],
   "coreactants": [
    "O2 plasma",
    "H2O",
    "CO2"
   ]
  },
  "source": "measured",
  "study_type": "experimental",
  "provenance": {
   "figure": "Fig 3",
   "figure_number": "3",
   "fig_docling_index": "5",
   "panel": "a",
   "caption": "Fig. 3 (a) In situ thickness measurements by SE for plasma-assisted ALDof Li2CO3 at 50, 200, 275 and 300 /C14 Candthermal ALD of Li2CO3 at 150 /C14 C. The /uniFB01 lm growth between 50 and 200 /C14 C ",
   "extractor": "vision-llm"
  }
 },
 {
  "doi": "10.1039_c7ra07722j",
  "material": "Li2CO3",
  "material_raw": "SE, thermal",
  "phase": null,
  "series_axis": "measurement method and process type",
  "series_value": "SE, thermal",
  "series_kind": "categorical",
  "series_value_num": null,
  "series_unit": null,
  "measurand": {
   "quantity": "growth_per_cycle",
   "unit": "\u00c5"
  },
  "coordinate": "deposition_temperature",
  "coordinate_unit": "\u00b0C",
  "points": [
   [
    50,
    0.15
   ],
   [
    100,
    0.71
   ],
   [
    150,
    0.6
   ],
   [
    200,
    0.57
   ],
   [
    250,
    0.51
   ],
   [
    300,
    0.51
   ]
  ],
  "controlled": {},
  "chemistry": {
   "precursors": [
    "lithium tert-butoxide"
   ],
   "coreactants": [
    "O2 plasma",
    "H2O",
    "CO2"
   ]
  },
  "source": "measured",
  "study_type": "experimental",
  "provenance": {
   "figure": "Fig 3",
   "figure_number": "3",
   "fig_docling_index": "5",
   "panel": "b",
   "caption": "Fig. 3 (a) In situ thickness measurements by SE for plasma-assisted ALDof Li2CO3 at 50, 200, 275 and 300 /C14 Candthermal ALD of Li2CO3 at 150 /C14 C. The /uniFB01 lm growth between 50 and 200 /C14 C ",
   "extractor": "vision-llm"
  }
 },
 {
  "doi": "10.1039_c7ra07722j",
  "material": "Li2CO3",
  "material_raw": "SE, plasma",
  "phase": null,
  "series_axis": "measurement method and process type",
  "series_value": "SE, plasma",
  "series_kind": "categorical",
  "series_value_num": null,
  "series_unit": null,
  "measurand": {
   "quantity": "growth_per_cycle",
   "unit": "\u00c5"
  },
  "coordinate": "deposition_temperature",
  "coordinate_unit": "\u00b0C",
  "points": [
   [
    50,
    0.85
   ],
   [
    100,
    0.86
   ],
   [
    150,
    0.83
   ],
   [
    200,
    0.81
   ],
   [
    250,
    0.77
   ],
   [
    275,
    1.23
   ],
   [
    300,
    1.39
   ]
  ],
  "controlled": {},
  "chemistry": {
   "precursors": [
    "lithium tert-butoxide"
   ],
   "coreactants": [
    "O2 plasma",
    "H2O",
    "CO2"
   ]
  },
  "source": "measured",
  "study_type": "experimental",
  "provenance": {
   "figure": "Fig 3",
   "figure_number": "3",
   "fig_docling_index": "5",
   "panel": "b",
   "caption": "Fig. 3 (a) In situ thickness measurements by SE for plasma-assisted ALDof Li2CO3 at 50, 200, 275 and 300 /C14 Candthermal ALD of Li2CO3 at 150 /C14 C. The /uniFB01 lm growth between 50 and 200 /C14 C ",
   "extractor": "vision-llm"
  }
 },
 {
  "doi": "10.1039_c7ra07722j",
  "material": "Li2CO3",
  "material_raw": "EBS, thermal",
  "phase": null,
  "series_axis": "measurement method and process type",
  "series_value": "EBS, thermal",
  "series_kind": "categorical",
  "series_value_num": null,
  "series_unit": null,
  "measurand": {
   "quantity": "growth_per_cycle",
   "unit": "\u00c5"
  },
  "coordinate": "deposition_temperature",
  "coordinate_unit": "\u00b0C",
  "points": [
   [
    150,
    2.08
   ]
  ],
  "controlled": {},
  "chemistry": {
   "precursors": [
    "lithium tert-butoxide"
   ],
   "coreactants": [
    "O2 plasma",
    "H2O",
    "CO2"
   ]
  },
  "source": "measured",
  "study_type": "experimental",
  "provenance": {
   "figure": "Fig 3",
   "figure_number": "3",
   "fig_docling_index": "5",
   "panel": "b",
   "caption": "Fig. 3 (a) In situ thickness measurements by SE for plasma-assisted ALDof Li2CO3 at 50, 200, 275 and 300 /C14 Candthermal ALD of Li2CO3 at 150 /C14 C. The /uniFB01 lm growth between 50 and 200 /C14 C ",
   "extractor": "vision-llm"
  }
 },
 {
  "doi": "10.1039_c7ra07722j",
  "material": "Li2CO3",
  "material_raw": "EBS, plasma",
  "phase": null,
  "series_axis": "measurement method and process type",
  "series_value": "EBS, plasma",
  "series_kind": "categorical",
  "series_value_num": null,
  "series_unit": null,
  "measurand": {
   "quantity": "growth_per_cycle",
   "unit": "\u00c5"
  },
  "coordinate": "deposition_temperature",
  "coordinate_unit": "\u00b0C",
  "points": [
   [
    150,
    3.08
   ],
   [
    250,
    2.76
   ],
   [
    275,
    4.88
   ],
   [
    300,
    6.82
   ]
  ],
  "controlled": {},
  "chemistry": {
   "precursors": [
    "lithium tert-butoxide"
   ],
   "coreactants": [
    "O2 plasma",
    "H2O",
    "CO2"
   ]
  },
  "source": "measured",
  "study_type": "experimental",
  "provenance": {
   "figure": "Fig 3",
   "figure_number": "3",
   "fig_docling_index": "5",
   "panel": "b",
   "caption": "Fig. 3 (a) In situ thickness measurements by SE for plasma-assisted ALDof Li2CO3 at 50, 200, 275 and 300 /C14 Candthermal ALD of Li2CO3 at 150 /C14 C. The /uniFB01 lm growth between 50 and 200 /C14 C ",
   "extractor": "vision-llm"
  }
 },
 {
  "doi": "10.1039_c7ra07722j",
  "material": "Li2CO3",
  "material_raw": "250 \u00b0C",
  "phase": null,
  "series_axis": "temperature",
  "series_value": "250 \u00b0C",
  "series_kind": "numeric_sweep",
  "series_value_num": 250.0,
  "series_unit": "\u00b0C",
  "measurand": {
   "quantity": "\u0394",
   "unit": "\u00b0"
  },
  "coordinate": "Measurement number",
  "coordinate_unit": "",
  "points": [
   [
    0,
    0.6
   ],
   [
    5,
    0.7
   ],
   [
    10,
    0.7
   ],
   [
    15,
    0.7
   ],
   [
    20,
    0.7
   ],
   [
    25,
    0.7
   ],
   [
    30,
    0.7
   ],
   [
    35,
    0.7
   ],
   [
    40,
    0.7
   ],
   [
    45,
    0.7
   ],
   [
    50,
    0.8
   ],
   [
    55,
    0.8
   ],
   [
    60,
    0.8
   ]
  ],
  "controlled": {
   "wavelength": "589 nm"
  },
  "chemistry": {
   "precursors": [
    "lithium tert-butoxide"
   ],
   "coreactants": [
    "O2 plasma",
    "H2O",
    "CO2"
   ]
  },
  "source": "measured",
  "study_type": "experimental",
  "provenance": {
   "figure": "Fig 4",
   "figure_number": "4",
   "fig_docling_index": "6",
   "panel": "a",
   "caption": "Fig. 4 Phase shift of the incident light ( D ) from in situ SE measurements of the reaction of CO2 and H2O with /C24 50 nm plasma ALD /uniFB01 lms grown at 250, 275 and 300 /C14 C. First, CO2 was dose",
   "extractor": "vision-llm"
  }
 },
 {
  "doi": "10.1039_c7ra07722j",
  "material": "Li2CO3",
  "material_raw": "275 \u00b0C",
  "phase": null,
  "series_axis": "temperature",
  "series_value": "275 \u00b0C",
  "series_kind": "numeric_sweep",
  "series_value_num": 275.0,
  "series_unit": "\u00b0C",
  "measurand": {
   "quantity": "\u0394",
   "unit": "\u00b0"
  },
  "coordinate": "Measurement number",
  "coordinate_unit": "",
  "points": [
   [
    0,
    1.3
   ],
   [
    1,
    2.1
   ],
   [
    2,
    2.7
   ],
   [
    3,
    3.5
   ],
   [
    4,
    4.0
   ],
   [
    5,
    4.6
   ],
   [
    6,
    5.0
   ],
   [
    8,
    6.0
   ],
   [
    10,
    6.8
   ],
   [
    12,
    7.7
   ],
   [
    14,
    8.4
   ],
   [
    16,
    9.2
   ],
   [
    18,
    10.0
   ],
   [
    20,
    10.6
   ],
   [
    22,
    11.0
   ],
   [
    24,
    11.5
   ],
   [
    26,
    12.0
   ],
   [
    28,
    12.4
   ],
   [
    30,
    12.8
   ],
   [
    32,
    13.3
   ],
   [
    35,
    13.8
   ],
   [
    40,
    14.3
   ],
   [
    41,
    15.3
   ],
   [
    42,
    15.7
   ],
   [
    43,
    16.2
   ],
   [
    45,
    16.6
   ],
   [
    48,
    17.2
   ],
   [
    52,
    17.8
   ],
   [
    55,
    18.2
   ],
   [
    60,
    18.5
   ]
  ],
  "controlled": {
   "wavelength": "589 nm"
  },
  "chemistry": {
   "precursors": [
    "lithium tert-butoxide"
   ],
   "coreactants": [
    "O2 plasma",
    "H2O",
    "CO2"
   ]
  },
  "source": "measured",
  "study_type": "experimental",
  "provenance": {
   "figure": "Fig 4",
   "figure_number": "4",
   "fig_docling_index": "6",
   "panel": "a",
   "caption": "Fig. 4 Phase shift of the incident light ( D ) from in situ SE measurements of the reaction of CO2 and H2O with /C24 50 nm plasma ALD /uniFB01 lms grown at 250, 275 and 300 /C14 C. First, CO2 was dose",
   "extractor": "vision-llm"
  }
 },
 {
  "doi": "10.1039_c7ra07722j",
  "material": "Li2CO3",
  "material_raw": "300 \u00b0C",
  "phase": null,
  "series_axis": "temperature",
  "series_value": "300 \u00b0C",
  "series_kind": "numeric_sweep",
  "series_value_num": 300.0,
  "series_unit": "\u00b0C",
  "measurand": {
   "quantity": "\u0394",
   "unit": "\u00b0"
  },
  "coordinate": "Measurement number",
  "coordinate_unit": "",
  "points": [
   [
    0,
    1.8
   ],
   [
    5,
    1.8
   ],
   [
    10,
    1.8
   ],
   [
    15,
    1.9
   ],
   [
    20,
    1.9
   ],
   [
    22,
    2.5
   ],
   [
    24,
    3.1
   ],
   [
    26,
    3.6
   ],
   [
    28,
    4.1
   ],
   [
    30,
    4.6
   ],
   [
    32,
    5.0
   ],
   [
    35,
    5.5
   ],
   [
    38,
    6.0
   ],
   [
    40,
    6.2
   ],
   [
    41,
    6.9
   ],
   [
    43,
    7.5
   ],
   [
    45,
    8.0
   ],
   [
    48,
    8.8
   ],
   [
    50,
    9.3
   ],
   [
    53,
    10.1
   ],
   [
    56,
    10.8
   ],
   [
    60,
    11.3
   ]
  ],
  "controlled": {
   "wavelength": "589 nm"
  },
  "chemistry": {
   "precursors": [
    "lithium tert-butoxide"
   ],
   "coreactants": [
    "O2 plasma",
    "H2O",
    "CO2"
   ]
  },
  "source": "measured",
  "study_type": "experimental",
  "provenance": {
   "figure": "Fig 4",
   "figure_number": "4",
   "fig_docling_index": "6",
   "panel": "a",
   "caption": "Fig. 4 Phase shift of the incident light ( D ) from in situ SE measurements of the reaction of CO2 and H2O with /C24 50 nm plasma ALD /uniFB01 lms grown at 250, 275 and 300 /C14 C. First, CO2 was dose",
   "extractor": "vision-llm"
  }
 },
 {
  "doi": "10.1039_c7ra07722j",
  "material": "Li2CO3",
  "material_raw": "3 s plasma",
  "phase": null,
  "series_axis": "plasma exposure time",
  "series_value": "3 s plasma",
  "series_kind": "categorical",
  "series_value_num": null,
  "series_unit": null,
  "measurand": {
   "quantity": "film_thickness",
   "unit": "nm"
  },
  "coordinate": "cycle_number",
  "coordinate_unit": "",
  "points": [
   [
    0,
    0.0
   ],
   [
    20,
    1.0
   ],
   [
    40,
    2.0
   ],
   [
    60,
    2.8
   ],
   [
    80,
    3.8
   ],
   [
    100,
    4.8
   ],
   [
    120,
    6.0
   ],
   [
    140,
    7.2
   ],
   [
    160,
    9.0
   ],
   [
    180,
    11.2
   ],
   [
    200,
    14.0
   ],
   [
    220,
    17.0
   ],
   [
    240,
    20.8
   ],
   [
    260,
    24.8
   ],
   [
    280,
    28.8
   ],
   [
    300,
    33.0
   ],
   [
    320,
    37.0
   ],
   [
    340,
    41.5
   ],
   [
    360,
    46.0
   ]
  ],
  "controlled": {
   "temperature": "300 \u00b0C"
  },
  "chemistry": {
   "precursors": [
    "lithium tert-butoxide"
   ],
   "coreactants": [
    "O2 plasma",
    "H2O",
    "CO2"
   ]
  },
  "source": "measured",
  "study_type": "experimental",
  "provenance": {
   "figure": "Fig 5",
   "figure_number": "5",
   "fig_docling_index": "7",
   "panel": "a",
   "caption": "Fig. 5 In situ SE thickness measurement for plasma-assisted ALD of Li2CO3 at 300 /C14 C using di /uniFB00 erent O2 plasma exposure times.",
   "extractor": "vision-llm"
  }
 },
 {
  "doi": "10.1039_c7ra07722j",
  "material": "Li2CO3",
  "material_raw": "5 s plasma",
  "phase": null,
  "series_axis": "plasma exposure time",
  "series_value": "5 s plasma",
  "series_kind": "categorical",
  "series_value_num": null,
  "series_unit": null,
  "measurand": {
   "quantity": "film_thickness",
   "unit": "nm"
  },
  "coordinate": "cycle_number",
  "coordinate_unit": "",
  "points": [
   [
    0,
    0.0
   ],
   [
    20,
    1.5
   ],
   [
    40,
    3.2
   ],
   [
    60,
    5.2
   ],
   [
    80,
    7.2
   ],
   [
    100,
    9.5
   ],
   [
    120,
    12.0
   ],
   [
    140,
    14.8
   ],
   [
    160,
    18.0
   ],
   [
    180,
    21.5
   ],
   [
    200,
    24.5
   ],
   [
    220,
    28.0
   ],
   [
    240,
    31.8
   ],
   [
    260,
    35.0
   ],
   [
    280,
    38.5
   ],
   [
    300,
    42.0
   ],
   [
    320,
    45.5
   ],
   [
    340,
    49.0
   ]
  ],
  "controlled": {
   "temperature": "300 \u00b0C"
  },
  "chemistry": {
   "precursors": [
    "lithium tert-butoxide"
   ],
   "coreactants": [
    "O2 plasma",
    "H2O",
    "CO2"
   ]
  },
  "source": "measured",
  "study_type": "experimental",
  "provenance": {
   "figure": "Fig 5",
   "figure_number": "5",
   "fig_docling_index": "7",
   "panel": "a",
   "caption": "Fig. 5 In situ SE thickness measurement for plasma-assisted ALD of Li2CO3 at 300 /C14 C using di /uniFB00 erent O2 plasma exposure times.",
   "extractor": "vision-llm"
  }
 },
 {
  "doi": "10.1039_c7ra07722j",
  "material": "Li2CO3",
  "material_raw": "20 s plasma",
  "phase": null,
  "series_axis": "plasma exposure time",
  "series_value": "20 s plasma",
  "series_kind": "categorical",
  "series_value_num": null,
  "series_unit": null,
  "measurand": {
   "quantity": "film_thickness",
   "unit": "nm"
  },
  "coordinate": "cycle_number",
  "coordinate_unit": "",
  "points": [
   [
    0,
    0.0
   ],
   [
    20,
    2.0
   ],
   [
    40,
    4.6
   ],
   [
    60,
    7.5
   ],
   [
    80,
    10.5
   ],
   [
    100,
    13.8
   ],
   [
    120,
    17.5
   ],
   [
    140,
    21.5
   ],
   [
    160,
    24.5
   ],
   [
    180,
    27.5
   ],
   [
    200,
    30.8
   ],
   [
    220,
    34.0
   ],
   [
    240,
    37.3
   ],
   [
    260,
    40.5
   ],
   [
    280,
    43.5
   ],
   [
    300,
    46.8
   ],
   [
    320,
    50.0
   ]
  ],
  "controlled": {
   "temperature": "300 \u00b0C"
  },
  "chemistry": {
   "precursors": [
    "lithium tert-butoxide"
   ],
   "coreactants": [
    "O2 plasma",
    "H2O",
    "CO2"
   ]
  },
  "source": "measured",
  "study_type": "experimental",
  "provenance": {
   "figure": "Fig 5",
   "figure_number": "5",
   "fig_docling_index": "7",
   "panel": "a",
   "caption": "Fig. 5 In situ SE thickness measurement for plasma-assisted ALD of Li2CO3 at 300 /C14 C using di /uniFB00 erent O2 plasma exposure times.",
   "extractor": "vision-llm"
  }
 },
 {
  "doi": "10.1039_c7ra07722j",
  "material": "Li2CO3",
  "material_raw": "C 1s",
  "phase": null,
  "series_axis": null,
  "series_value": "C 1s",
  "series_kind": "categorical",
  "series_value_num": null,
  "series_unit": null,
  "measurand": {
   "quantity": "Intensity",
   "unit": "a.u."
  },
  "coordinate": "Binding energy",
  "coordinate_unit": "eV",
  "points": [
   [
    294.0,
    5.0
   ],
   [
    292.0,
    6.0
   ],
   [
    291.0,
    25.0
   ],
   [
    290.0,
    95.0
   ],
   [
    289.0,
    35.0
   ],
   [
    288.0,
    12.0
   ],
   [
    287.0,
    10.0
   ],
   [
    285.3,
    38.0
   ],
   [
    284.0,
    10.0
   ],
   [
    282.0,
    5.0
   ]
  ],
  "controlled": {
   "temperature": "150 \u00b0C"
  },
  "chemistry": {
   "precursors": [
    "lithium tert-butoxide"
   ],
   "coreactants": [
    "O2 plasma",
    "H2O",
    "CO2"
   ]
  },
  "source": "measured",
  "study_type": "experimental",
  "provenance": {
   "figure": "Fig 6",
   "figure_number": "6",
   "fig_docling_index": "8",
   "panel": "a",
   "caption": "Fig. 6 XPS (a) C 1s, (b) Li 1s and (c) O 1s spectra for Li2CO3 grown by thermal ALD at 150 /C14 C. The measured spectra (black line) and /uniFB01 tted peaks (blue and red) are plotted together. The ob",
   "extractor": "vision-llm"
  }
 },
 {
  "doi": "10.1039_c7ra07722j",
  "material": "Li2CO3",
  "material_raw": "Li 1s",
  "phase": null,
  "series_axis": null,
  "series_value": "Li 1s",
  "series_kind": "categorical",
  "series_value_num": null,
  "series_unit": null,
  "measurand": {
   "quantity": "Intensity",
   "unit": "a.u."
  },
  "coordinate": "Binding energy",
  "coordinate_unit": "eV",
  "points": [
   [
    62.0,
    5.0
   ],
   [
    58.0,
    5.0
   ],
   [
    56.5,
    30.0
   ],
   [
    55.3,
    95.0
   ],
   [
    54.0,
    25.0
   ],
   [
    52.0,
    5.0
   ],
   [
    50.0,
    5.0
   ]
  ],
  "controlled": {
   "temperature": "150 \u00b0C"
  },
  "chemistry": {
   "precursors": [
    "lithium tert-butoxide"
   ],
   "coreactants": [
    "O2 plasma",
    "H2O",
    "CO2"
   ]
  },
  "source": "measured",
  "study_type": "experimental",
  "provenance": {
   "figure": "Fig 6",
   "figure_number": "6",
   "fig_docling_index": "8",
   "panel": "b",
   "caption": "Fig. 6 XPS (a) C 1s, (b) Li 1s and (c) O 1s spectra for Li2CO3 grown by thermal ALD at 150 /C14 C. The measured spectra (black line) and /uniFB01 tted peaks (blue and red) are plotted together. The ob",
   "extractor": "vision-llm"
  }
 },
 {
  "doi": "10.1039_c7ra07722j",
  "material": "Li2CO3",
  "material_raw": "O 1s",
  "phase": null,
  "series_axis": null,
  "series_value": "O 1s",
  "series_kind": "categorical",
  "series_value_num": null,
  "series_unit": null,
  "measurand": {
   "quantity": "Intensity",
   "unit": "a.u."
  },
  "coordinate": "Binding energy",
  "coordinate_unit": "eV",
  "points": [
   [
    538.0,
    5.0
   ],
   [
    535.0,
    8.0
   ],
   [
    533.0,
    30.0
   ],
   [
    531.8,
    95.0
   ],
   [
    530.0,
    20.0
   ],
   [
    528.0,
    5.0
   ],
   [
    526.0,
    5.0
   ]
  ],
  "controlled": {
   "temperature": "150 \u00b0C"
  },
  "chemistry": {
   "precursors": [
    "lithium tert-butoxide"
   ],
   "coreactants": [
    "O2 plasma",
    "H2O",
    "CO2"
   ]
  },
  "source": "measured",
  "study_type": "experimental",
  "provenance": {
   "figure": "Fig 6",
   "figure_number": "6",
   "fig_docling_index": "8",
   "panel": "c",
   "caption": "Fig. 6 XPS (a) C 1s, (b) Li 1s and (c) O 1s spectra for Li2CO3 grown by thermal ALD at 150 /C14 C. The measured spectra (black line) and /uniFB01 tted peaks (blue and red) are plotted together. The ob",
   "extractor": "vision-llm"
  }
 },
 {
  "doi": "10.1039_c7ra07722j",
  "material": "Li2CO3",
  "material_raw": "Thermal 300 \u00b0C",
  "phase": null,
  "series_axis": "temperature",
  "series_value": "Thermal 300 \u00b0C",
  "series_kind": "categorical",
  "series_value_num": null,
  "series_unit": null,
  "measurand": {
   "quantity": "Intensity",
   "unit": "a.u."
  },
  "coordinate": "2-theta",
  "coordinate_unit": "\u00b0",
  "points": [
   [
    20.0,
    87.0
   ],
   [
    25.0,
    81.0
   ],
   [
    30.0,
    78.0
   ],
   [
    31.8,
    83.0
   ],
   [
    33.0,
    77.0
   ],
   [
    40.0,
    75.0
   ],
   [
    42.4,
    94.0
   ],
   [
    44.0,
    74.0
   ],
   [
    50.0,
    72.0
   ],
   [
    60.0,
    70.0
   ]
  ],
  "controlled": {},
  "chemistry": {
   "precursors": [
    "lithium tert-butoxide"
   ],
   "coreactants": [
    "O2 plasma",
    "H2O",
    "CO2"
   ]
  },
  "source": "measured",
  "study_type": "experimental",
  "provenance": {
   "figure": "Fig 7",
   "figure_number": "7",
   "fig_docling_index": "9",
   "panel": "a",
   "caption": "Fig. 7 XRD gonio scans of /C24 50 nm thick Li2CO3 /uniFB01 lms grown on TiN using thermal (blue) and plasma (red) ALD at di /uniFB00 erent processing temperatures. The bars in the lower panel indicate",
   "extractor": "vision-llm"
  }
 },
 {
  "doi": "10.1039_c7ra07722j",
  "material": "Li2CO3",
  "material_raw": "Thermal 150 \u00b0C",
  "phase": null,
  "series_axis": "temperature",
  "series_value": "Thermal 150 \u00b0C",
  "series_kind": "categorical",
  "series_value_num": null,
  "series_unit": null,
  "measurand": {
   "quantity": "Intensity",
   "unit": "a.u."
  },
  "coordinate": "2-theta",
  "coordinate_unit": "\u00b0",
  "points": [
   [
    20.0,
    78.0
   ],
   [
    25.0,
    72.0
   ],
   [
    30.0,
    69.0
   ],
   [
    31.7,
    74.0
   ],
   [
    33.0,
    68.0
   ],
   [
    40.0,
    66.0
   ],
   [
    42.4,
    85.0
   ],
   [
    44.0,
    65.0
   ],
   [
    50.0,
    63.0
   ],
   [
    60.0,
    62.0
   ]
  ],
  "controlled": {},
  "chemistry": {
   "precursors": [
    "lithium tert-butoxide"
   ],
   "coreactants": [
    "O2 plasma",
    "H2O",
    "CO2"
   ]
  },
  "source": "measured",
  "study_type": "experimental",
  "provenance": {
   "figure": "Fig 7",
   "figure_number": "7",
   "fig_docling_index": "9",
   "panel": "a",
   "caption": "Fig. 7 XRD gonio scans of /C24 50 nm thick Li2CO3 /uniFB01 lms grown on TiN using thermal (blue) and plasma (red) ALD at di /uniFB00 erent processing temperatures. The bars in the lower panel indicate",
   "extractor": "vision-llm"
  }
 },
 {
  "doi": "10.1039_c7ra07722j",
  "material": "Li2CO3",
  "material_raw": "Thermal 100 \u00b0C",
  "phase": null,
  "series_axis": "temperature",
  "series_value": "Thermal 100 \u00b0C",
  "series_kind": "categorical",
  "series_value_num": null,
  "series_unit": null,
  "measurand": {
   "quantity": "Intensity",
   "unit": "a.u."
  },
  "coordinate": "2-theta",
  "coordinate_unit": "\u00b0",
  "points": [
   [
    20.0,
    69.0
   ],
   [
    25.0,
    63.0
   ],
   [
    30.0,
    60.0
   ],
   [
    31.7,
    65.0
   ],
   [
    33.0,
    59.0
   ],
   [
    40.0,
    57.0
   ],
   [
    42.4,
    77.0
   ],
   [
    44.0,
    56.0
   ],
   [
    50.0,
    55.0
   ],
   [
    60.0,
    54.0
   ]
  ],
  "controlled": {},
  "chemistry": {
   "precursors": [
    "lithium tert-butoxide"
   ],
   "coreactants": [
    "O2 plasma",
    "H2O",
    "CO2"
   ]
  },
  "source": "measured",
  "study_type": "experimental",
  "provenance": {
   "figure": "Fig 7",
   "figure_number": "7",
   "fig_docling_index": "9",
   "panel": "a",
   "caption": "Fig. 7 XRD gonio scans of /C24 50 nm thick Li2CO3 /uniFB01 lms grown on TiN using thermal (blue) and plasma (red) ALD at di /uniFB00 erent processing temperatures. The bars in the lower panel indicate",
   "extractor": "vision-llm"
  }
 },
 {
  "doi": "10.1039_c7ra07722j",
  "material": "Li2CO3",
  "material_raw": "Plasma 250 \u00b0C",
  "phase": null,
  "series_axis": "temperature",
  "series_value": "Plasma 250 \u00b0C",
  "series_kind": "categorical",
  "series_value_num": null,
  "series_unit": null,
  "measurand": {
   "quantity": "Intensity",
   "unit": "a.u."
  },
  "coordinate": "2-theta",
  "coordinate_unit": "\u00b0",
  "points": [
   [
    20.0,
    58.0
   ],
   [
    25.0,
    51.0
   ],
   [
    30.0,
    48.0
   ],
   [
    31.8,
    49.0
   ],
   [
    35.0,
    46.0
   ],
   [
    40.0,
    44.0
   ],
   [
    42.4,
    64.0
   ],
   [
    44.0,
    43.0
   ],
   [
    50.0,
    42.0
   ],
   [
    60.0,
    41.0
   ]
  ],
  "controlled": {},
  "chemistry": {
   "precursors": [
    "lithium tert-butoxide"
   ],
   "coreactants": [
    "O2 plasma",
    "H2O",
    "CO2"
   ]
  },
  "source": "measured",
  "study_type": "experimental",
  "provenance": {
   "figure": "Fig 7",
   "figure_number": "7",
   "fig_docling_index": "9",
   "panel": "a",
   "caption": "Fig. 7 XRD gonio scans of /C24 50 nm thick Li2CO3 /uniFB01 lms grown on TiN using thermal (blue) and plasma (red) ALD at di /uniFB00 erent processing temperatures. The bars in the lower panel indicate",
   "extractor": "vision-llm"
  }
 },
 {
  "doi": "10.1039_c7ra07722j",
  "material": "Li2CO3",
  "material_raw": "Plasma 150 \u00b0C",
  "phase": null,
  "series_axis": "temperature",
  "series_value": "Plasma 150 \u00b0C",
  "series_kind": "categorical",
  "series_value_num": null,
  "series_unit": null,
  "measurand": {
   "quantity": "Intensity",
   "unit": "a.u."
  },
  "coordinate": "2-theta",
  "coordinate_unit": "\u00b0",
  "points": [
   [
    20.0,
    48.0
   ],
   [
    25.0,
    41.0
   ],
   [
    30.0,
    38.0
   ],
   [
    35.0,
    36.0
   ],
   [
    40.0,
    34.0
   ],
   [
    42.4,
    54.0
   ],
   [
    44.0,
    33.0
   ],
   [
    50.0,
    32.0
   ],
   [
    60.0,
    31.0
   ]
  ],
  "controlled": {},
  "chemistry": {
   "precursors": [
    "lithium tert-butoxide"
   ],
   "coreactants": [
    "O2 plasma",
    "H2O",
    "CO2"
   ]
  },
  "source": "measured",
  "study_type": "experimental",
  "provenance": {
   "figure": "Fig 7",
   "figure_number": "7",
   "fig_docling_index": "9",
   "panel": "a",
   "caption": "Fig. 7 XRD gonio scans of /C24 50 nm thick Li2CO3 /uniFB01 lms grown on TiN using thermal (blue) and plasma (red) ALD at di /uniFB00 erent processing temperatures. The bars in the lower panel indicate",
   "extractor": "vision-llm"
  }
 },
 {
  "doi": "10.1039_c7ra07722j",
  "material": "Li2CO3",
  "material_raw": "Plasma 50 \u00b0C",
  "phase": null,
  "series_axis": "temperature",
  "series_value": "Plasma 50 \u00b0C",
  "series_kind": "categorical",
  "series_value_num": null,
  "series_unit": null,
  "measurand": {
   "quantity": "Intensity",
   "unit": "a.u."
  },
  "coordinate": "2-theta",
  "coordinate_unit": "\u00b0",
  "points": [
   [
    20.0,
    37.0
   ],
   [
    25.0,
    30.0
   ],
   [
    30.0,
    27.0
   ],
   [
    31.6,
    35.0
   ],
   [
    33.0,
    26.0
   ],
   [
    40.0,
    24.0
   ],
   [
    42.4,
    51.0
   ],
   [
    44.0,
    23.0
   ],
   [
    50.0,
    22.0
   ],
   [
    60.0,
    21.0
   ]
  ],
  "controlled": {},
  "chemistry": {
   "precursors": [
    "lithium tert-butoxide"
   ],
   "coreactants": [
    "O2 plasma",
    "H2O",
    "CO2"
   ]
  },
  "source": "measured",
  "study_type": "experimental",
  "provenance": {
   "figure": "Fig 7",
   "figure_number": "7",
   "fig_docling_index": "9",
   "panel": "a",
   "caption": "Fig. 7 XRD gonio scans of /C24 50 nm thick Li2CO3 /uniFB01 lms grown on TiN using thermal (blue) and plasma (red) ALD at di /uniFB00 erent processing temperatures. The bars in the lower panel indicate",
   "extractor": "vision-llm"
  }
 },
 {
  "doi": "10.1039_c7ra07722j",
  "material": "Li2CO3",
  "material_raw": "Plasma",
  "phase": null,
  "series_axis": "process_type",
  "series_value": "Plasma",
  "series_kind": "categorical",
  "series_value_num": null,
  "series_unit": null,
  "measurand": {
   "quantity": "Z_Im",
   "unit": "k\u03a9"
  },
  "coordinate": "Z_Re",
  "coordinate_unit": "k\u03a9",
  "points": [
   [
    0.3,
    0.2
   ],
   [
    0.8,
    1.2
   ],
   [
    1.5,
    2.0
   ],
   [
    2.5,
    2.6
   ],
   [
    3.5,
    2.9
   ],
   [
    4.8,
    3.0
   ],
   [
    6.0,
    2.8
   ],
   [
    7.2,
    2.5
   ],
   [
    8.0,
    2.8
   ],
   [
    8.6,
    3.6
   ],
   [
    9.2,
    4.7
   ],
   [
    9.8,
    5.7
   ],
   [
    10.3,
    7.2
   ],
   [
    10.8,
    8.3
   ],
   [
    11.2,
    9.6
   ],
   [
    11.7,
    10.8
   ],
   [
    12.3,
    12.3
   ],
   [
    13.1,
    14.2
   ],
   [
    14.1,
    16.3
   ],
   [
    15.2,
    18.8
   ],
   [
    16.3,
    21.5
   ],
   [
    17.7,
    24.8
   ],
   [
    19.3,
    28.4
   ]
  ],
  "controlled": {
   "temperature": "150 \u00b0C",
   "thickness": "50 nm"
  },
  "chemistry": {
   "precursors": [
    "lithium tert-butoxide"
   ],
   "coreactants": [
    "O2 plasma",
    "H2O",
    "CO2"
   ]
  },
  "source": "measured",
  "study_type": "experimental",
  "provenance": {
   "figure": "Fig 10",
   "figure_number": "10",
   "fig_docling_index": "12",
   "panel": "a",
   "caption": "Fig. 10 (a) Impedance spectroscopy of 50 nm Li2CO3 /uniFB01 lms prepared by thermal (blue) and plasma-assisted (red) ALD at 150 /C14 C and (b) equivalent circuit models used to /uniFB01 t the data.",
   "extractor": "vision-llm"
  }
 },
 {
  "doi": "10.1039_c7ra07722j",
  "material": "Li2CO3",
  "material_raw": "Thermal",
  "phase": null,
  "series_axis": "process_type",
  "series_value": "Thermal",
  "series_kind": "categorical",
  "series_value_num": null,
  "series_unit": null,
  "measurand": {
   "quantity": "Z_Im",
   "unit": "k\u03a9"
  },
  "coordinate": "Z_Re",
  "coordinate_unit": "k\u03a9",
  "points": [
   [
    0.1,
    0.2
   ],
   [
    0.5,
    1.5
   ],
   [
    1.0,
    2.8
   ],
   [
    2.2,
    4.8
   ],
   [
    3.4,
    6.3
   ],
   [
    4.5,
    7.2
   ],
   [
    5.5,
    8.0
   ],
   [
    6.7,
    8.8
   ],
   [
    8.0,
    9.5
   ],
   [
    9.5,
    10.0
   ],
   [
    11.1,
    10.5
   ],
   [
    12.7,
    10.7
   ],
   [
    14.4,
    10.7
   ],
   [
    16.1,
    10.6
   ],
   [
    17.7,
    10.2
   ],
   [
    19.3,
    9.5
   ],
   [
    20.8,
    8.8
   ],
   [
    22.2,
    8.0
   ],
   [
    23.5,
    7.1
   ],
   [
    24.7,
    5.8
   ],
   [
    25.8,
    3.6
   ],
   [
    26.6,
    4.1
   ],
   [
    27.4,
    5.5
   ],
   [
    28.0,
    7.2
   ],
   [
    28.5,
    9.2
   ],
   [
    29.0,
    11.6
   ],
   [
    29.5,
    13.6
   ],
   [
    29.8,
    15.8
   ],
   [
    30.0,
    18.4
   ]
  ],
  "controlled": {
   "temperature": "150 \u00b0C",
   "thickness": "50 nm"
  },
  "chemistry": {
   "precursors": [
    "lithium tert-butoxide"
   ],
   "coreactants": [
    "O2 plasma",
    "H2O",
    "CO2"
   ]
  },
  "source": "measured",
  "study_type": "experimental",
  "provenance": {
   "figure": "Fig 10",
   "figure_number": "10",
   "fig_docling_index": "12",
   "panel": "a",
   "caption": "Fig. 10 (a) Impedance spectroscopy of 50 nm Li2CO3 /uniFB01 lms prepared by thermal (blue) and plasma-assisted (red) ALD at 150 /C14 C and (b) equivalent circuit models used to /uniFB01 t the data.",
   "extractor": "vision-llm"
  }
 }
]
