Repository: seul22lee/PSED

# PSED — Process–Structure Extraction Database

PSED turns published ALD papers into a structured, provenance-carrying knowledge
base: what was deposited, under which conditions, measured how, and with what
result — each record traceable to the figure, caption, table or sentence it came
from.

**This directory is self-contained.** Copy `psed_v1/` into an empty repository,
install `requirements.txt`, and every supported command runs. Nothing here
imports, reads or resolves a path into any pre-`psed_v1` tree; that is enforced
by `tests/integration/test_standalone.py`.

File: psed_v1/03_corpus/extracted/10.1039_d3dt01824e/records.json
[
 {
  "doi": "10.1039_d3dt01824e",
  "material": "Er2O3",
  "material_raw": "Si",
  "phase": null,
  "series_axis": "substrate",
  "series_value": "Si",
  "series_kind": "categorical",
  "series_value_num": null,
  "series_unit": null,
  "measurand": {
   "quantity": "growth_per_cycle",
   "unit": "\u00c5/cycle"
  },
  "coordinate": "pulse_time",
  "coordinate_unit": "s",
  "points": [
   [
    1.0,
    0.122
   ],
   [
    2.0,
    0.136
   ],
   [
    3.0,
    0.192
   ],
   [
    4.0,
    0.245
   ],
   [
    5.0,
    0.246
   ],
   [
    6.0,
    0.233
   ]
  ],
  "controlled": {
   "temperature": "200 \u00b0C",
   "cycle_number": "1000 cycles"
  },
  "chemistry": {
   "precursors": [
    "tris(1-(dimethylamino)-3,3-dimethylbut-1-en-2-olate)erbium(III)"
   ],
   "coreactants": [
    "H2O"
   ]
  },
  "source": "measured",
  "study_type": "experimental",
  "provenance": {
   "figure": "Fig 2",
   "figure_number": "2",
   "fig_docling_index": "5",
   "panel": "a",
   "caption": "Fig. 2 Dependence of Er2O3 /uniFB01 lm growth rate on the pulse length of 1 . Si(100) and SiO2 substrates were used at 200 \u00b0C with 1000 growth cycles.",
   "extractor": "vision-llm"
  }
 },
 {
  "doi": "10.1039_d3dt01824e",
  "material": "Er2O3",
  "material_raw": "SiO2",
  "phase": null,
  "series_axis": "substrate",
  "series_value": "SiO2",
  "series_kind": "categorical",
  "series_value_num": null,
  "series_unit": null,
  "measurand": {
   "quantity": "growth_per_cycle",
   "unit": "\u00c5/cycle"
  },
  "coordinate": "pulse_time",
  "coordinate_unit": "s",
  "points": [
   [
    1.0,
    0.126
   ],
   [
    2.0,
    0.136
   ],
   [
    3.0,
    0.192
   ],
   [
    4.0,
    0.259
   ],
   [
    5.0,
    0.247
   ],
   [
    6.0,
    0.252
   ]
  ],
  "controlled": {
   "temperature": "200 \u00b0C",
   "cycle_number": "1000 cycles"
  },
  "chemistry": {
   "precursors": [
    "tris(1-(dimethylamino)-3,3-dimethylbut-1-en-2-olate)erbium(III)"
   ],
   "coreactants": [
    "H2O"
   ]
  },
  "source": "measured",
  "study_type": "experimental",
  "provenance": {
   "figure": "Fig 2",
   "figure_number": "2",
   "fig_docling_index": "5",
   "panel": "a",
   "caption": "Fig. 2 Dependence of Er2O3 /uniFB01 lm growth rate on the pulse length of 1 . Si(100) and SiO2 substrates were used at 200 \u00b0C with 1000 growth cycles.",
   "extractor": "vision-llm"
  }
 },
 {
  "doi": "10.1039_d3dt01824e",
  "material": "Er2O3",
  "material_raw": "Si",
  "phase": null,
  "series_axis": "substrate",
  "series_value": "Si",
  "series_kind": "categorical",
  "series_value_num": null,
  "series_unit": null,
  "measurand": {
   "quantity": "growth_per_cycle",
   "unit": "\u00c5/cycle"
  },
  "coordinate": "pulse_time",
  "coordinate_unit": "s",
  "points": [
   [
    0.1,
    0.19
   ],
   [
    0.2,
    0.235
   ],
   [
    0.3,
    0.246
   ]
  ],
  "controlled": {
   "temperature": "200 \u00b0C",
   "cycle_number": 1000
  },
  "chemistry": {
   "precursors": [
    "tris(1-(dimethylamino)-3,3-dimethylbut-1-en-2-olate)erbium(III)"
   ],
   "coreactants": [
    "H2O"
   ]
  },
  "source": "measured",
  "study_type": "experimental",
  "provenance": {
   "figure": "Fig 3",
   "figure_number": "3",
   "fig_docling_index": "6",
   "panel": "a",
   "caption": "Fig. 3 Dependence of Er2O3 /uniFB01 lm growth rate on the water pulse length. Si(100) and SiO2 substrates were used at 200 \u00b0C with 1000 growth cycles.",
   "extractor": "vision-llm"
  }
 },
 {
  "doi": "10.1039_d3dt01824e",
  "material": "Er2O3",
  "material_raw": "SiO2",
  "phase": null,
  "series_axis": "substrate",
  "series_value": "SiO2",
  "series_kind": "categorical",
  "series_value_num": null,
  "series_unit": null,
  "measurand": {
   "quantity": "growth_per_cycle",
   "unit": "\u00c5/cycle"
  },
  "coordinate": "pulse_time",
  "coordinate_unit": "s",
  "points": [
   [
    0.1,
    0.214
   ],
   [
    0.2,
    0.248
   ],
   [
    0.3,
    0.247
   ]
  ],
  "controlled": {
   "temperature": "200 \u00b0C",
   "cycle_number": 1000
  },
  "chemistry": {
   "precursors": [
    "tris(1-(dimethylamino)-3,3-dimethylbut-1-en-2-olate)erbium(III)"
   ],
   "coreactants": [
    "H2O"
   ]
  },
  "source": "measured",
  "study_type": "experimental",
  "provenance": {
   "figure": "Fig 3",
   "figure_number": "3",
   "fig_docling_index": "6",
   "panel": "a",
   "caption": "Fig. 3 Dependence of Er2O3 /uniFB01 lm growth rate on the water pulse length. Si(100) and SiO2 substrates were used at 200 \u00b0C with 1000 growth cycles.",
   "extractor": "vision-llm"
  }
 },
 {
  "doi": "10.1039_d3dt01824e",
  "material": "Er2O3",
  "material_raw": "Si",
  "phase": null,
  "series_axis": "substrate",
  "series_value": "Si",
  "series_kind": "categorical",
  "series_value_num": null,
  "series_unit": null,
  "measurand": {
   "quantity": "growth_per_cycle",
   "unit": "\u00c5/cycle"
  },
  "coordinate": "deposition_temperature",
  "coordinate_unit": "\u00b0C",
  "points": [
   [
    150,
    0.196
   ],
   [
    175,
    0.252
   ],
   [
    200,
    0.233
   ],
   [
    225,
    0.243
   ],
   [
    250,
    0.162
   ],
   [
    275,
    0.14
   ]
  ],
  "controlled": {},
  "chemistry": {
   "precursors": [
    "tris(1-(dimethylamino)-3,3-dimethylbut-1-en-2-olate)erbium(III)"
   ],
   "coreactants": [
    "H2O"
   ]
  },
  "source": "measured",
  "study_type": "experimental",
  "provenance": {
   "figure": "Fig 4",
   "figure_number": "4",
   "fig_docling_index": "7",
   "panel": "a",
   "caption": "Fig. 4 Dependence of Er2O3 /uniFB01 lm growth rate on Si(100) and SiO2 substrates as a function of deposition temperature.",
   "extractor": "vision-llm"
  }
 },
 {
  "doi": "10.1039_d3dt01824e",
  "material": "Er2O3",
  "material_raw": "SiO2",
  "phase": null,
  "series_axis": "substrate",
  "series_value": "SiO2",
  "series_kind": "categorical",
  "series_value_num": null,
  "series_unit": null,
  "measurand": {
   "quantity": "growth_per_cycle",
   "unit": "\u00c5/cycle"
  },
  "coordinate": "deposition_temperature",
  "coordinate_unit": "\u00b0C",
  "points": [
   [
    150,
    0.215
   ],
   [
    175,
    0.23
   ],
   [
    200,
    0.248
   ],
   [
    225,
    0.252
   ],
   [
    250,
    0.188
   ],
   [
    275,
    0.149
   ]
  ],
  "controlled": {},
  "chemistry": {
   "precursors": [
    "tris(1-(dimethylamino)-3,3-dimethylbut-1-en-2-olate)erbium(III)"
   ],
   "coreactants": [
    "H2O"
   ]
  },
  "source": "measured",
  "study_type": "experimental",
  "provenance": {
   "figure": "Fig 4",
   "figure_number": "4",
   "fig_docling_index": "7",
   "panel": "a",
   "caption": "Fig. 4 Dependence of Er2O3 /uniFB01 lm growth rate on Si(100) and SiO2 substrates as a function of deposition temperature.",
   "extractor": "vision-llm"
  }
 },
 {
  "doi": "10.1039_d3dt01824e",
  "material": "Er2O3",
  "material_raw": "150 \u00b0C",
  "phase": null,
  "series_axis": null,
  "series_value": "150 \u00b0C",
  "series_kind": "numeric_sweep",
  "series_value_num": 150.0,
  "series_unit": "\u00b0C",
  "measurand": {
   "quantity": "Intensity",
   "unit": "a.u."
  },
  "coordinate": "2\u03b8",
  "coordinate_unit": "\u00b0",
  "points": [
   [
    5.0,
    2950
   ],
   [
    6.0,
    2480
   ],
   [
    7.5,
    2050
   ],
   [
    9.0,
    1700
   ],
   [
    11.0,
    1350
   ],
   [
    13.0,
    1100
   ],
   [
    15.0,
    900
   ],
   [
    17.0,
    720
   ],
   [
    19.0,
    650
   ],
   [
    20.5,
    660
   ],
   [
    22.0,
    630
   ],
   [
    24.0,
    500
   ],
   [
    26.0,
    400
   ],
   [
    27.0,
    420
   ],
   [
    28.0,
    620
   ],
   [
    29.0,
    1200
   ],
   [
    29.8,
    1420
   ],
   [
    30.5,
    1380
   ],
   [
    31.5,
    880
   ],
   [
    32.5,
    600
   ],
   [
    33.5,
    600
   ],
   [
    34.8,
    630
   ],
   [
    36.0,
    480
   ],
   [
    38.0,
    280
   ],
   [
    40.0,
    240
   ],
   [
    43.0,
    240
   ],
   [
    45.0,
    250
   ],
   [
    47.0,
    400
   ],
   [
    48.5,
    460
   ],
   [
    50.0,
    460
   ],
   [
    52.0,
    300
   ],
   [
    54.0,
    320
   ],
   [
    56.0,
    440
   ],
   [
    58.0,
    490
   ],
   [
    59.5,
    420
   ],
   [
    62.0,
    220
   ],
   [
    65.0,
    150
   ]
  ],
  "controlled": {
   "temperature": "150 \u00b0C"
  },
  "chemistry": {
   "precursors": [
    "tris(1-(dimethylamino)-3,3-dimethylbut-1-en-2-olate)erbium(III)"
   ],
   "coreactants": [
    "H2O"
   ]
  },
  "source": "measured",
  "study_type": "experimental",
  "provenance": {
   "figure": "Fig 7",
   "figure_number": "7",
   "fig_docling_index": "10",
   "panel": "a",
   "caption": "Fig. 7 X-ray di /uniFB00 raction patterns of 25 nm thick Er2O3 thin /uniFB01 lms deposited at substrate temperatures of 150, 200, and 250 \u00b0C on Si(100) with 1000 cycles. The dotted lines represent the",
   "extractor": "vision-llm"
  }
 },
 {
  "doi": "10.1039_d3dt01824e",
  "material": "Er2O3",
  "material_raw": "200 \u00b0C",
  "phase": null,
  "series_axis": null,
  "series_value": "200 \u00b0C",
  "series_kind": "numeric_sweep",
  "series_value_num": 200.0,
  "series_unit": "\u00b0C",
  "measurand": {
   "quantity": "Intensity",
   "unit": "a.u."
  },
  "coordinate": "2\u03b8",
  "coordinate_unit": "\u00b0",
  "points": [
   [
    5.0,
    2680
   ],
   [
    6.5,
    2280
   ],
   [
    8.0,
    1880
   ],
   [
    9.5,
    1520
   ],
   [
    11.0,
    1250
   ],
   [
    13.0,
    980
   ],
   [
    15.0,
    820
   ],
   [
    17.0,
    680
   ],
   [
    19.0,
    680
   ],
   [
    20.2,
    720
   ],
   [
    22.0,
    560
   ],
   [
    24.0,
    460
   ],
   [
    26.0,
    420
   ],
   [
    27.0,
    480
   ],
   [
    28.0,
    800
   ],
   [
    29.0,
    1550
   ],
   [
    29.6,
    1800
   ],
   [
    30.5,
    1600
   ],
   [
    31.5,
    1000
   ],
   [
    32.5,
    720
   ],
   [
    33.5,
    680
   ],
   [
    34.8,
    700
   ],
   [
    36.0,
    520
   ],
   [
    38.0,
    320
   ],
   [
    40.0,
    280
   ],
   [
    43.0,
    280
   ],
   [
    45.0,
    300
   ],
   [
    47.0,
    480
   ],
   [
    48.5,
    570
   ],
   [
    50.0,
    570
   ],
   [
    52.0,
    360
   ],
   [
    54.0,
    420
   ],
   [
    56.0,
    590
   ],
   [
    58.0,
    630
   ],
   [
    59.5,
    520
   ],
   [
    62.0,
    280
   ],
   [
    65.0,
    190
   ]
  ],
  "controlled": {
   "temperature": "200 \u00b0C"
  },
  "chemistry": {
   "precursors": [
    "tris(1-(dimethylamino)-3,3-dimethylbut-1-en-2-olate)erbium(III)"
   ],
   "coreactants": [
    "H2O"
   ]
  },
  "source": "measured",
  "study_type": "experimental",
  "provenance": {
   "figure": "Fig 7",
   "figure_number": "7",
   "fig_docling_index": "10",
   "panel": "b",
   "caption": "Fig. 7 X-ray di /uniFB00 raction patterns of 25 nm thick Er2O3 thin /uniFB01 lms deposited at substrate temperatures of 150, 200, and 250 \u00b0C on Si(100) with 1000 cycles. The dotted lines represent the",
   "extractor": "vision-llm"
  }
 },
 {
  "doi": "10.1039_d3dt01824e",
  "material": "Er2O3",
  "material_raw": "250 \u00b0C",
  "phase": null,
  "series_axis": null,
  "series_value": "250 \u00b0C",
  "series_kind": "numeric_sweep",
  "series_value_num": 250.0,
  "series_unit": "\u00b0C",
  "measurand": {
   "quantity": "Intensity",
   "unit": "a.u."
  },
  "coordinate": "2\u03b8",
  "coordinate_unit": "\u00b0",
  "points": [
   [
    5.0,
    2150
   ],
   [
    6.5,
    1780
   ],
   [
    8.0,
    1450
   ],
   [
    9.5,
    1180
   ],
   [
    11.0,
    950
   ],
   [
    13.0,
    730
   ],
   [
    15.0,
    580
   ],
   [
    17.0,
    460
   ],
   [
    19.0,
    380
   ],
   [
    20.5,
    620
   ],
   [
    22.0,
    420
   ],
   [
    24.0,
    340
   ],
   [
    26.0,
    300
   ],
   [
    27.0,
    360
   ],
   [
    28.2,
    750
   ],
   [
    29.3,
    1900
   ],
   [
    30.2,
    1200
   ],
   [
    31.0,
    600
   ],
   [
    32.5,
    350
   ],
   [
    34.0,
    650
   ],
   [
    35.5,
    320
   ],
   [
    37.0,
    220
   ],
   [
    40.0,
    180
   ],
   [
    42.5,
    210
   ],
   [
    45.0,
    160
   ],
   [
    47.0,
    420
   ],
   [
    48.8,
    580
   ],
   [
    50.5,
    220
   ],
   [
    53.0,
    350
   ],
   [
    55.0,
    420
   ],
   [
    57.5,
    550
   ],
   [
    59.0,
    380
   ],
   [
    62.0,
    200
   ],
   [
    65.0,
    130
   ]
  ],
  "controlled": {
   "temperature": "250 \u00b0C"
  },
  "chemistry": {
   "precursors": [
    "tris(1-(dimethylamino)-3,3-dimethylbut-1-en-2-olate)erbium(III)"
   ],
   "coreactants": [
    "H2O"
   ]
  },
  "source": "measured",
  "study_type": "experimental",
  "provenance": {
   "figure": "Fig 7",
   "figure_number": "7",
   "fig_docling_index": "10",
   "panel": "c",
   "caption": "Fig. 7 X-ray di /uniFB00 raction patterns of 25 nm thick Er2O3 thin /uniFB01 lms deposited at substrate temperatures of 150, 200, and 250 \u00b0C on Si(100) with 1000 cycles. The dotted lines represent the",
   "extractor": "vision-llm"
  }
 },
 {
  "doi": "10.1039_d3dt01824e",
  "material": "Er2O3",
  "material_raw": "Er2O3",
  "phase": null,
  "series_axis": null,
  "series_value": "Er2O3",
  "series_kind": "material",
  "series_value_num": null,
  "series_unit": null,
  "measurand": {
   "quantity": "Intensity",
   "unit": "a.u."
  },
  "coordinate": "2\u03b8",
  "coordinate_unit": "\u00b0",
  "points": [
   [
    5.0,
    5.0
   ],
   [
    20.0,
    5.0
   ],
   [
    20.7,
    5.0
   ],
   [
    20.7,
    18.0
   ],
   [
    20.7,
    5.0
   ],
   [
    29.3,
    5.0
   ],
   [
    29.3,
    98.0
   ],
   [
    29.3,
    5.0
   ],
   [
    31.8,
    5.0
   ],
   [
    31.8,
    28.0
   ],
   [
    31.8,
    5.0
   ],
   [
    34.0,
    5.0
   ],
   [
    34.0,
    58.0
   ],
   [
    34.0,
    5.0
   ],
   [
    36.2,
    5.0
   ],
   [
    36.2,
    22.0
   ],
   [
    36.2,
    5.0
   ],
   [
    38.3,
    5.0
   ],
   [
    38.3,
    11.0
   ],
   [
    38.3,
    5.0
   ],
   [
    40.1,
    5.0
   ],
   [
    40.1,
    11.0
   ],
   [
    40.1,
    5.0
   ],
   [
    42.0,
    5.0
   ],
   [
    42.0,
    8.0
   ],
   [
    42.0,
    5.0
   ],
   [
    43.8,
    5.0
   ],
   [
    43.8,
    26.0
   ],
   [
    43.8,
    5.0
   ],
   [
    47.2,
    5.0
   ],
   [
    47.2,
    18.0
   ],
   [
    47.2,
    5.0
   ],
   [
    48.8,
    5.0
   ],
   [
    48.8,
    53.0
   ],
   [
    48.8,
    5.0
   ],
   [
    50.6,
    5.0
   ],
   [
    50.6,
    14.0
   ],
   [
    50.6,
    5.0
   ],
   [
    53.5,
    5.0
   ],
   [
    53.5,
    17.0
   ],
   [
    53.5,
    5.0
   ],
   [
    56.6,
    5.0
   ],
   [
    56.6,
    15.0
   ],
   [
    56.6,
    5.0
   ],
   [
    58.0,
    5.0
   ],
   [
    58.0,
    44.0
   ],
   [
    58.0,
    5.0
   ],
   [
    59.5,
    5.0
   ],
   [
    59.5,
    15.0
   ],
   [
    59.5,
    5.0
   ],
   [
    60.0,
    5.0
   ]
  ],
  "controlled": {},
  "chemistry": {
   "precursors": [
    "tris(1-(dimethylamino)-3,3-dimethylbut-1-en-2-olate)erbium(III)"
   ],
   "coreactants": [
    "H2O"
   ]
  },
  "source": "measured",
  "study_type": "experimental",
  "provenance": {
   "figure": "Fig 7",
   "figure_number": "7",
   "fig_docling_index": "10",
   "panel": "d",
   "caption": "Fig. 7 X-ray di /uniFB00 raction patterns of 25 nm thick Er2O3 thin /uniFB01 lms deposited at substrate temperatures of 150, 200, and 250 \u00b0C on Si(100) with 1000 cycles. The dotted lines represent the",
   "extractor": "vision-llm"
  }
 },
 {
  "doi": "10.1039_d3dt01824e",
  "material": "Er2O3",
  "material_raw": "ET=0 min",
  "phase": null,
  "series_axis": "etching time",
  "series_value": "ET=0 min",
  "series_kind": "categorical",
  "series_value_num": null,
  "series_unit": null,
  "measurand": {
   "quantity": "Intensity",
   "unit": "cps"
  },
  "coordinate": "Binding energy",
  "coordinate_unit": "eV",
  "points": [
   [
    205.0,
    98000
   ],
   [
    203.0,
    100000
   ],
   [
    200.0,
    103000
   ],
   [
    197.5,
    110000
   ],
   [
    195.0,
    113000
   ],
   [
    192.5,
    110000
   ],
   [
    190.0,
    108000
   ],
   [
    187.5,
    115000
   ],
   [
    185.0,
    123000
   ],
   [
    182.5,
    125000
   ],
   [
    180.0,
    120000
   ],
   [
    177.5,
    114000
   ],
   [
    175.0,
    114000
   ],
   [
    172.5,
    115000
   ],
   [
    170.0,
    132000
   ],
   [
    168.5,
    164000
   ],
   [
    167.5,
    150000
   ],
   [
    166.0,
    80000
   ],
   [
    164.0,
    66000
   ],
   [
    160.0,
    62000
   ]
  ],
  "controlled": {
   "temperature": "200 \u00b0C",
   "cycle_number": "1500"
  },
  "chemistry": {
   "precursors": [
    "tris(1-(dimethylamino)-3,3-dimethylbut-1-en-2-olate)erbium(III)"
   ],
   "coreactants": [
    "H2O"
   ]
  },
  "source": "measured",
  "study_type": "experimental",
  "provenance": {
   "figure": "Fig 8",
   "figure_number": "8",
   "fig_docling_index": "11",
   "panel": "a",
   "caption": "Fig. 8 High-resolution XPS spectra of Er 4d5/2 (a), O 1s (b), C 1s (c) of the Er2O3 thin /uniFB01 lm grown on a Si(100) at a substrate temperature of 200 \u00b0C with 1500 cycles at various Ar ion etching ",
   "extractor": "vision-llm"
  }
 },
 {
  "doi": "10.1039_d3dt01824e",
  "material": "Er2O3",
  "material_raw": "ET=2min",
  "phase": null,
  "series_axis": "etching time",
  "series_value": "ET=2min",
  "series_kind": "categorical",
  "series_value_num": null,
  "series_unit": null,
  "measurand": {
   "quantity": "Intensity",
   "unit": "cps"
  },
  "coordinate": "Binding energy",
  "coordinate_unit": "eV",
  "points": [
   [
    205.0,
    105000
   ],
   [
    202.0,
    108000
   ],
   [
    198.0,
    118000
   ],
   [
    195.0,
    124000
   ],
   [
    190.0,
    121000
   ],
   [
    185.0,
    138000
   ],
   [
    182.0,
    144000
   ],
   [
    178.0,
    128000
   ],
   [
    174.0,
    132000
   ],
   [
    171.0,
    160000
   ],
   [
    168.5,
    193000
   ],
   [
    166.0,
    82000
   ],
   [
    160.0,
    64000
   ]
  ],
  "controlled": {
   "temperature": "200 \u00b0C",
   "cycle_number": "1500"
  },
  "chemistry": {
   "precursors": [
    "tris(1-(dimethylamino)-3,3-dimethylbut-1-en-2-olate)erbium(III)"
   ],
   "coreactants": [
    "H2O"
   ]
  },
  "source": "measured",
  "study_type": "experimental",
  "provenance": {
   "figure": "Fig 8",
   "figure_number": "8",
   "fig_docling_index": "11",
   "panel": "a",
   "caption": "Fig. 8 High-resolution XPS spectra of Er 4d5/2 (a), O 1s (b), C 1s (c) of the Er2O3 thin /uniFB01 lm grown on a Si(100) at a substrate temperature of 200 \u00b0C with 1500 cycles at various Ar ion etching ",
   "extractor": "vision-llm"
  }
 },
 {
  "doi": "10.1039_d3dt01824e",
  "material": "Er2O3",
  "material_raw": "ET=5 min",
  "phase": null,
  "series_axis": "etching time",
  "series_value": "ET=5 min",
  "series_kind": "categorical",
  "series_value_num": null,
  "series_unit": null,
  "measurand": {
   "quantity": "Intensity",
   "unit": "cps"
  },
  "coordinate": "Binding energy",
  "coordinate_unit": "eV",
  "points": [
   [
    205.0,
    105000
   ],
   [
    200.0,
    109000
   ],
   [
    195.0,
    125000
   ],
   [
    190.0,
    122000
   ],
   [
    185.0,
    139000
   ],
   [
    182.0,
    145000
   ],
   [
    178.0,
    130000
   ],
   [
    174.0,
    134000
   ],
   [
    171.0,
    162000
   ],
   [
    168.5,
    195000
   ],
   [
    166.0,
    82000
   ],
   [
    160.0,
    64000
   ]
  ],
  "controlled": {
   "temperature": "200 \u00b0C",
   "cycle_number": "1500"
  },
  "chemistry": {
   "precursors": [
    "tris(1-(dimethylamino)-3,3-dimethylbut-1-en-2-olate)erbium(III)"
   ],
   "coreactants": [
    "H2O"
   ]
  },
  "source": "measured",
  "study_type": "experimental",
  "provenance": {
   "figure": "Fig 8",
   "figure_number": "8",
   "fig_docling_index": "11",
   "panel": "a",
   "caption": "Fig. 8 High-resolution XPS spectra of Er 4d5/2 (a), O 1s (b), C 1s (c) of the Er2O3 thin /uniFB01 lm grown on a Si(100) at a substrate temperature of 200 \u00b0C with 1500 cycles at various Ar ion etching ",
   "extractor": "vision-llm"
  }
 },
 {
  "doi": "10.1039_d3dt01824e",
  "material": "Er2O3",
  "material_raw": "ET=10 min",
  "phase": null,
  "series_axis": "etching time",
  "series_value": "ET=10 min",
  "series_kind": "categorical",
  "series_value_num": null,
  "series_unit": null,
  "measurand": {
   "quantity": "Intensity",
   "unit": "cps"
  },
  "coordinate": "Binding energy",
  "coordinate_unit": "eV",
  "points": [
   [
    205.0,
    105000
   ],
   [
    200.0,
    110000
   ],
   [
    195.0,
    126000
   ],
   [
    190.0,
    123000
   ],
   [
    185.0,
    140000
   ],
   [
    182.0,
    146000
   ],
   [
    178.0,
    131000
   ],
   [
    174.0,
    135000
   ],
   [
    171.0,
    164000
   ],
   [
    168.5,
    196000
   ],
   [
    166.0,
    83000
   ],
   [
    160.0,
    64000
   ]
  ],
  "controlled": {
   "temperature": "200 \u00b0C",
   "cycle_number": "1500"
  },
  "chemistry": {
   "precursors": [
    "tris(1-(dimethylamino)-3,3-dimethylbut-1-en-2-olate)erbium(III)"
   ],
   "coreactants": [
    "H2O"
   ]
  },
  "source": "measured",
  "study_type": "experimental",
  "provenance": {
   "figure": "Fig 8",
   "figure_number": "8",
   "fig_docling_index": "11",
   "panel": "a",
   "caption": "Fig. 8 High-resolution XPS spectra of Er 4d5/2 (a), O 1s (b), C 1s (c) of the Er2O3 thin /uniFB01 lm grown on a Si(100) at a substrate temperature of 200 \u00b0C with 1500 cycles at various Ar ion etching ",
   "extractor": "vision-llm"
  }
 },
 {
  "doi": "10.1039_d3dt01824e",
  "material": "Er2O3",
  "material_raw": "ET=15 min",
  "phase": null,
  "series_axis": "etching time",
  "series_value": "ET=15 min",
  "series_kind": "categorical",
  "series_value_num": null,
  "series_unit": null,
  "measurand": {
   "quantity": "Intensity",
   "unit": "cps"
  },
  "coordinate": "Binding energy",
  "coordinate_unit": "eV",
  "points": [
   [
    205.0,
    105000
   ],
   [
    200.0,
    110000
   ],
   [
    195.0,
    126000
   ],
   [
    190.0,
    123000
   ],
   [
    185.0,
    140000
   ],
   [
    182.0,
    146000
   ],
   [
    178.0,
    131000
   ],
   [
    174.0,
    135000
   ],
   [
    171.0,
    165000
   ],
   [
    168.5,
    197000
   ],
   [
    166.0,
    83000
   ],
   [
    160.0,
    64000
   ]
  ],
  "controlled": {
   "temperature": "200 \u00b0C",
   "cycle_number": "1500"
  },
  "chemistry": {
   "precursors": [
    "tris(1-(dimethylamino)-3,3-dimethylbut-1-en-2-olate)erbium(III)"
   ],
   "coreactants": [
    "H2O"
   ]
  },
  "source": "measured",
  "study_type": "experimental",
  "provenance": {
   "figure": "Fig 8",
   "figure_number": "8",
   "fig_docling_index": "11",
   "panel": "a",
   "caption": "Fig. 8 High-resolution XPS spectra of Er 4d5/2 (a), O 1s (b), C 1s (c) of the Er2O3 thin /uniFB01 lm grown on a Si(100) at a substrate temperature of 200 \u00b0C with 1500 cycles at various Ar ion etching ",
   "extractor": "vision-llm"
  }
 },
 {
  "doi": "10.1039_d3dt01824e",
  "material": "Er2O3",
  "material_raw": "ET=0min",
  "phase": null,
  "series_axis": "etching time",
  "series_value": "ET=0min",
  "series_kind": "categorical",
  "series_value_num": null,
  "series_unit": null,
  "measurand": {
   "quantity": "Intensity",
   "unit": "cps"
  },
  "coordinate": "Binding Energy",
  "coordinate_unit": "eV",
  "points": [
   [
    536.0,
    215000
   ],
   [
    534.0,
    215000
   ],
   [
    533.0,
    225000
   ],
   [
    532.0,
    260000
   ],
   [
    531.2,
    318000
   ],
   [
    530.5,
    310000
   ],
   [
    529.8,
    305000
   ],
   [
    528.8,
    335000
   ],
   [
    528.0,
    280000
   ],
   [
    527.0,
    225000
   ],
   [
    526.0,
    210000
   ]
  ],
  "controlled": {
   "temperature": "200 \u00b0C",
   "cycle_number": "1500"
  },
  "chemistry": {
   "precursors": [
    "tris(1-(dimethylamino)-3,3-dimethylbut-1-en-2-olate)erbium(III)"
   ],
   "coreactants": [
    "H2O"
   ]
  },
  "source": "measured",
  "study_type": "experimental",
  "provenance": {
   "figure": "Fig 8",
   "figure_number": "8",
   "fig_docling_index": "11",
   "panel": "b",
   "caption": "Fig. 8 High-resolution XPS spectra of Er 4d5/2 (a), O 1s (b), C 1s (c) of the Er2O3 thin /uniFB01 lm grown on a Si(100) at a substrate temperature of 200 \u00b0C with 1500 cycles at various Ar ion etching ",
   "extractor": "vision-llm"
  }
 },
 {
  "doi": "10.1039_d3dt01824e",
  "material": "Er2O3",
  "material_raw": "ET=2min",
  "phase": null,
  "series_axis": "etching time",
  "series_value": "ET=2min",
  "series_kind": "categorical",
  "series_value_num": null,
  "series_unit": null,
  "measurand": {
   "quantity": "Intensity",
   "unit": "cps"
  },
  "coordinate": "Binding Energy",
  "coordinate_unit": "eV",
  "points": [
   [
    536.0,
    218000
   ],
   [
    534.0,
    215000
   ],
   [
    532.0,
    230000
   ],
   [
    530.5,
    255000
   ],
   [
    529.5,
    330000
   ],
   [
    528.8,
    401000
   ],
   [
    528.0,
    350000
   ],
   [
    527.0,
    228000
   ],
   [
    526.0,
    213000
   ]
  ],
  "controlled": {
   "temperature": "200 \u00b0C",
   "cycle_number": "1500"
  },
  "chemistry": {
   "precursors": [
    "tris(1-(dimethylamino)-3,3-dimethylbut-1-en-2-olate)erbium(III)"
   ],
   "coreactants": [
    "H2O"
   ]
  },
  "source": "measured",
  "study_type": "experimental",
  "provenance": {
   "figure": "Fig 8",
   "figure_number": "8",
   "fig_docling_index": "11",
   "panel": "b",
   "caption": "Fig. 8 High-resolution XPS spectra of Er 4d5/2 (a), O 1s (b), C 1s (c) of the Er2O3 thin /uniFB01 lm grown on a Si(100) at a substrate temperature of 200 \u00b0C with 1500 cycles at various Ar ion etching ",
   "extractor": "vision-llm"
  }
 },
 {
  "doi": "10.1039_d3dt01824e",
  "material": "Er2O3",
  "material_raw": "ET=5min",
  "phase": null,
  "series_axis": "etching time",
  "series_value": "ET=5min",
  "series_kind": "categorical",
  "series_value_num": null,
  "series_unit": null,
  "measurand": {
   "quantity": "Intensity",
   "unit": "cps"
  },
  "coordinate": "Binding Energy",
  "coordinate_unit": "eV",
  "points": [
   [
    536.0,
    218000
   ],
   [
    534.0,
    215000
   ],
   [
    532.0,
    230000
   ],
   [
    530.5,
    258000
   ],
   [
    529.5,
    335000
   ],
   [
    528.8,
    410000
   ],
   [
    528.0,
    360000
   ],
   [
    527.0,
    230000
   ],
   [
    526.0,
    213000
   ]
  ],
  "controlled": {
   "temperature": "200 \u00b0C",
   "cycle_number": "1500"
  },
  "chemistry": {
   "precursors": [
    "tris(1-(dimethylamino)-3,3-dimethylbut-1-en-2-olate)erbium(III)"
   ],
   "coreactants": [
    "H2O"
   ]
  },
  "source": "measured",
  "study_type": "experimental",
  "provenance": {
   "figure": "Fig 8",
   "figure_number": "8",
   "fig_docling_index": "11",
   "panel": "b",
   "caption": "Fig. 8 High-resolution XPS spectra of Er 4d5/2 (a), O 1s (b), C 1s (c) of the Er2O3 thin /uniFB01 lm grown on a Si(100) at a substrate temperature of 200 \u00b0C with 1500 cycles at various Ar ion etching ",
   "extractor": "vision-llm"
  }
 },
 {
  "doi": "10.1039_d3dt01824e",
  "material": "Er2O3",
  "material_raw": "ET=10min",
  "phase": null,
  "series_axis": "etching time",
  "series_value": "ET=10min",
  "series_kind": "categorical",
  "series_value_num": null,
  "series_unit": null,
  "measurand": {
   "quantity": "Intensity",
   "unit": "cps"
  },
  "coordinate": "Binding Energy",
  "coordinate_unit": "eV",
  "points": [
   [
    536.0,
    218000
   ],
   [
    534.0,
    215000
   ],
   [
    532.0,
    230000
   ],
   [
    530.5,
    260000
   ],
   [
    529.5,
    340000
   ],
   [
    528.8,
    414000
   ],
   [
    528.0,
    362000
   ],
   [
    527.0,
    230000
   ],
   [
    526.0,
    213000
   ]
  ],
  "controlled": {
   "temperature": "200 \u00b0C",
   "cycle_number": "1500"
  },
  "chemistry": {
   "precursors": [
    "tris(1-(dimethylamino)-3,3-dimethylbut-1-en-2-olate)erbium(III)"
   ],
   "coreactants": [
    "H2O"
   ]
  },
  "source": "measured",
  "study_type": "experimental",
  "provenance": {
   "figure": "Fig 8",
   "figure_number": "8",
   "fig_docling_index": "11",
   "panel": "b",
   "caption": "Fig. 8 High-resolution XPS spectra of Er 4d5/2 (a), O 1s (b), C 1s (c) of the Er2O3 thin /uniFB01 lm grown on a Si(100) at a substrate temperature of 200 \u00b0C with 1500 cycles at various Ar ion etching ",
   "extractor": "vision-llm"
  }
 },
 {
  "doi": "10.1039_d3dt01824e",
  "material": "Er2O3",
  "material_raw": "ET=15min",
  "phase": null,
  "series_axis": "etching time",
  "series_value": "ET=15min",
  "series_kind": "categorical",
  "series_value_num": null,
  "series_unit": null,
  "measurand": {
   "quantity": "Intensity",
   "unit": "cps"
  },
  "coordinate": "Binding Energy",
  "coordinate_unit": "eV",
  "points": [
   [
    536.0,
    218000
   ],
   [
    534.0,
    215000
   ],
   [
    532.0,
    230000
   ],
   [
    530.5,
    260000
   ],
   [
    529.5,
    342000
   ],
   [
    528.8,
    416000
   ],
   [
    528.0,
    365000
   ],
   [
    527.0,
    230000
   ],
   [
    526.0,
    213000
   ]
  ],
  "controlled": {
   "temperature": "200 \u00b0C",
   "cycle_number": "1500"
  },
  "chemistry": {
   "precursors": [
    "tris(1-(dimethylamino)-3,3-dimethylbut-1-en-2-olate)erbium(III)"
   ],
   "coreactants": [
    "H2O"
   ]
  },
  "source": "measured",
  "study_type": "experimental",
  "provenance": {
   "figure": "Fig 8",
   "figure_number": "8",
   "fig_docling_index": "11",
   "panel": "b",
   "caption": "Fig. 8 High-resolution XPS spectra of Er 4d5/2 (a), O 1s (b), C 1s (c) of the Er2O3 thin /uniFB01 lm grown on a Si(100) at a substrate temperature of 200 \u00b0C with 1500 cycles at various Ar ion etching ",
   "extractor": "vision-llm"
  }
 },
 {
  "doi": "10.1039_d3dt01824e",
  "material": "Er2O3",
  "material_raw": "ET=0min",
  "phase": null,
  "series_axis": "etching time",
  "series_value": "ET=0min",
  "series_kind": "categorical",
  "series_value_num": null,
  "series_unit": null,
  "measurand": {
   "quantity": "Intensity",
   "unit": "cps"
  },
  "coordinate": "Binding Energy",
  "coordinate_unit": "eV",
  "points": [
   [
    298.0,
    162000
   ],
   [
    297.2,
    169000
   ],
   [
    296.2,
    173000
   ],
   [
    294.8,
    172000
   ],
   [
    293.5,
    183000
   ],
   [
    292.0,
    167000
   ],
   [
    290.8,
    177000
   ],
   [
    289.5,
    178000
   ],
   [
    288.0,
    168000
   ],
   [
    287.0,
    173000
   ],
   [
    285.5,
    179000
   ],
   [
    284.0,
    174000
   ]
  ],
  "controlled": {
   "temperature": "200 \u00b0C",
   "cycle_number": "1500"
  },
  "chemistry": {
   "precursors": [
    "tris(1-(dimethylamino)-3,3-dimethylbut-1-en-2-olate)erbium(III)"
   ],
   "coreactants": [
    "H2O"
   ]
  },
  "source": "measured",
  "study_type": "experimental",
  "provenance": {
   "figure": "Fig 8",
   "figure_number": "8",
   "fig_docling_index": "11",
   "panel": "c",
   "caption": "Fig. 8 High-resolution XPS spectra of Er 4d5/2 (a), O 1s (b), C 1s (c) of the Er2O3 thin /uniFB01 lm grown on a Si(100) at a substrate temperature of 200 \u00b0C with 1500 cycles at various Ar ion etching ",
   "extractor": "vision-llm"
  }
 },
 {
  "doi": "10.1039_d3dt01824e",
  "material": "Er2O3",
  "material_raw": "ET=2min",
  "phase": null,
  "series_axis": "etching time",
  "series_value": "ET=2min",
  "series_kind": "categorical",
  "series_value_num": null,
  "series_unit": null,
  "measurand": {
   "quantity": "Intensity",
   "unit": "cps"
  },
  "coordinate": "Binding Energy",
  "coordinate_unit": "eV",
  "points": [
   [
    298.0,
    168000
   ],
   [
    296.0,
    170000
   ],
   [
    294.0,
    172000
   ],
   [
    292.0,
    175000
   ],
   [
    290.0,
    178000
   ],
   [
    288.0,
    180000
   ],
   [
    286.0,
    186000
   ],
   [
    284.0,
    188000
   ]
  ],
  "controlled": {
   "temperature": "200 \u00b0C",
   "cycle_number": "1500"
  },
  "chemistry": {
   "precursors": [
    "tris(1-(dimethylamino)-3,3-dimethylbut-1-en-2-olate)erbium(III)"
   ],
   "coreactants": [
    "H2O"
   ]
  },
  "source": "measured",
  "study_type": "experimental",
  "provenance": {
   "figure": "Fig 8",
   "figure_number": "8",
   "fig_docling_index": "11",
   "panel": "c",
   "caption": "Fig. 8 High-resolution XPS spectra of Er 4d5/2 (a), O 1s (b), C 1s (c) of the Er2O3 thin /uniFB01 lm grown on a Si(100) at a substrate temperature of 200 \u00b0C with 1500 cycles at various Ar ion etching ",
   "extractor": "vision-llm"
  }
 },
 {
  "doi": "10.1039_d3dt01824e",
  "material": "Er2O3",
  "material_raw": "ET=5min",
  "phase": null,
  "series_axis": "etching time",
  "series_value": "ET=5min",
  "series_kind": "categorical",
  "series_value_num": null,
  "series_unit": null,
  "measurand": {
   "quantity": "Intensity",
   "unit": "cps"
  },
  "coordinate": "Binding Energy",
  "coordinate_unit": "eV",
  "points": [
   [
    298.0,
    168000
   ],
   [
    296.0,
    171000
   ],
   [
    294.0,
    173000
   ],
   [
    292.0,
    176000
   ],
   [
    290.0,
    179000
   ],
   [
    288.0,
    182000
   ],
   [
    286.0,
    187000
   ],
   [
    284.0,
    191000
   ]
  ],
  "controlled": {
   "temperature": "200 \u00b0C",
   "cycle_number": "1500"
  },
  "chemistry": {
   "precursors": [
    "tris(1-(dimethylamino)-3,3-dimethylbut-1-en-2-olate)erbium(III)"
   ],
   "coreactants": [
    "H2O"
   ]
  },
  "source": "measured",
  "study_type": "experimental",
  "provenance": {
   "figure": "Fig 8",
   "figure_number": "8",
   "fig_docling_index": "11",
   "panel": "c",
   "caption": "Fig. 8 High-resolution XPS spectra of Er 4d5/2 (a), O 1s (b), C 1s (c) of the Er2O3 thin /uniFB01 lm grown on a Si(100) at a substrate temperature of 200 \u00b0C with 1500 cycles at various Ar ion etching ",
   "extractor": "vision-llm"
  }
 },
 {
  "doi": "10.1039_d3dt01824e",
  "material": "Er2O3",
  "material_raw": "ET=10min",
  "phase": null,
  "series_axis": "etching time",
  "series_value": "ET=10min",
  "series_kind": "categorical",
  "series_value_num": null,
  "series_unit": null,
  "measurand": {
   "quantity": "Intensity",
   "unit": "cps"
  },
  "coordinate": "Binding Energy",
  "coordinate_unit": "eV",
  "points": [
   [
    298.0,
    169000
   ],
   [
    296.0,
    171000
   ],
   [
    294.0,
    174000
   ],
   [
    292.0,
    176000
   ],
   [
    290.0,
    180000
   ],
   [
    288.0,
    183000
   ],
   [
    286.0,
    188000
   ],
   [
    284.0,
    193000
   ]
  ],
  "controlled": {
   "temperature": "200 \u00b0C",
   "cycle_number": "1500"
  },
  "chemistry": {
   "precursors": [
    "tris(1-(dimethylamino)-3,3-dimethylbut-1-en-2-olate)erbium(III)"
   ],
   "coreactants": [
    "H2O"
   ]
  },
  "source": "measured",
  "study_type": "experimental",
  "provenance": {
   "figure": "Fig 8",
   "figure_number": "8",
   "fig_docling_index": "11",
   "panel": "c",
   "caption": "Fig. 8 High-resolution XPS spectra of Er 4d5/2 (a), O 1s (b), C 1s (c) of the Er2O3 thin /uniFB01 lm grown on a Si(100) at a substrate temperature of 200 \u00b0C with 1500 cycles at various Ar ion etching ",
   "extractor": "vision-llm"
  }
 },
 {
  "doi": "10.1039_d3dt01824e",
  "material": "Er2O3",
  "material_raw": "ET=15min",
  "phase": null,
  "series_axis": "etching time",
  "series_value": "ET=15min",
  "series_kind": "categorical",
  "series_value_num": null,
  "series_unit": null,
  "measurand": {
   "quantity": "Intensity",
   "unit": "cps"
  },
  "coordinate": "Binding Energy",
  "coordinate_unit": "eV",
  "points": [
   [
    298.0,
    168000
   ],
   [
    296.0,
    171000
   ],
   [
    294.0,
    174000
   ],
   [
    292.0,
    177000
   ],
   [
    290.0,
    179000
   ],
   [
    288.0,
    183000
   ],
   [
    286.0,
    187000
   ],
   [
    284.0,
    191000
   ]
  ],
  "controlled": {
   "temperature": "200 \u00b0C",
   "cycle_number": "1500"
  },
  "chemistry": {
   "precursors": [
    "tris(1-(dimethylamino)-3,3-dimethylbut-1-en-2-olate)erbium(III)"
   ],
   "coreactants": [
    "H2O"
   ]
  },
  "source": "measured",
  "study_type": "experimental",
  "provenance": {
   "figure": "Fig 8",
   "figure_number": "8",
   "fig_docling_index": "11",
   "panel": "c",
   "caption": "Fig. 8 High-resolution XPS spectra of Er 4d5/2 (a), O 1s (b), C 1s (c) of the Er2O3 thin /uniFB01 lm grown on a Si(100) at a substrate temperature of 200 \u00b0C with 1500 cycles at various Ar ion etching ",
   "extractor": "vision-llm"
  }
 },
 {
  "doi": "10.1039_d3dt01824e",
  "material": "Er2O3",
  "material_raw": "C 1s",
  "phase": null,
  "series_axis": "element",
  "series_value": "C 1s",
  "series_kind": "categorical",
  "series_value_num": null,
  "series_unit": null,
  "measurand": {
   "quantity": "Atomic %",
   "unit": "%"
  },
  "coordinate": "Ar Sputter Time",
  "coordinate_unit": "s",
  "points": [
   [
    0,
    16.2
   ],
   [
    28,
    9.2
   ],
   [
    62,
    6.0
   ],
   [
    92,
    6.6
   ],
   [
    125,
    1.2
   ],
   [
    158,
    0.2
   ],
   [
    192,
    0.0
   ],
   [
    228,
    0.0
   ],
   [
    262,
    5.2
   ],
   [
    298,
    0.1
   ],
   [
    332,
    0.0
   ],
   [
    368,
    0.0
   ],
   [
    402,
    0.0
   ],
   [
    435,
    0.0
   ],
   [
    470,
    0.0
   ],
   [
    505,
    0.0
   ],
   [
    540,
    0.0
   ],
   [
    575,
    0.0
   ],
   [
    610,
    0.0
   ],
   [
    642,
    0.0
   ],
   [
    678,
    0.0
   ],
   [
    712,
    0.0
   ],
   [
    748,
    0.0
   ],
   [
    782,
    0.0
   ],
   [
    818,
    0.0
   ],
   [
    850,
    0.0
   ],
   [
    885,
    0.0
   ],
   [
    920,
    0.0
   ],
   [
    955,
    0.0
   ],
   [
    990,
    0.0
   ],
   [
    1025,
    0.0
   ],
   [
    1060,
    0.0
   ],
   [
    1092,
    0.0
   ],
   [
    1128,
    0.0
   ],
   [
    1162,
    0.0
   ],
   [
    1222,
    6.0
   ],
   [
    1255,
    0.1
   ],
   [
    1360,
    5.8
   ],
   [
    1498,
    6.4
   ],
   [
    1640,
    6.8
   ],
   [
    1915,
    7.3
   ],
   [
    2070,
    6.6
   ],
   [
    2150,
    6.5
   ],
   [
    2430,
    5.8
   ],
   [
    2495,
    0.0
   ]
  ],
  "controlled": {
   "temperature": "200 \u00b0C"
  },
  "chemistry": {
   "precursors": [
    "tris(1-(dimethylamino)-3,3-dimethylbut-1-en-2-olate)erbium(III)"
   ],
   "coreactants": [
    "H2O"
   ]
  },
  "source": "measured",
  "study_type": "experimental",
  "provenance": {
   "figure": "Fig 9",
   "figure_number": "9",
   "fig_docling_index": "12",
   "panel": "a",
   "caption": "Fig. 9 XPS depth pro /uniFB01 le of a 35 nm thick Er2O3 thin /uniFB01 lm grown on a Si (100) substrate at 200 \u00b0C.",
   "extractor": "vision-llm"
  }
 },
 {
  "doi": "10.1039_d3dt01824e",
  "material": "Er2O3",
  "material_raw": "Er 4d5/2",
  "phase": null,
  "series_axis": "element",
  "series_value": "Er 4d5/2",
  "series_kind": "categorical",
  "series_value_num": null,
  "series_unit": null,
  "measurand": {
   "quantity": "Atomic %",
   "unit": "%"
  },
  "coordinate": "Ar Sputter Time",
  "coordinate_unit": "s",
  "points": [
   [
    0,
    24.0
   ],
   [
    28,
    28.8
   ],
   [
    62,
    31.8
   ],
   [
    92,
    30.8
   ],
   [
    125,
    34.8
   ],
   [
    158,
    36.0
   ],
   [
    192,
    36.1
   ],
   [
    228,
    36.2
   ],
   [
    262,
    34.2
   ],
   [
    298,
    36.4
   ],
   [
    332,
    36.5
   ],
   [
    368,
    35.1
   ],
   [
    402,
    36.6
   ],
   [
    435,
    36.7
   ],
   [
    470,
    35.3
   ],
   [
    505,
    36.8
   ],
   [
    540,
    35.6
   ],
   [
    575,
    36.2
   ],
   [
    610,
    35.8
   ],
   [
    642,
    36.5
   ],
   [
    678,
    36.1
   ],
   [
    712,
    36.3
   ],
   [
    748,
    36.8
   ],
   [
    782,
    36.7
   ],
   [
    818,
    37.1
   ],
   [
    850,
    37.4
   ],
   [
    885,
    36.5
   ],
   [
    920,
    36.6
   ],
   [
    955,
    36.5
   ],
   [
    990,
    37.5
   ],
   [
    1025,
    36.5
   ],
   [
    1060,
    36.8
   ],
   [
    1092,
    37.8
   ],
   [
    1128,
    37.5
   ],
   [
    1162,
    36.2
   ],
   [
    1222,
    33.8
   ],
   [
    1255,
    36.5
   ],
   [
    1290,
    36.6
   ],
   [
    1325,
    36.2
   ],
   [
    1360,
    34.6
   ],
   [
    1395,
    37.0
   ],
   [
    1430,
    37.1
   ],
   [
    1465,
    37.5
   ],
   [
    1498,
    35.0
   ],
   [
    1532,
    37.4
   ],
   [
    1568,
    38.0
   ],
   [
    1602,
    36.1
   ],
   [
    1640,
    33.2
   ],
   [
    1675,
    37.0
   ],
   [
    1710,
    37.4
   ],
   [
    1745,
    36.5
   ],
   [
    1780,
    36.8
   ],
   [
    1815,
    36.0
   ],
   [
    1850,
    35.6
   ],
   [
    1885,
    37.2
   ],
   [
    1915,
    34.2
   ],
   [
    1950,
    38.2
   ],
   [
    1985,
    36.5
   ],
   [
    2020,
    36.2
   ],
   [
    2055,
    34.8
   ],
   [
    2090,
    36.2
   ],
   [
    2125,
    35.2
   ],
   [
    2150,
    32.6
   ],
   [
    2185,
    36.0
   ],
   [
    2220,
    37.8
   ],
   [
    2255,
    37.0
   ],
   [
    2290,
    37.1
   ],
   [
    2325,
    37.1
   ],
   [
    2360,
    36.0
   ],
   [
    2395,
    37.0
   ],
   [
    2430,
    34.5
   ],
   [
    2465,
    37.4
   ],
   [
    2495,
    37.6
   ]
  ],
  "controlled": {
   "temperature": "200 \u00b0C"
  },
  "chemistry": {
   "precursors": [
    "tris(1-(dimethylamino)-3,3-dimethylbut-1-en-2-olate)erbium(III)"
   ],
   "coreactants": [
    "H2O"
   ]
  },
  "source": "measured",
  "study_type": "experimental",
  "provenance": {
   "figure": "Fig 9",
   "figure_number": "9",
   "fig_docling_index": "12",
   "panel": "a",
   "caption": "Fig. 9 XPS depth pro /uniFB01 le of a 35 nm thick Er2O3 thin /uniFB01 lm grown on a Si (100) substrate at 200 \u00b0C.",
   "extractor": "vision-llm"
  }
 },
 {
  "doi": "10.1039_d3dt01824e",
  "material": "Er2O3",
  "material_raw": "N 1s",
  "phase": null,
  "series_axis": "element",
  "series_value": "N 1s",
  "series_kind": "categorical",
  "series_value_num": null,
  "series_unit": null,
  "measurand": {
   "quantity": "Atomic %",
   "unit": "%"
  },
  "coordinate": "Ar Sputter Time",
  "coordinate_unit": "s",
  "points": [
   [
    0,
    0.5
   ],
   [
    28,
    0.0
   ],
   [
    62,
    0.0
   ],
   [
    92,
    0.0
   ],
   [
    125,
    2.0
   ],
   [
    158,
    0.0
   ],
   [
    192,
    2.2
   ],
   [
    228,
    0.0
   ],
   [
    262,
    1.2
   ],
   [
    298,
    0.0
   ],
   [
    332,
    1.0
   ],
   [
    368,
    1.5
   ],
   [
    402,
    0.0
   ],
   [
    435,
    1.0
   ],
   [
    470,
    0.0
   ],
   [
    505,
    1.8
   ],
   [
    540,
    2.1
   ],
   [
    575,
    2.5
   ],
   [
    610,
    2.0
   ],
   [
    642,
    1.0
   ],
   [
    678,
    1.5
   ],
   [
    712,
    1.6
   ],
   [
    748,
    1.8
   ],
   [
    782,
    1.5
   ],
   [
    818,
    1.6
   ],
   [
    850,
    1.0
   ],
   [
    885,
    2.6
   ],
   [
    920,
    2.6
   ],
   [
    955,
    1.8
   ],
   [
    990,
    0.0
   ],
   [
    1025,
    1.0
   ],
   [
    1060,
    0.8
   ],
   [
    1092,
    0.0
   ],
   [
    1128,
    0.0
   ],
   [
    1162,
    0.0
   ],
   [
    1222,
    1.8
   ],
   [
    1255,
    0.0
   ],
   [
    1360,
    1.8
   ],
   [
    1498,
    1.2
   ],
   [
    1640,
    0.0
   ],
   [
    1915,
    1.0
   ],
   [
    2070,
    1.8
   ],
   [
    2150,
    1.2
   ],
   [
    2280,
    2.0
   ],
   [
    2430,
    4.0
   ],
   [
    2495,
    1.0
   ]
  ],
  "controlled": {
   "temperature": "200 \u00b0C"
  },
  "chemistry": {
   "precursors": [
    "tris(1-(dimethylamino)-3,3-dimethylbut-1-en-2-olate)erbium(III)"
   ],
   "coreactants": [
    "H2O"
   ]
  },
  "source": "measured",
  "study_type": "experimental",
  "provenance": {
   "figure": "Fig 9",
   "figure_number": "9",
   "fig_docling_index": "12",
   "panel": "a",
   "caption": "Fig. 9 XPS depth pro /uniFB01 le of a 35 nm thick Er2O3 thin /uniFB01 lm grown on a Si (100) substrate at 200 \u00b0C.",
   "extractor": "vision-llm"
  }
 },
 {
  "doi": "10.1039_d3dt01824e",
  "material": "Er2O3",
  "material_raw": "O 1s",
  "phase": null,
  "series_axis": "element",
  "series_value": "O 1s",
  "series_kind": "categorical",
  "series_value_num": null,
  "series_unit": null,
  "measurand": {
   "quantity": "Atomic %",
   "unit": "%"
  },
  "coordinate": "Ar Sputter Time",
  "coordinate_unit": "s",
  "points": [
   [
    0,
    59.5
   ],
   [
    28,
    60.2
   ],
   [
    62,
    57.0
   ],
   [
    92,
    62.8
   ],
   [
    125,
    63.8
   ],
   [
    158,
    61.8
   ],
   [
    192,
    62.2
   ],
   [
    228,
    61.5
   ],
   [
    262,
    58.2
   ],
   [
    298,
    61.7
   ],
   [
    332,
    61.5
   ],
   [
    368,
    60.2
   ],
   [
    402,
    61.8
   ],
   [
    435,
    61.8
   ],
   [
    470,
    58.9
   ],
   [
    505,
    61.0
   ],
   [
    540,
    62.0
   ],
   [
    575,
    60.2
   ],
   [
    610,
    60.2
   ],
   [
    642,
    61.6
   ],
   [
    678,
    61.2
   ],
   [
    712,
    61.8
   ],
   [
    748,
    61.0
   ],
   [
    782,
    61.5
   ],
   [
    818,
    60.8
   ],
   [
    850,
    62.3
   ],
   [
    885,
    60.8
   ],
   [
    920,
    60.5
   ],
   [
    955,
    61.6
   ],
   [
    990,
    62.5
   ],
   [
    1025,
    60.5
   ],
   [
    1060,
    61.0
   ],
   [
    1092,
    61.8
   ],
   [
    1128,
    62.0
   ],
   [
    1162,
    60.5
   ],
   [
    1222,
    55.8
   ],
   [
    1255,
    59.8
   ],
   [
    1290,
    60.8
   ],
   [
    1325,
    59.8
   ],
   [
    1360,
    58.0
   ],
   [
    1395,
    61.2
   ],
   [
    1430,
    61.2
   ],
   [
    1465,
    62.0
   ],
   [
    1498,
    56.7
   ],
   [
    1532,
    62.5
   ],
   [
    1568,
    60.0
   ],
   [
    1602,
    58.0
   ],
   [
    1640,
    55.0
   ],
   [
    1675,
    60.8
   ],
   [
    1710,
    62.2
   ],
   [
    1745,
    60.8
   ],
   [
    1780,
    59.6
   ],
   [
    1815,
    60.2
   ],
   [
    1850,
    59.8
   ],
   [
    1885,
    60.2
   ],
   [
    1915,
    56.0
   ],
   [
    1950,
    61.8
   ],
   [
    1985,
    62.0
   ],
   [
    2020,
    59.2
   ],
   [
    2055,
    60.5
   ],
   [
    2090,
    56.8
   ],
   [
    2125,
    60.2
   ],
   [
    2150,
    54.1
   ],
   [
    2185,
    60.2
   ],
   [
    2220,
    62.0
   ],
   [
    2255,
    61.2
   ],
   [
    2290,
    61.0
   ],
   [
    2325,
    61.0
   ],
   [
    2360,
    59.2
   ],
   [
    2395,
    60.5
   ],
   [
    2430,
    57.1
   ],
   [
    2465,
    62.5
   ],
   [
    2495,
    61.2
   ]
  ],
  "controlled": {
   "temperature": "200 \u00b0C"
  },
  "chemistry": {
   "precursors": [
    "tris(1-(dimethylamino)-3,3-dimethylbut-1-en-2-olate)erbium(III)"
   ],
   "coreactants": [
    "H2O"
   ]
  },
  "source": "measured",
  "study_type": "experimental",
  "provenance": {
   "figure": "Fig 9",
   "figure_number": "9",
   "fig_docling_index": "12",
   "panel": "a",
   "caption": "Fig. 9 XPS depth pro /uniFB01 le of a 35 nm thick Er2O3 thin /uniFB01 lm grown on a Si (100) substrate at 200 \u00b0C.",
   "extractor": "vision-llm"
  }
 },
 {
  "doi": "10.1039_d3dt01824e",
  "material": "Er2O3",
  "material_raw": "Si 2s",
  "phase": null,
  "series_axis": "element",
  "series_value": "Si 2s",
  "series_kind": "categorical",
  "series_value_num": null,
  "series_unit": null,
  "measurand": {
   "quantity": "Atomic %",
   "unit": "%"
  },
  "coordinate": "Ar Sputter Time",
  "coordinate_unit": "s",
  "points": [
   [
    0,
    0.0
   ],
   [
    28,
    1.2
   ],
   [
    62,
    0.0
   ],
   [
    92,
    5.8
   ],
   [
    125,
    1.0
   ],
   [
    158,
    0.0
   ],
   [
    192,
    0.0
   ],
   [
    228,
    0.0
   ],
   [
    262,
    1.5
   ],
   [
    298,
    1.5
   ],
   [
    332,
    0.0
   ],
   [
    368,
    2.5
   ],
   [
    402,
    1.2
   ],
   [
    435,
    0.0
   ],
   [
    470,
    4.5
   ],
   [
    505,
    0.0
   ],
   [
    540,
    0.0
   ],
   [
    575,
    2.0
   ],
   [
    610,
    2.5
   ],
   [
    642,
    1.0
   ],
   [
    678,
    0.0
   ],
   [
    712,
    0.0
   ],
   [
    748,
    0.0
   ],
   [
    782,
    0.0
   ],
   [
    818,
    2.0
   ],
   [
    850,
    0.0
   ],
   [
    885,
    0.0
   ],
   [
    920,
    0.0
   ],
   [
    955,
    0.0
   ],
   [
    990,
    0.0
   ],
   [
    1025,
    2.6
   ],
   [
    1060,
    1.2
   ],
   [
    1092,
    0.0
   ],
   [
    1128,
    0.0
   ],
   [
    1162,
    3.5
   ],
   [
    1222,
    2.5
   ],
   [
    1255,
    0.0
   ],
   [
    1360,
    0.0
   ],
   [
    1498,
    0.0
   ],
   [
    1568,
    3.8
   ],
   [
    1640,
    6.2
   ],
   [
    1710,
    0.0
   ],
   [
    1780,
    2.5
   ],
   [
    1850,
    2.5
   ],
   [
    1915,
    0.0
   ],
   [
    1985,
    2.5
   ],
   [
    2070,
    0.0
   ],
   [
    2150,
    5.8
   ],
   [
    2280,
    0.0
   ],
   [
    2360,
    4.2
   ],
   [
    2430,
    0.0
   ],
   [
    2495,
    0.0
   ]
  ],
  "controlled": {
   "temperature": "200 \u00b0C"
  },
  "chemistry": {
   "precursors": [
    "tris(1-(dimethylamino)-3,3-dimethylbut-1-en-2-olate)erbium(III)"
   ],
   "coreactants": [
    "H2O"
   ]
  },
  "source": "measured",
  "study_type": "experimental",
  "provenance": {
   "figure": "Fig 9",
   "figure_number": "9",
   "fig_docling_index": "12",
   "panel": "a",
   "caption": "Fig. 9 XPS depth pro /uniFB01 le of a 35 nm thick Er2O3 thin /uniFB01 lm grown on a Si (100) substrate at 200 \u00b0C.",
   "extractor": "vision-llm"
  }
 }
]
