Repository: seul22lee/PSED

# PSED — Process–Structure Extraction Database

PSED turns published ALD papers into a structured, provenance-carrying knowledge
base: what was deposited, under which conditions, measured how, and with what
result — each record traceable to the figure, caption, table or sentence it came
from.

**This directory is self-contained.** Copy `psed_v1/` into an empty repository,
install `requirements.txt`, and every supported command runs. Nothing here
imports, reads or resolves a path into any pre-`psed_v1` tree; that is enforced
by `tests/integration/test_standalone.py`.

File: psed_v1/03_corpus/extracted/10.3762_bjnano.14.89/records.json
[
 {
  "doi": "10.3762_bjnano.14.89",
  "material": "SnO2",
  "material_raw": "",
  "phase": null,
  "series_axis": null,
  "series_value": "",
  "series_kind": null,
  "series_value_num": null,
  "series_unit": null,
  "measurand": {
   "quantity": "growth_per_cycle",
   "unit": "nm/cycle"
  },
  "coordinate": "Evaporator temperature",
  "coordinate_unit": "\u00b0C",
  "points": [
   [
    70.0,
    0.11
   ],
   [
    74.0,
    0.2
   ],
   [
    78.0,
    0.23
   ],
   [
    82.0,
    0.26
   ],
   [
    86.0,
    0.27
   ],
   [
    90.0,
    0.26
   ]
  ],
  "controlled": {
   "substrate_temperature": "300 \u00b0C",
   "SnI4_pulse_time": "5 s",
   "purge_time_1": "2 s",
   "O3_pulse_time": "5 s",
   "purge_time_2": "5 s"
  },
  "chemistry": {
   "precursors": [
    "SnI4"
   ],
   "coreactants": [
    "O3"
   ]
  },
  "source": "measured",
  "study_type": "experimental",
  "provenance": {
   "figure": "Fig 1",
   "figure_number": "1",
   "fig_docling_index": "2",
   "panel": "a",
   "caption": "Figure 1: Dependence of SnO2 film GPC on the evaporation temperature of the SnI 4 precursor. The cycle times were set at 5-2-5-5 s for the sequence SnI4 pulse, purge, O 3 pulse, and purge.",
   "extractor": "vision-llm"
  }
 },
 {
  "doi": "10.3762_bjnano.14.89",
  "material": "SnO2",
  "material_raw": "4-2-2-5 s",
  "phase": null,
  "series_axis": "pulse sequence",
  "series_value": "4-2-2-5 s",
  "series_kind": "categorical",
  "series_value_num": null,
  "series_unit": null,
  "measurand": {
   "quantity": "Mass sensor signal",
   "unit": "a.u."
  },
  "coordinate": "Time",
  "coordinate_unit": "s",
  "points": [
   [
    -4.0,
    0.0
   ],
   [
    -2.0,
    0.0
   ],
   [
    0.0,
    0.0
   ],
   [
    0.5,
    0.15
   ],
   [
    1.0,
    0.85
   ],
   [
    1.7,
    2.33
   ],
   [
    2.5,
    2.7
   ],
   [
    3.7,
    3.0
   ],
   [
    4.5,
    2.85
   ],
   [
    5.6,
    2.8
   ],
   [
    6.5,
    1.05
   ],
   [
    7.0,
    1.05
   ],
   [
    8.0,
    1.05
   ],
   [
    9.0,
    1.08
   ],
   [
    10.0,
    1.1
   ]
  ],
  "controlled": {},
  "chemistry": {
   "precursors": [
    "SnI4"
   ],
   "coreactants": [
    "O3"
   ]
  },
  "source": "measured",
  "study_type": "experimental",
  "provenance": {
   "figure": "Fig 2",
   "figure_number": "2",
   "fig_docling_index": "3",
   "panel": "a",
   "caption": "Figure 2: Time evolution of the QCM mass sensor signal during five sequential ALD cycles (a), and during one single ALD cycle (b). The labels '4-22-5 s' and '2-2-2-5 s' denote the pulse lengths in the",
   "extractor": "vision-llm"
  }
 },
 {
  "doi": "10.3762_bjnano.14.89",
  "material": "SnO2",
  "material_raw": "2-2-2-5 s",
  "phase": null,
  "series_axis": "pulse sequence",
  "series_value": "2-2-2-5 s",
  "series_kind": "categorical",
  "series_value_num": null,
  "series_unit": null,
  "measurand": {
   "quantity": "Mass sensor signal",
   "unit": "a.u."
  },
  "coordinate": "Time",
  "coordinate_unit": "s",
  "points": [
   [
    -4.0,
    0.0
   ],
   [
    -2.0,
    0.0
   ],
   [
    0.0,
    0.0
   ],
   [
    0.5,
    0.15
   ],
   [
    1.0,
    0.85
   ],
   [
    1.5,
    2.1
   ],
   [
    2.0,
    2.33
   ],
   [
    3.0,
    2.22
   ],
   [
    3.6,
    2.1
   ],
   [
    3.8,
    0.9
   ],
   [
    4.0,
    0.6
   ],
   [
    5.0,
    0.53
   ],
   [
    6.0,
    0.53
   ],
   [
    7.0,
    0.53
   ],
   [
    8.0,
    0.53
   ],
   [
    9.0,
    0.53
   ],
   [
    10.0,
    0.53
   ]
  ],
  "controlled": {},
  "chemistry": {
   "precursors": [
    "SnI4"
   ],
   "coreactants": [
    "O3"
   ]
  },
  "source": "measured",
  "study_type": "experimental",
  "provenance": {
   "figure": "Fig 2",
   "figure_number": "2",
   "fig_docling_index": "3",
   "panel": "a",
   "caption": "Figure 2: Time evolution of the QCM mass sensor signal during five sequential ALD cycles (a), and during one single ALD cycle (b). The labels '4-22-5 s' and '2-2-2-5 s' denote the pulse lengths in the",
   "extractor": "vision-llm"
  }
 },
 {
  "doi": "10.3762_bjnano.14.89",
  "material": "SnO2",
  "material_raw": "4-2-2-5 s",
  "phase": null,
  "series_axis": "pulse sequence",
  "series_value": "4-2-2-5 s",
  "series_kind": "categorical",
  "series_value_num": null,
  "series_unit": null,
  "measurand": {
   "quantity": "Mass sensor signal",
   "unit": "a.u."
  },
  "coordinate": "Time",
  "coordinate_unit": "s",
  "points": [
   [
    0.0,
    0.0
   ],
   [
    1.5,
    0.2
   ],
   [
    4.0,
    1.7
   ],
   [
    6.0,
    1.6
   ],
   [
    8.0,
    0.7
   ],
   [
    13.0,
    0.7
   ],
   [
    17.0,
    2.4
   ],
   [
    20.0,
    2.3
   ],
   [
    21.0,
    1.4
   ],
   [
    28.0,
    1.4
   ],
   [
    31.0,
    3.1
   ],
   [
    34.0,
    3.0
   ],
   [
    35.0,
    2.1
   ],
   [
    42.0,
    2.1
   ],
   [
    46.0,
    3.8
   ],
   [
    49.0,
    3.7
   ],
   [
    50.0,
    2.8
   ],
   [
    58.0,
    2.8
   ],
   [
    61.0,
    4.4
   ],
   [
    64.0,
    4.3
   ],
   [
    65.0,
    3.5
   ],
   [
    80.0,
    3.5
   ]
  ],
  "controlled": {},
  "chemistry": {
   "precursors": [
    "SnI4"
   ],
   "coreactants": [
    "O3"
   ]
  },
  "source": "measured",
  "study_type": "experimental",
  "provenance": {
   "figure": "Fig 2",
   "figure_number": "2",
   "fig_docling_index": "3",
   "panel": "b",
   "caption": "Figure 2: Time evolution of the QCM mass sensor signal during five sequential ALD cycles (a), and during one single ALD cycle (b). The labels '4-22-5 s' and '2-2-2-5 s' denote the pulse lengths in the",
   "extractor": "vision-llm"
  }
 },
 {
  "doi": "10.3762_bjnano.14.89",
  "material": "SnO2",
  "material_raw": "2-2-2-5 s",
  "phase": null,
  "series_axis": "pulse sequence",
  "series_value": "2-2-2-5 s",
  "series_kind": "categorical",
  "series_value_num": null,
  "series_unit": null,
  "measurand": {
   "quantity": "Mass sensor signal",
   "unit": "a.u."
  },
  "coordinate": "Time",
  "coordinate_unit": "s",
  "points": [
   [
    0.0,
    0.0
   ],
   [
    1.5,
    0.1
   ],
   [
    3.0,
    1.2
   ],
   [
    4.5,
    0.3
   ],
   [
    11.0,
    0.3
   ],
   [
    14.0,
    0.3
   ],
   [
    16.0,
    1.8
   ],
   [
    18.0,
    1.0
   ],
   [
    19.0,
    0.8
   ],
   [
    26.0,
    0.8
   ],
   [
    28.0,
    1.8
   ],
   [
    30.0,
    2.4
   ],
   [
    31.0,
    1.3
   ],
   [
    38.0,
    1.3
   ],
   [
    40.0,
    2.4
   ],
   [
    42.0,
    2.9
   ],
   [
    44.0,
    1.8
   ],
   [
    50.0,
    1.8
   ],
   [
    51.0,
    3.5
   ],
   [
    53.0,
    2.4
   ],
   [
    70.0,
    2.4
   ]
  ],
  "controlled": {},
  "chemistry": {
   "precursors": [
    "SnI4"
   ],
   "coreactants": [
    "O3"
   ]
  },
  "source": "measured",
  "study_type": "experimental",
  "provenance": {
   "figure": "Fig 2",
   "figure_number": "2",
   "fig_docling_index": "3",
   "panel": "b",
   "caption": "Figure 2: Time evolution of the QCM mass sensor signal during five sequential ALD cycles (a), and during one single ALD cycle (b). The labels '4-22-5 s' and '2-2-2-5 s' denote the pulse lengths in the",
   "extractor": "vision-llm"
  }
 },
 {
  "doi": "10.3762_bjnano.14.89",
  "material": "SnO2",
  "material_raw": "",
  "phase": null,
  "series_axis": null,
  "series_value": "",
  "series_kind": null,
  "series_value_num": null,
  "series_unit": null,
  "measurand": {
   "quantity": "growth_per_cycle",
   "unit": "Hz/cycle"
  },
  "coordinate": "pulse_time",
  "coordinate_unit": "s",
  "points": [
   [
    0.5,
    -0.3
   ],
   [
    1.0,
    1.0
   ],
   [
    2.0,
    13.2
   ],
   [
    4.0,
    20.8
   ],
   [
    7.0,
    21.4
   ]
  ],
  "controlled": {
   "temperature": "300 \u00b0C",
   "purge_time": "2 s",
   "coreactant_pulse_time": "5 s"
  },
  "chemistry": {
   "precursors": [
    "SnI4"
   ],
   "coreactants": [
    "O3"
   ]
  },
  "source": "measured",
  "study_type": "experimental",
  "provenance": {
   "figure": "Fig 3",
   "figure_number": "3",
   "fig_docling_index": "4",
   "panel": "a",
   "caption": "Figure 3: QCM frequency decrement measured per single ALD cycle as function of the SnI 4 pulse length. The lengths of purge, O 3 , and purge pulses following the SiI 4 pulse were 2, 5, and 5 s, respec",
   "extractor": "vision-llm"
  }
 },
 {
  "doi": "10.3762_bjnano.14.89",
  "material": "SnO2",
  "material_raw": "",
  "phase": null,
  "series_axis": null,
  "series_value": "",
  "series_kind": null,
  "series_value_num": null,
  "series_unit": null,
  "measurand": {
   "quantity": "growth_per_cycle",
   "unit": "nm/cycle"
  },
  "coordinate": "cycle_number",
  "coordinate_unit": null,
  "points": [
   [
    50,
    0.26
   ],
   [
    100,
    0.24
   ],
   [
    150,
    0.25
   ],
   [
    200,
    0.25
   ],
   [
    400,
    0.27
   ],
   [
    600,
    0.23
   ],
   [
    1000,
    0.26
   ]
  ],
  "controlled": {
   "temperature": "300 \u00b0C"
  },
  "chemistry": {
   "precursors": [
    "SnI4"
   ],
   "coreactants": [
    "O3"
   ]
  },
  "source": "measured",
  "study_type": "experimental",
  "provenance": {
   "figure": "Fig 4",
   "figure_number": "4",
   "fig_docling_index": "5",
   "panel": "a",
   "caption": "Figure 4: SnO2 film GPC as function of the number of ALD cycles.",
   "extractor": "vision-llm"
  }
 },
 {
  "doi": "10.3762_bjnano.14.89",
  "material": "SnO2",
  "material_raw": "",
  "phase": null,
  "series_axis": null,
  "series_value": "",
  "series_kind": null,
  "series_value_num": null,
  "series_unit": null,
  "measurand": {
   "quantity": "growth_per_cycle",
   "unit": "nm/cycle"
  },
  "coordinate": "deposition_temperature",
  "coordinate_unit": "\u00b0C",
  "points": [
   [
    100,
    0.17
   ],
   [
    150,
    0.19
   ],
   [
    200,
    0.21
   ],
   [
    225,
    0.22
   ],
   [
    250,
    0.25
   ],
   [
    275,
    0.25
   ],
   [
    300,
    0.27
   ],
   [
    325,
    0.27
   ],
   [
    350,
    0.26
   ],
   [
    400,
    0.24
   ],
   [
    450,
    0.21
   ],
   [
    500,
    0.18
   ],
   [
    600,
    0.22
   ]
  ],
  "controlled": {},
  "chemistry": {
   "precursors": [
    "SnI4"
   ],
   "coreactants": [
    "O3"
   ]
  },
  "source": "measured",
  "study_type": "experimental",
  "provenance": {
   "figure": "Fig 5",
   "figure_number": "5",
   "fig_docling_index": "6",
   "panel": "a",
   "caption": "Figure 5: SnO2 GPC as function of the substrate temperature.",
   "extractor": "vision-llm"
  }
 },
 {
  "doi": "10.3762_bjnano.14.89",
  "material": "SnO2",
  "material_raw": "SnOx",
  "phase": null,
  "series_axis": null,
  "series_value": "SnOx",
  "series_kind": "categorical",
  "series_value_num": null,
  "series_unit": null,
  "measurand": {
   "quantity": "Oxygen content x, atomic ratio",
   "unit": null
  },
  "coordinate": "deposition_temperature",
  "coordinate_unit": "\u00b0C",
  "points": [
   [
    100,
    4.38
   ],
   [
    150,
    2.79
   ],
   [
    200,
    2.16
   ],
   [
    225,
    2.18
   ],
   [
    250,
    2.14
   ],
   [
    275,
    2.14
   ],
   [
    300,
    2.13
   ],
   [
    325,
    2.11
   ],
   [
    350,
    2.12
   ],
   [
    400,
    2.11
   ],
   [
    450,
    2.13
   ],
   [
    500,
    2.15
   ],
   [
    600,
    2.14
   ]
  ],
  "controlled": {},
  "chemistry": {
   "precursors": [
    "SnI4"
   ],
   "coreactants": [
    "O3"
   ]
  },
  "source": "measured",
  "study_type": "experimental",
  "provenance": {
   "figure": "Fig 6",
   "figure_number": "6",
   "fig_docling_index": "7",
   "panel": "a",
   "caption": "Figure 6: Oxygen content in the SnO 2 films as function of the substrate temperature.",
   "extractor": "vision-llm"
  }
 },
 {
  "doi": "10.3762_bjnano.14.89",
  "material": "SnO2",
  "material_raw": "",
  "phase": null,
  "series_axis": null,
  "series_value": "",
  "series_kind": null,
  "series_value_num": null,
  "series_unit": null,
  "measurand": {
   "quantity": "impurity_content",
   "unit": "at.%"
  },
  "coordinate": "deposition_temperature",
  "coordinate_unit": "\u00b0C",
  "points": [
   [
    100,
    21.7
   ],
   [
    150,
    18.3
   ],
   [
    200,
    1.9
   ],
   [
    225,
    1.1
   ],
   [
    250,
    1.0
   ],
   [
    275,
    0.85
   ],
   [
    300,
    0.75
   ],
   [
    325,
    0.75
   ],
   [
    350,
    0.65
   ],
   [
    400,
    0.75
   ],
   [
    450,
    0.75
   ],
   [
    500,
    0.7
   ],
   [
    600,
    0.7
   ]
  ],
  "controlled": {},
  "chemistry": {
   "precursors": [
    "SnI4"
   ],
   "coreactants": [
    "O3"
   ]
  },
  "source": "measured",
  "study_type": "experimental",
  "provenance": {
   "figure": "Fig 7",
   "figure_number": "7",
   "fig_docling_index": "8",
   "panel": "a",
   "caption": "Figure 7: Content of residual iodine in tin oxide films deposited from tin iodide and ozone in the temperature range of 100-600 \u00b0C.",
   "extractor": "vision-llm"
  }
 },
 {
  "doi": "10.3762_bjnano.14.89",
  "material": "SnO2",
  "material_raw": "600 \u00b0C",
  "phase": null,
  "series_axis": "growth temperature",
  "series_value": "600 \u00b0C",
  "series_kind": "numeric_sweep",
  "series_value_num": 600.0,
  "series_unit": "\u00b0C",
  "measurand": {
   "quantity": "Intensity",
   "unit": "a.u."
  },
  "coordinate": "2\\Theta",
  "coordinate_unit": "degree",
  "points": [
   [
    20.0,
    51.0
   ],
   [
    24.5,
    48.0
   ],
   [
    26.6,
    85.0
   ],
   [
    28.5,
    48.0
   ],
   [
    33.8,
    71.0
   ],
   [
    35.5,
    48.0
   ],
   [
    38.0,
    59.0
   ],
   [
    40.0,
    48.0
   ],
   [
    45.0,
    48.0
   ],
   [
    51.8,
    80.0
   ],
   [
    54.8,
    57.0
   ],
   [
    58.0,
    50.0
   ],
   [
    62.0,
    54.0
   ],
   [
    65.0,
    54.0
   ],
   [
    66.0,
    54.0
   ],
   [
    71.5,
    49.0
   ],
   [
    78.8,
    53.0
   ],
   [
    81.5,
    50.0
   ],
   [
    83.0,
    48.0
   ]
  ],
  "controlled": {},
  "chemistry": {
   "precursors": [
    "SnI4"
   ],
   "coreactants": [
    "O3"
   ]
  },
  "source": "measured",
  "study_type": "experimental",
  "provenance": {
   "figure": "Fig 8",
   "figure_number": "8",
   "fig_docling_index": "9",
   "panel": "a",
   "caption": "Figure 8: GIXRD patterns of SnO2 films deposited at the given temperatures. Miller indices attributed to the diffraction maxima are indicated on the graph, where T corresponds to the tetragonal crysta",
   "extractor": "vision-llm"
  }
 },
 {
  "doi": "10.3762_bjnano.14.89",
  "material": "SnO2",
  "material_raw": "400 \u00b0C",
  "phase": null,
  "series_axis": "growth temperature",
  "series_value": "400 \u00b0C",
  "series_kind": "numeric_sweep",
  "series_value_num": 400.0,
  "series_unit": "\u00b0C",
  "measurand": {
   "quantity": "Intensity",
   "unit": "a.u."
  },
  "coordinate": "2\\Theta",
  "coordinate_unit": "degree",
  "points": [
   [
    20.0,
    38.0
   ],
   [
    26.6,
    60.0
   ],
   [
    33.8,
    59.0
   ],
   [
    38.0,
    52.0
   ],
   [
    45.0,
    38.0
   ],
   [
    51.8,
    64.0
   ],
   [
    54.8,
    43.0
   ],
   [
    62.0,
    43.0
   ],
   [
    65.0,
    43.0
   ],
   [
    78.8,
    43.0
   ],
   [
    83.0,
    38.0
   ]
  ],
  "controlled": {},
  "chemistry": {
   "precursors": [
    "SnI4"
   ],
   "coreactants": [
    "O3"
   ]
  },
  "source": "measured",
  "study_type": "experimental",
  "provenance": {
   "figure": "Fig 8",
   "figure_number": "8",
   "fig_docling_index": "9",
   "panel": "a",
   "caption": "Figure 8: GIXRD patterns of SnO2 films deposited at the given temperatures. Miller indices attributed to the diffraction maxima are indicated on the graph, where T corresponds to the tetragonal crysta",
   "extractor": "vision-llm"
  }
 },
 {
  "doi": "10.3762_bjnano.14.89",
  "material": "SnO2",
  "material_raw": "300 \u00b0C",
  "phase": null,
  "series_axis": "growth temperature",
  "series_value": "300 \u00b0C",
  "series_kind": "numeric_sweep",
  "series_value_num": 300.0,
  "series_unit": "\u00b0C",
  "measurand": {
   "quantity": "Intensity",
   "unit": "a.u."
  },
  "coordinate": "2\\Theta",
  "coordinate_unit": "degree",
  "points": [
   [
    20.0,
    25.0
   ],
   [
    24.5,
    29.0
   ],
   [
    26.6,
    38.0
   ],
   [
    33.8,
    33.0
   ],
   [
    38.0,
    39.0
   ],
   [
    45.0,
    25.0
   ],
   [
    51.8,
    41.0
   ],
   [
    54.8,
    30.0
   ],
   [
    62.0,
    30.0
   ],
   [
    83.0,
    25.0
   ]
  ],
  "controlled": {},
  "chemistry": {
   "precursors": [
    "SnI4"
   ],
   "coreactants": [
    "O3"
   ]
  },
  "source": "measured",
  "study_type": "experimental",
  "provenance": {
   "figure": "Fig 8",
   "figure_number": "8",
   "fig_docling_index": "9",
   "panel": "a",
   "caption": "Figure 8: GIXRD patterns of SnO2 films deposited at the given temperatures. Miller indices attributed to the diffraction maxima are indicated on the graph, where T corresponds to the tetragonal crysta",
   "extractor": "vision-llm"
  }
 },
 {
  "doi": "10.3762_bjnano.14.89",
  "material": "SnO2",
  "material_raw": "250 \u00b0C",
  "phase": null,
  "series_axis": "growth temperature",
  "series_value": "250 \u00b0C",
  "series_kind": "numeric_sweep",
  "series_value_num": 250.0,
  "series_unit": "\u00b0C",
  "measurand": {
   "quantity": "Intensity",
   "unit": "a.u."
  },
  "coordinate": "2\\Theta",
  "coordinate_unit": "degree",
  "points": [
   [
    20.0,
    14.0
   ],
   [
    25.0,
    19.0
   ],
   [
    26.6,
    23.0
   ],
   [
    38.5,
    33.0
   ],
   [
    52.8,
    25.0
   ],
   [
    83.0,
    14.0
   ]
  ],
  "controlled": {},
  "chemistry": {
   "precursors": [
    "SnI4"
   ],
   "coreactants": [
    "O3"
   ]
  },
  "source": "measured",
  "study_type": "experimental",
  "provenance": {
   "figure": "Fig 8",
   "figure_number": "8",
   "fig_docling_index": "9",
   "panel": "a",
   "caption": "Figure 8: GIXRD patterns of SnO2 films deposited at the given temperatures. Miller indices attributed to the diffraction maxima are indicated on the graph, where T corresponds to the tetragonal crysta",
   "extractor": "vision-llm"
  }
 },
 {
  "doi": "10.3762_bjnano.14.89",
  "material": "SnO2",
  "material_raw": "225 \u00b0C",
  "phase": null,
  "series_axis": "growth temperature",
  "series_value": "225 \u00b0C",
  "series_kind": "numeric_sweep",
  "series_value_num": 225.0,
  "series_unit": "\u00b0C",
  "measurand": {
   "quantity": "Intensity",
   "unit": "a.u."
  },
  "coordinate": "2\\Theta",
  "coordinate_unit": "degree",
  "points": [
   [
    20.0,
    2.0
   ],
   [
    26.6,
    6.0
   ],
   [
    38.5,
    8.0
   ],
   [
    52.8,
    6.0
   ],
   [
    83.0,
    2.0
   ]
  ],
  "controlled": {},
  "chemistry": {
   "precursors": [
    "SnI4"
   ],
   "coreactants": [
    "O3"
   ]
  },
  "source": "measured",
  "study_type": "experimental",
  "provenance": {
   "figure": "Fig 8",
   "figure_number": "8",
   "fig_docling_index": "9",
   "panel": "a",
   "caption": "Figure 8: GIXRD patterns of SnO2 films deposited at the given temperatures. Miller indices attributed to the diffraction maxima are indicated on the graph, where T corresponds to the tetragonal crysta",
   "extractor": "vision-llm"
  }
 },
 {
  "doi": "10.3762_bjnano.14.89",
  "material": "SnO2",
  "material_raw": "",
  "phase": null,
  "series_axis": null,
  "series_value": "",
  "series_kind": null,
  "series_value_num": null,
  "series_unit": null,
  "measurand": {
   "quantity": "refractive_index",
   "unit": ""
  },
  "coordinate": "wavelength",
  "coordinate_unit": "nm",
  "points": [
   [
    300,
    2.325
   ],
   [
    365,
    2.166
   ],
   [
    400,
    2.125
   ],
   [
    500,
    2.072
   ],
   [
    600,
    2.05
   ],
   [
    635,
    2.045
   ],
   [
    700,
    2.038
   ],
   [
    800,
    2.03
   ],
   [
    900,
    2.026
   ],
   [
    1000,
    2.022
   ]
  ],
  "controlled": {
   "temperature": "300 \u00b0C",
   "thickness": "110 nm"
  },
  "chemistry": {
   "precursors": [
    "SnI4"
   ],
   "coreactants": [
    "O3"
   ]
  },
  "source": "measured",
  "study_type": "experimental",
  "provenance": {
   "figure": "Fig 9",
   "figure_number": "9",
   "fig_docling_index": "10",
   "panel": "a",
   "caption": "Figure 9: Refractive index of a SnO 2 film deposited at 300 \u00b0C to a thickness of 110 nm as function of the wavelength.",
   "extractor": "vision-llm"
  }
 },
 {
  "doi": "10.3762_bjnano.14.89",
  "material": "SnO2",
  "material_raw": "300 \u00b0C",
  "phase": null,
  "series_axis": "temperature",
  "series_value": "300 \u00b0C",
  "series_kind": "numeric_sweep",
  "series_value_num": 300.0,
  "series_unit": "\u00b0C",
  "measurand": {
   "quantity": "Intensity",
   "unit": "a.u."
  },
  "coordinate": "binding energy",
  "coordinate_unit": "eV",
  "points": [
   [
    503.0,
    0.05
   ],
   [
    500.0,
    0.04
   ],
   [
    497.0,
    0.06
   ],
   [
    495.2,
    0.67
   ],
   [
    493.5,
    0.06
   ],
   [
    490.0,
    0.02
   ],
   [
    488.5,
    0.05
   ],
   [
    486.7,
    1.0
   ],
   [
    485.0,
    0.08
   ],
   [
    481.0,
    0.02
   ]
  ],
  "controlled": {},
  "chemistry": {
   "precursors": [
    "SnI4"
   ],
   "coreactants": [
    "O3"
   ]
  },
  "source": "measured",
  "study_type": "experimental",
  "provenance": {
   "figure": "Fig 10",
   "figure_number": "10",
   "fig_docling_index": "11",
   "panel": "a",
   "caption": "Figure 10: XPS results of (a) Sn 3d, (b) O 1s, and (c) valence-band region of the SnO 2 films deposited at 300 and 500 \u00b0C.",
   "extractor": "vision-llm"
  }
 },
 {
  "doi": "10.3762_bjnano.14.89",
  "material": "SnO2",
  "material_raw": "500 \u00b0C",
  "phase": null,
  "series_axis": "temperature",
  "series_value": "500 \u00b0C",
  "series_kind": "numeric_sweep",
  "series_value_num": 500.0,
  "series_unit": "\u00b0C",
  "measurand": {
   "quantity": "Intensity",
   "unit": "a.u."
  },
  "coordinate": "binding energy",
  "coordinate_unit": "eV",
  "points": [
   [
    503.0,
    0.05
   ],
   [
    500.0,
    0.04
   ],
   [
    497.0,
    0.06
   ],
   [
    495.2,
    0.67
   ],
   [
    493.5,
    0.06
   ],
   [
    490.0,
    0.02
   ],
   [
    488.5,
    0.05
   ],
   [
    486.7,
    1.0
   ],
   [
    485.0,
    0.08
   ],
   [
    481.0,
    0.02
   ]
  ],
  "controlled": {},
  "chemistry": {
   "precursors": [
    "SnI4"
   ],
   "coreactants": [
    "O3"
   ]
  },
  "source": "measured",
  "study_type": "experimental",
  "provenance": {
   "figure": "Fig 10",
   "figure_number": "10",
   "fig_docling_index": "11",
   "panel": "a",
   "caption": "Figure 10: XPS results of (a) Sn 3d, (b) O 1s, and (c) valence-band region of the SnO 2 films deposited at 300 and 500 \u00b0C.",
   "extractor": "vision-llm"
  }
 },
 {
  "doi": "10.3762_bjnano.14.89",
  "material": "SnO2",
  "material_raw": "300 \u00b0C",
  "phase": null,
  "series_axis": "temperature",
  "series_value": "300 \u00b0C",
  "series_kind": "numeric_sweep",
  "series_value_num": 300.0,
  "series_unit": "\u00b0C",
  "measurand": {
   "quantity": "Intensity",
   "unit": "a.u."
  },
  "coordinate": "binding energy",
  "coordinate_unit": "eV",
  "points": [
   [
    535.0,
    0.02
   ],
   [
    533.0,
    0.03
   ],
   [
    532.0,
    0.06
   ],
   [
    530.7,
    0.48
   ],
   [
    529.5,
    0.1
   ],
   [
    528.0,
    0.01
   ]
  ],
  "controlled": {},
  "chemistry": {
   "precursors": [
    "SnI4"
   ],
   "coreactants": [
    "O3"
   ]
  },
  "source": "measured",
  "study_type": "experimental",
  "provenance": {
   "figure": "Fig 10",
   "figure_number": "10",
   "fig_docling_index": "11",
   "panel": "b",
   "caption": "Figure 10: XPS results of (a) Sn 3d, (b) O 1s, and (c) valence-band region of the SnO 2 films deposited at 300 and 500 \u00b0C.",
   "extractor": "vision-llm"
  }
 },
 {
  "doi": "10.3762_bjnano.14.89",
  "material": "SnO2",
  "material_raw": "500 \u00b0C",
  "phase": null,
  "series_axis": "temperature",
  "series_value": "500 \u00b0C",
  "series_kind": "numeric_sweep",
  "series_value_num": 500.0,
  "series_unit": "\u00b0C",
  "measurand": {
   "quantity": "Intensity",
   "unit": "a.u."
  },
  "coordinate": "binding energy",
  "coordinate_unit": "eV",
  "points": [
   [
    535.0,
    0.52
   ],
   [
    533.0,
    0.54
   ],
   [
    532.0,
    0.61
   ],
   [
    530.7,
    1.0
   ],
   [
    529.5,
    0.6
   ],
   [
    528.0,
    0.51
   ]
  ],
  "controlled": {},
  "chemistry": {
   "precursors": [
    "SnI4"
   ],
   "coreactants": [
    "O3"
   ]
  },
  "source": "measured",
  "study_type": "experimental",
  "provenance": {
   "figure": "Fig 10",
   "figure_number": "10",
   "fig_docling_index": "11",
   "panel": "b",
   "caption": "Figure 10: XPS results of (a) Sn 3d, (b) O 1s, and (c) valence-band region of the SnO 2 films deposited at 300 and 500 \u00b0C.",
   "extractor": "vision-llm"
  }
 },
 {
  "doi": "10.3762_bjnano.14.89",
  "material": "SnO2",
  "material_raw": "300 \u00b0C",
  "phase": null,
  "series_axis": "temperature",
  "series_value": "300 \u00b0C",
  "series_kind": "numeric_sweep",
  "series_value_num": 300.0,
  "series_unit": "\u00b0C",
  "measurand": {
   "quantity": "Intensity",
   "unit": "a.u."
  },
  "coordinate": "binding energy",
  "coordinate_unit": "eV",
  "points": [
   [
    15.0,
    0.04
   ],
   [
    12.5,
    0.05
   ],
   [
    10.8,
    0.2
   ],
   [
    9.0,
    0.15
   ],
   [
    7.5,
    0.42
   ],
   [
    4.8,
    1.0
   ],
   [
    3.0,
    0.15
   ],
   [
    1.5,
    0.02
   ],
   [
    0.0,
    0.0
   ]
  ],
  "controlled": {},
  "chemistry": {
   "precursors": [
    "SnI4"
   ],
   "coreactants": [
    "O3"
   ]
  },
  "source": "measured",
  "study_type": "experimental",
  "provenance": {
   "figure": "Fig 10",
   "figure_number": "10",
   "fig_docling_index": "11",
   "panel": "c",
   "caption": "Figure 10: XPS results of (a) Sn 3d, (b) O 1s, and (c) valence-band region of the SnO 2 films deposited at 300 and 500 \u00b0C.",
   "extractor": "vision-llm"
  }
 },
 {
  "doi": "10.3762_bjnano.14.89",
  "material": "SnO2",
  "material_raw": "500 \u00b0C",
  "phase": null,
  "series_axis": "temperature",
  "series_value": "500 \u00b0C",
  "series_kind": "numeric_sweep",
  "series_value_num": 500.0,
  "series_unit": "\u00b0C",
  "measurand": {
   "quantity": "Intensity",
   "unit": "a.u."
  },
  "coordinate": "binding energy",
  "coordinate_unit": "eV",
  "points": [
   [
    15.0,
    0.04
   ],
   [
    12.5,
    0.05
   ],
   [
    10.8,
    0.2
   ],
   [
    9.0,
    0.15
   ],
   [
    7.5,
    0.42
   ],
   [
    4.8,
    1.0
   ],
   [
    3.0,
    0.15
   ],
   [
    1.5,
    0.02
   ],
   [
    0.0,
    0.0
   ]
  ],
  "controlled": {},
  "chemistry": {
   "precursors": [
    "SnI4"
   ],
   "coreactants": [
    "O3"
   ]
  },
  "source": "measured",
  "study_type": "experimental",
  "provenance": {
   "figure": "Fig 10",
   "figure_number": "10",
   "fig_docling_index": "11",
   "panel": "c",
   "caption": "Figure 10: XPS results of (a) Sn 3d, (b) O 1s, and (c) valence-band region of the SnO 2 films deposited at 300 and 500 \u00b0C.",
   "extractor": "vision-llm"
  }
 },
 {
  "doi": "10.3762_bjnano.14.89",
  "material": "SnO2",
  "material_raw": "300 \u00b0C",
  "phase": null,
  "series_axis": "temperature",
  "series_value": "300 \u00b0C",
  "series_kind": "numeric_sweep",
  "series_value_num": 300.0,
  "series_unit": "\u00b0C",
  "measurand": {
   "quantity": "TEY",
   "unit": "a.u."
  },
  "coordinate": "photon energy",
  "coordinate_unit": "eV",
  "points": [
   [
    529.0,
    0.02
   ],
   [
    531.0,
    0.05
   ],
   [
    532.5,
    0.3
   ],
   [
    533.5,
    0.7
   ],
   [
    535.0,
    0.35
   ],
   [
    536.0,
    0.4
   ],
   [
    537.5,
    0.5
   ],
   [
    538.0,
    0.54
   ],
   [
    539.8,
    0.95
   ],
   [
    541.0,
    0.75
   ],
   [
    542.5,
    0.3
   ],
   [
    545.0,
    0.18
   ],
   [
    547.0,
    0.22
   ],
   [
    549.5,
    0.28
   ]
  ],
  "controlled": {},
  "chemistry": {
   "precursors": [
    "SnI4"
   ],
   "coreactants": [
    "O3"
   ]
  },
  "source": "measured",
  "study_type": "experimental",
  "provenance": {
   "figure": "Fig 11",
   "figure_number": "11",
   "fig_docling_index": "12",
   "panel": "a",
   "caption": "Figure 11: XAS results depicting O 1s (a) and Sn 3d (b) spectra of the SnO 2 films deposited at 300 and 500 \u00b0C.",
   "extractor": "vision-llm"
  }
 },
 {
  "doi": "10.3762_bjnano.14.89",
  "material": "SnO2",
  "material_raw": "500 \u00b0C",
  "phase": null,
  "series_axis": "temperature",
  "series_value": "500 \u00b0C",
  "series_kind": "numeric_sweep",
  "series_value_num": 500.0,
  "series_unit": "\u00b0C",
  "measurand": {
   "quantity": "TEY",
   "unit": "a.u."
  },
  "coordinate": "photon energy",
  "coordinate_unit": "eV",
  "points": [
   [
    529.0,
    0.02
   ],
   [
    531.0,
    0.05
   ],
   [
    532.5,
    0.35
   ],
   [
    533.5,
    0.82
   ],
   [
    535.0,
    0.38
   ],
   [
    536.0,
    0.42
   ],
   [
    537.5,
    0.51
   ],
   [
    538.0,
    0.56
   ],
   [
    539.8,
    0.95
   ],
   [
    541.0,
    0.75
   ],
   [
    542.5,
    0.3
   ],
   [
    545.0,
    0.18
   ],
   [
    547.0,
    0.22
   ],
   [
    549.5,
    0.28
   ]
  ],
  "controlled": {},
  "chemistry": {
   "precursors": [
    "SnI4"
   ],
   "coreactants": [
    "O3"
   ]
  },
  "source": "measured",
  "study_type": "experimental",
  "provenance": {
   "figure": "Fig 11",
   "figure_number": "11",
   "fig_docling_index": "12",
   "panel": "a",
   "caption": "Figure 11: XAS results depicting O 1s (a) and Sn 3d (b) spectra of the SnO 2 films deposited at 300 and 500 \u00b0C.",
   "extractor": "vision-llm"
  }
 },
 {
  "doi": "10.3762_bjnano.14.89",
  "material": "SnO2",
  "material_raw": "300 \u00b0C",
  "phase": null,
  "series_axis": "temperature",
  "series_value": "300 \u00b0C",
  "series_kind": "numeric_sweep",
  "series_value_num": 300.0,
  "series_unit": "\u00b0C",
  "measurand": {
   "quantity": "TEY",
   "unit": "a.u."
  },
  "coordinate": "photon energy",
  "coordinate_unit": "eV",
  "points": [
   [
    486.0,
    0.03
   ],
   [
    487.5,
    0.08
   ],
   [
    488.5,
    0.05
   ],
   [
    489.5,
    0.17
   ],
   [
    491.0,
    0.56
   ],
   [
    492.0,
    0.3
   ],
   [
    493.0,
    0.61
   ],
   [
    494.0,
    0.38
   ],
   [
    495.0,
    0.5
   ],
   [
    497.0,
    0.2
   ],
   [
    499.2,
    0.72
   ],
   [
    500.2,
    0.5
   ],
   [
    501.3,
    0.77
   ],
   [
    502.5,
    0.51
   ],
   [
    504.0,
    0.78
   ],
   [
    505.0,
    0.9
   ]
  ],
  "controlled": {},
  "chemistry": {
   "precursors": [
    "SnI4"
   ],
   "coreactants": [
    "O3"
   ]
  },
  "source": "measured",
  "study_type": "experimental",
  "provenance": {
   "figure": "Fig 11",
   "figure_number": "11",
   "fig_docling_index": "12",
   "panel": "b",
   "caption": "Figure 11: XAS results depicting O 1s (a) and Sn 3d (b) spectra of the SnO 2 films deposited at 300 and 500 \u00b0C.",
   "extractor": "vision-llm"
  }
 },
 {
  "doi": "10.3762_bjnano.14.89",
  "material": "SnO2",
  "material_raw": "500 \u00b0C",
  "phase": null,
  "series_axis": "temperature",
  "series_value": "500 \u00b0C",
  "series_kind": "numeric_sweep",
  "series_value_num": 500.0,
  "series_unit": "\u00b0C",
  "measurand": {
   "quantity": "TEY",
   "unit": "a.u."
  },
  "coordinate": "photon energy",
  "coordinate_unit": "eV",
  "points": [
   [
    486.0,
    0.03
   ],
   [
    487.5,
    0.08
   ],
   [
    488.5,
    0.04
   ],
   [
    489.5,
    0.15
   ],
   [
    491.0,
    0.69
   ],
   [
    492.0,
    0.27
   ],
   [
    493.0,
    0.81
   ],
   [
    494.0,
    0.36
   ],
   [
    495.0,
    0.6
   ],
   [
    497.0,
    0.16
   ],
   [
    499.2,
    0.79
   ],
   [
    500.2,
    0.48
   ],
   [
    501.3,
    0.82
   ],
   [
    502.5,
    0.48
   ],
   [
    504.0,
    0.78
   ],
   [
    505.0,
    0.9
   ],
   [
    506.0,
    0.98
   ]
  ],
  "controlled": {},
  "chemistry": {
   "precursors": [
    "SnI4"
   ],
   "coreactants": [
    "O3"
   ]
  },
  "source": "measured",
  "study_type": "experimental",
  "provenance": {
   "figure": "Fig 11",
   "figure_number": "11",
   "fig_docling_index": "12",
   "panel": "b",
   "caption": "Figure 11: XAS results depicting O 1s (a) and Sn 3d (b) spectra of the SnO 2 films deposited at 300 and 500 \u00b0C.",
   "extractor": "vision-llm"
  }
 }
]
