Repository: seul22lee/PSED

> **STALE — do not follow the commands in this file.**
>
> This README describes the old `0706_pipeline` / `0604_kg` layout. Those
> directories do not exist in this repository, so `pipeline.py`, `run_all.py` and
> `config.py` cannot run. The authoritative, working workflow is
> [`../docs/PIPELINE.md`](../docs/PIPELINE.md); the comparison layer is documented
> in [`../docs/CANONICALIZATION.md`](../docs/CANONICALIZATION.md).
>
> Kept for historical context on the stage design only.

# 0706_pipeline — ontology-first ALD knowledge-graph pipeline

A reorganization of `0604_kg` around the **ontology backbone** in
[`../0706_ontology`](../0706_ontology). Two structural changes:

1.

File: psed_v1/02_extraction/output/10.1002_admi.202000318/resolved/results.json (part 1 of 3)
{
 "paper_id": "10.1002_admi.202000318",
 "source_series_total": 17,
 "result_records": 17,
 "summary": {
  "source_figure_series": 17,
  "resolved_result_records": 17,
  "physical_experimental_cases": 18,
  "continuous_experimental_runs": 0,
  "discrete_experimental_sweeps": 8,
  "discrete_experimental_cases": 12,
  "experimental_profiles": 0,
  "multi_output_measurements": 6,
  "fits_or_calculated_representations": 0,
  "simulations": 1,
  "model_curves": 2,
  "imported_literature_data": 0,
  "derived_representations": 0,
  "unresolved_series": 0,
  "material_ambiguities": 0,
  "material_not_applicable_model_curves": 0,
  "chemistry_inconsistencies": 0,
  "sweeps_with_unresolved_settings": 6
 },
 "results": [
  {
   "result_id": "10.1002_admi.202000318-E000",
   "paper_id": "10.1002_admi.202000318",
   "fig_docling_index": "1",
   "printed_figure_number": "1",
   "panel": "a",
   "source_series_id": "10.1002_admi.202000318|1|1|a|<single>|primary",
   "source_series_label": "<single>",
   "n_points": 7,
   "points": [
    {
     "index": 0,
     "x_raw": 0.0,
     "y_raw": 0.0,
     "x_canonical": 0.0,
     "y_canonical": 0.0
    },
    {
     "index": 1,
     "x_raw": 3.5,
     "y_raw": 0.6,
     "x_canonical": 3.5,
     "y_canonical": 0.06
    },
    {
     "index": 2,
     "x_raw": 10.5,
     "y_raw": 1.48,
     "x_canonical": 10.5,
     "y_canonical": 0.148
    },
    {
     "index": 3,
     "x_raw": 20.0,
     "y_raw": 2.6,
     "x_canonical": 20.0,
     "y_canonical": 0.26
    },
    {
     "index": 4,
     "x_raw": 30.0,
     "y_raw": 3.25,
     "x_canonical": 30.0,
     "y_canonical": 0.325
    },
    {
     "index": 5,
     "x_raw": 60.0,
     "y_raw": 3.98,
     "x_canonical": 60.0,
     "y_canonical": 0.398
    },
    {
     "index": 6,
     "x_raw": 80.5,
     "y_raw": 4.09,
     "x_canonical": 80.5,
     "y_canonical": 0.40900000000000003
    }
   ],
   "representation": "primary",
   "source_kind": "unknown",
   "source_kind_confidence": null,
   "source_kind_evidence": null,
   "figure_source_flag": null,
   "result_kind": "discrete_experimental_sweep",
   "entity_class": "ExperimentSeries",
   "classification": "discrete_experimental_sweep",
   "classification_confidence": "corroborated",
   "classification_method": "multi_signal(3 families)",
   "classification_evidence": [
    "M: Figure 1. Growth of iron oxide flms as measured by VASE. a) The growth per cycle as a function of ozone exposure with a saturating expo",
    "Me: rated from thickness measurements performed using XRR across a range of thicknesses between 0 and 25 nm to ensure accuracy",
    "Me: roMasch NSC35 tip over a 1 \u03bcm \u00d71 \u03bcm area.Finally, SEM with a feld emission gun source, using a 5 keV incident electron ener",
    "R: films were deposited with"
   ],
   "is_current_paper_experiment": true,
   "granularity": "point_level",
   "experimental_case_count": 7,
   "experimental_case_status": "process_setting_axis_corroborated",
   "experimental_case_reason": "x axis 'pulse_time' is a process setting; 7 distinct values plotted; films were deposited with; as a function of ozone exposure with a saturating exposure",
   "experimental_case_lower_bound": 0,
   "samples_are": "observations",
   "measurement_class": "Measurement",
   "fit_of_entity": null,
   "fit_of_series_label": null,
   "originally_reported_in": null,
   "material": "Fe2O3",
   "material_scope_level": "paper_single_material",
   "material_evidence": "the paper reports exactly one material",
   "material_candidates": [],
   "material_ambiguity_reason": null,
   "multi_material_paper": false,
   "precursors": [
    "tert-butylferrocene"
   ],
   "coreactants": [
    "O3"
   ],
   "chemistry_provenance": {
    "resolution_status": "fully_resolved",
    "resolution_method": "material_element_match",
    "confidence": 0.7,
    "source_level": "scout",
    "directly_extracted": false,
    "material_scope": "Fe2O3",
    "supporting_evidence": "of the candidates ['tert-butylferrocene'] listed by the paper, only 'tert-butylferrocene' carries the metal of Fe2O3",
    "ambiguity_reason": null,
    "candidate_mappings": {
     "precursors": [
      "tert-butylferrocene"
     ],
     "coreactants": [
      "O3"
     ],
     "materials": [
      "Fe2O3"
     ]
    }
   },
   "chemistry_consistent": true,
   "chemistry_inconsistency": null,
   "coordinate": "pulse_time",
   "coordinate_unit": "s",
   "measurand": "growth_per_cycle",
   "measurand_unit": "nm/cycle",
   "caption": "Figure 1. Growth of iron oxide flms as measured by VASE. a) The growth per cycle as a function of ozone exposure with a saturating exposure of TBF.Because the TBF exposure required to reach saturation",
   "provenance": {
    "figure": "Fig 1",
    "figure_number": "1",
    "fig_docling_index": "1",
    "panel": "a",
    "caption": "Figure 1. Growth of iron oxide flms as measured by VASE. a) The growth per cycle as a function of ozone exposure with a saturating exposure of TBF.Because the TBF exposure required to reach saturation",
    "extractor": "vision-llm",
    "doi": "10.1002_admi.202000318"
   },
   "bound_condition_count": 7,
   "ambiguous_condition_count": 0
  },
  {
   "result_id": "10.1002_admi.202000318-E001",
   "paper_id": "10.1002_admi.202000318",
   "fig_docling_index": "1",
   "printed_figure_number": "1",
   "panel": "b",
   "source_series_id": "10.1002_admi.202000318|1|1|b|<single>|primary",
   "source_series_label": "<single>",
   "n_points": 20,
   "points": [
    {
     "index": 0,
     "x_raw": 1.8,
     "y_raw": 0.01,
     "x_canonical": 239.98026315789474,
     "y_canonical": 0.001
    },
    {
     "index": 1,
     "x_raw": 4.5,
     "y_raw": 0.42,
     "x_canonical": 599.9506578947369,
     "y_canonical": 0.042
    },
    {
     "index": 2,
     "x_raw": 10.0,
     "y_raw": 0.51,
     "x_canonical": 1333.2236842105262,
     "y_canonical": 0.051000000000000004
    },
    {
     "index": 3,
     "x_raw": 13.8,
     "y_raw": 0.7,
     "x_canonical": 1839.8486842105265,
     "y_canonical": 0.06999999999999999
    },
    {
     "index": 4,
     "x_raw": 20.5,
     "y_raw": 0.83,
     "x_canonical": 2733.1085526315787,
     "y_canonical": 0.083
    },
    {
     "index": 5,
     "x_raw": 23.5,
     "y_raw": 0.95,
     "x_canonical": 3133.0756578947367,
     "y_canonical": 0.095
    },
    {
     "index": 6,
     "x_raw": 28.0,
     "y_raw": 1.3,
     "x_canonical": 3733.0263157894738,
     "y_canonical": 0.13
    },
    {
     "index": 7,
     "x_raw": 35.0,
     "y_raw": 1.28,
     "x_canonical": 4666.282894736842,
     "y_canonical": 0.128
    },
    {
     "index": 8,
     "x_raw": 38.0,
     "y_raw": 1.15,
     "x_canonical": 5066.25,
     "y_canonical": 0.11499999999999999
    },
    {
     "index": 9,
     "x_raw": 64.5,
     "y_raw": 2.08,
     "x_canonical": 8599.292763157895,
     "y_canonical": 0.20800000000000002
    },
    {
     "index": 10,
     "x_raw": 94.0,
     "y_raw": 2.82,
     "x_canonical": 12532.302631578947,
     "y_canonical": 0.282
    },
    {
     "index": 11,
     "x_raw": 95.5,
     "y_raw": 2.67,
     "x_canonical": 12732.286184210527,
     "y_canonical": 0.267
    },
    {
     "index": 12,
     "x_raw": 106.0,
     "y_raw": 2.92,
     "x_canonical": 14132.171052631578,
     "y_canonical": 0.292
    },
    {
     "index": 13,
     "x_raw": 143.0,
     "y_raw": 3.18,
     "x_canonical": 19065.098684210527,
     "y_canonical": 0.31800000000000006
    },
    {
     "index": 14,
     "x_raw": 151.0,
     "y_raw": 3.45,
     "x_canonical": 20131.677631578947,
     "y_canonical": 0.34500000000000003
    },
    {
     "index": 15,
     "x_raw": 163.0,
     "y_raw": 2.89,
     "x_canonical": 21731.54605263158,
     "y_canonical": 0.28900000000000003
    },
    {
     "index": 16,
     "x_raw": 165.0,
     "y_raw": 3.19,
     "x_canonical": 21998.190789473683,
     "y_canonical": 0.319
    },
    {
     "index": 17,
     "x_raw": 222.0,
     "y_raw": 3.32,
     "x_canonical": 29597.565789473683,
     "y_canonical": 0.332
    },
    {
     "index": 18,
     "x_raw": 236.0,
     "y_raw": 3.96,
     "x_canonical": 31464.07894736842,
     "y_canonical": 0.396
    },
    {
     "index": 19,
     "x_raw": 288.0,
     "y_raw": 3.99,
     "x_canonical": 38396.84210526316,
     "y_canonical": 0.399
    }
   ],
   "representation": "primary",
   "source_kind": "unknown",
   "source_kind_confidence": null,
   "source_kind_evidence": null,
   "figure_source_flag": null,
   "result_kind": "discrete_experimental_sweep",
   "entity_class": "ExperimentSeries",
   "classification": "discrete_experimental_sweep",
   "classification_confidence": "corroborated",
   "classification_method": "multi_signal(3 families)",
   "classification_evidence": [
    "M: Figure 1. Growth of iron oxide flms as measured by VASE. a) The growth per cycle as a function of ozone exposure with a saturating expo",
    "Me: rated from thickness measurements performed using XRR across a range of thicknesses between 0 and 25 nm to ensure accuracy",
    "Me: roMasch NSC35 tip over a 1 \u03bcm \u00d71 \u03bcm area.Finally, SEM with a feld emission gun source, using a 5 keV incident electron ener",
    "R: films were deposited with"
   ],
   "is_current_paper_experiment": true,
   "granularity": "no_physical_case",
   "experimental_case_count": 0,
   "experimental_case_status": "unresolved_settings",
   "experimental_case_reason": "20 distinct x values on a process axis exceeds the 12 beyond which markers cannot be told from a resampled line; the paper does not enumerate them, so the count stays unresolved. The digitised point count is digitisation density and must not be used as a case count; marker spacing was tested as an alternative and rejected, since it cannot separate evenly-spaced real settings from an evenly-resampled line.",
   "experimental_case_lower_bound": 2,
   "samples_are": "observations",
   "measurement_class": "Measurement",
   "fit_of_entity": null,
   "fit_of_series_label": null,
   "originally_reported_in": null,
   "material": "Fe2O3",
   "material_scope_level": "paper_single_material",
   "material_evidence": "the paper reports exactly one material",
   "material_candidates": [],
   "material_ambiguity_reason": null,
   "multi_material_paper": false,
   "precursors": [
    "tert-butylferrocene"
   ],
   "coreactants": [
    "O3"
   ],
   "chemistry_provenance": {
    "resolution_status": "fully_resolved",
    "resolution_method": "material_element_match",
    "confidence": 0.7,
    "source_level": "scout",
    "directly_extracted": false,
    "material_scope": "Fe2O3",
    "supporting_evidence": "of the candidates ['tert-butylferrocene'] listed by the paper, only 'tert-butylferrocene' carries the metal of Fe2O3",
    "ambiguity_reason": null,
    "candidate_mappings": {
     "precursors": [
      "tert-butylferrocene"
     ],
     "coreactants": [
      "O3"
     ],
     "materials": [
      "Fe2O3"
     ]
    }
   },
   "chemistry_consistent": true,
   "chemistry_inconsistency": null,
   "coordinate": "exposure",
   "coordinate_unit": "Pa.s",
   "measurand": "growth_per_cycle",
   "measurand_unit": "nm/cycle",
   "caption": "Figure 1. Growth of iron oxide flms as measured by VASE. a) The growth per cycle as a function of ozone exposure with a saturating exposure of TBF.Because the TBF exposure required to reach saturation",
   "provenance": {
    "figure": "Fig 1",
    "figure_number": "1",
    "fig_docling_index": "1",
    "panel": "b",
    "caption": "Figure 1. Growth of iron oxide flms as measured by VASE. a) The growth per cycle as a function of ozone exposure with a saturating exposure of TBF.Because the TBF exposure required to reach saturation",
    "extractor": "vision-llm",
    "doi": "10.1002_admi.202000318"
   },
   "bound_condition_count": 7,
   "ambiguous_condition_count": 0
  },
  {
   "result_id": "10.1002_admi.202000318-E002",
   "paper_id": "10.1002_admi.202000318",
   "fig_docling_index": "1",
   "printed_figure_number": "1",
   "panel": "c",
   "source_series_id": "10.1002_admi.202000318|1|1|c|<single>|primary",
   "source_series_label": "<single>",
   "n_points": 6,
   "points": [
    {
     "index": 0,
     "x_raw": 5.5,
     "y_raw": 6.0,
     "x_canonical": 5.5,
     "y_canonical": 0.6000000000000001
    },
    {
     "index": 1,
     "x_raw": 10.0,
     "y_raw": 8.5,
     "x_canonical": 10.0,
     "y_canonical": 0.8500000000000001
    },
    {
     "index": 2,
     "x_raw": 20.0,
     "y_raw": 31.0,
     "x_canonical": 20.0,
     "y_canonical": 3.1
    },
    {
     "index": 3,
     "x_raw": 35.0,
     "y_raw": 42.0,
     "x_canonical": 35.0,
     "y_canonical": 4.2
    },
    {
     "index": 4,
     "x_raw": 50.0,
     "y_raw": 82.5,
     "x_canonical": 50.0,
     "y_canonical": 8.25
    },
    {
     "index": 5,
     "x_raw": 75.5,
     "y_raw": 127.0,
     "x_canonical": 75.5,
     "y_canonical": 12.700000000000001
    }
   ],
   "representation": "primary",
   "source_kind": "unknown",
   "source_kind_confidence": null,
   "source_kind_evidence": null,
   "figure_source_flag": null,
   "result_kind": "discrete_experimental_sweep",
   "entity_class": "ExperimentSeries",
   "classification": "discrete_experimental_sweep",
   "classification_confidence": "corroborated",
   "classification_method": "multi_signal(3 families)",
   "classification_evidence": [
    "M: Figure 1. Growth of iron oxide flms as measured by VASE. a) The growth per cycle as a function of ozone exposure with a saturating expo",
    "Me: rated from thickness measurements performed using XRR across a range of thicknesses between 0 and 25 nm to ensure accuracy",
    "Me: roMasch NSC35 tip over a 1 \u03bcm \u00d71 \u03bcm area.Finally, SEM with a feld emission gun source, using a 5 keV incident electron ener",
    "R: films were deposited with"
   ],
   "is_current_paper_experiment": true,
   "granularity": "no_physical_case",
   "experimental_case_count": 0,
   "experimental_case_status": "unresolved_settings",
   "experimental_case_reason": "x axis 'cycle_number' advances within one run; its points are stages of a single experiment, not separate experiments. The digitised point count is digitisation density and must not be used as a case count; marker spacing was tested as an alternative and rejected, since it cannot separate evenly-spaced real settings from an evenly-resampled line.",
   "experimental_case_lower_bound": 2,
   "samples_are": "observations",
   "measurement_class": "Measurement",
   "fit_of_entity": null,
   "fit_of_series_label": null,
   "originally_reported_in": null,
   "material": "Fe2O3",
   "material_scope_level": "paper_single_material",
   "material_evidence": "the paper reports exactly one material",
   "material_candidates": [],
   "material_ambiguity_reason": null,
   "multi_material_paper": false,
   "precursors": [
    "tert-butylferrocene"
   ],
   "coreactants": [
    "O3"
   ],
   "chemistry_provenance": {
    "resolution_status": "fully_resolved",
    "resolution_method": "material_element_match",
    "confidence": 0.7,
    "source_level": "scout",
    "directly_extracted": false,
    "material_scope": "Fe2O3",
    "supporting_evidence": "of the candidates ['tert-butylferrocene'] listed by the paper, only 'tert-butylferrocene' carries the metal of Fe2O3",
    "ambiguity_reason": null,
    "candidate_mappings": {
     "precursors": [
      "tert-butylferrocene"
     ],
     "coreactants": [
      "O3"
     ],
     "materials": [
      "Fe2O3"
     ]
    }
   },
   "chemistry_consistent": true,
   "chemistry_inconsistency": null,
   "coordinate": "cycle_number",
   "coordinate_unit": "cycle",
   "measurand": "film_thickness",
   "measurand_unit": "nm",
   "caption": "Figure 1. Growth of iron oxide flms as measured by VASE. a) The growth per cycle as a function of ozone exposure with a saturating exposure of TBF.Because the TBF exposure required to reach saturation",
   "provenance": {
    "figure": "Fig 1",
    "figure_number": "1",
    "fig_docling_index": "1",
    "panel": "c",
    "caption": "Figure 1. Growth of iron oxide flms as measured by VASE. a) The growth per cycle as a function of ozone exposure with a saturating exposure of TBF.Because the TBF exposure required to reach saturation",
    "extractor": "vision-llm",
    "doi": "10.1002_admi.202000318"
   },
   "bound_condition_count": 7,
   "ambiguous_condition_count": 0
  },
  {
   "result_id": "10.1002_admi.202000318-E003",
   "paper_id": "10.1002_admi.202000318",
   "fig_docling_index": "1",
   "printed_figure_number": "1",
   "panel": "d",
   "source_series_id": "10.1002_admi.202000318|1|1|d|<single>|primary",
   "source_series_label": "<single>",
   "n_points": 5,
   "points": [
    {
     "index": 0,
     "x_raw": 160.0,
     "y_raw": 1.98,
     "x_canonical": 160.0,
     "y_canonical": 0.198
    },
    {
     "index": 1,
     "x_raw": 180.0,
     "y_raw": 1.91,
     "x_canonical": 180.0,
     "y_canonical": 0.191
    },
    {
     "index": 2,
     "x_raw": 200.0,
     "y_raw": 2.01,
     "x_canonical": 200.0,
     "y_canonical": 0.20099999999999998
    },
    {
     "index": 3,
     "x_raw": 220.0,
     "y_raw": 2.3,
     "x_canonical": 220.0,
     "y_canonical": 0.22999999999999998
    },
    {
     "index": 4,
     "x_raw": 240.0,
     "y_raw": 1.52,
     "x_canonical": 240.0,
     "y_canonical": 0.15200000000000002
    }
   ],
   "representation": "primary",
   "source_kind": "unknown",
   "source_kind_confidence": null,
   "source_kind_evidence": null,
   "figure_source_flag": null,
   "result_kind": "discrete_experimental_sweep",
   "entity_class": "ExperimentSeries",
   "classification": "discrete_experimental_sweep",
   "classification_confidence": "corroborated",
   "classification_method": "multi_signal(3 families)",
   "classification_evidence": [
    "M: Figure 1. Growth of iron oxide flms as measured by VASE. a) The growth per cycle as a function of ozone exposure with a saturating expo",
    "Me: rated from thickness measurements performed using XRR across a range of thicknesses between 0 and 25 nm to ensure accuracy",
    "Me: roMasch NSC35 tip over a 1 \u03bcm \u00d71 \u03bcm area.Finally, SEM with a feld emission gun source, using a 5 keV incident electron ener",
    "R: films were deposited with"
   ],
   "is_current_paper_experiment": true,
   "granularity": "point_level",
   "experimental_case_count": 5,
   "experimental_case_status": "process_setting_axis_corroborated",
   "experimental_case_reason": "x axis 'deposition_temperature' is a process setting; 5 distinct values plotted; films were deposited with; as a function of ozone exposure with a saturating exposure",
   "experimental_case_lower_bound": 0,
   "samples_are": "observations",
   "measurement_class": "Measurement",
   "fit_of_entity": null,
   "fit_of_series_label": null,
   "originally_reported_in": null,
   "material": "Fe2O3",
   "material_scope_level": "paper_single_material",
   "material_evidence": "the paper reports exactly one material",
   "material_candidates": [],
   "material_ambiguity_reason": null,
   "multi_material_paper": false,
   "precursors": [
    "tert-butylferrocene"
   ],
   "coreactants": [
    "O3"
   ],
   "chemistry_provenance": {
    "resolution_status": "fully_resolved",
    "resolution_method": "material_element_match",
    "confidence": 0.7,
    "source_level": "scout",
    "directly_extracted": false,
    "material_scope": "Fe2O3",
    "supporting_evidence": "of the candidates ['tert-butylferrocene'] listed by the paper, only 'tert-butylferrocene' carries the metal of Fe2O3",
    "ambiguity_reason": null,
    "candidate_mappings": {
     "precursors": [
      "tert-butylferrocene"
     ],
     "coreactants": [
      "O3"
     ],
     "materials": [
      "Fe2O3"
     ]
    }
   },
   "chemistry_consistent": true,
   "chemistry_inconsistency": null,
   "coordinate": "deposition_temperature",
   "coordinate_unit": "\u00b0C",
   "measurand": "growth_per_cycle",
   "measurand_unit": "nm/cycle",
   "caption": "Figure 1. Growth of iron oxide flms as measured by VASE. a) The growth per cycle as a function of ozone exposure with a saturating exposure of TBF.Because the TBF exposure required to reach saturation",
   "provenance": {
    "figure": "Fig 1",
    "figure_number": "1",
    "fig_docling_index": "1",
    "panel": "d",
    "caption": "Figure 1. Growth of iron oxide flms as measured by VASE. a) The growth per cycle as a function of ozone exposure with a saturating exposure of TBF.Because the TBF exposure required to reach saturation",
    "extractor": "vision-llm",
    "doi": "10.1002_admi.202000318"
   },
   "bound_condition_count": 7,
   "ambiguous_condition_count": 0
  },
  {
   "result_id": "10.1002_admi.202000318-E004",
   "paper_id": "10.1002_admi.202000318",
   "fig_docling_index": "2",
   "printed_figure_number": "2",
   "panel": "a",
   "source_series_id": "10.1002_admi.202000318|2|2|a|10s Ozone|primary",
   "source_series_label": "10s Ozone",
   "n_points": 4,
   "points": [
    {
     "index": 0,
     "x_raw": 30.0,
     "y_raw": 59.8,
     "x_canonical": 30.0,
     "y_canonical": 0.598
    },
    {
     "index": 1,
     "x_raw": 45.0,
     "y_raw": 58.7,
     "x_canonical": 45.0,
     "y_canonical": 0.5870000000000001
    },
    {
     "index": 2,
     "x_raw": 60.0,
     "y_raw": 58.7,
     "x_canonical": 60.0,
     "y_canonical": 0.5870000000000001
    },
    {
     "index": 3,
     "x_raw": 75.0,
     "y_raw": 59.1,
     "x_canonical": 75.0,
     "y_canonical": 0.5910000000000001
    }
   ],
   "representation": "primary",
   "source_kind": "unknown",
   "source_kind_confidence": null,
   "source_kind_evidence": null,
   "figure_source_flag": null,
   "result_kind": "multi_output_measurement",
   "entity_class": "MultiOutputMeasurement",
   "classification": "multi_output_measurement",
   "classification_confidence": "corroborated",
   "classification_method": "measurement_axis_gate(2 families)",
   "classification_evidence": [
    "X: x axis 'angle' is a measurement coordinate; this curve is one specimen's scan",
    "Figure 2. Film compositions calculated from angle-resolved XPS measurements of Fe2O3 films grown with varying levels of ozone exposure. All sa"
   ],
   "is_current_paper_experiment": true,
   "granularity": "curve_level",
   "experimental_case_count": 1,
   "experimental_case_status": "supported",
   "experimental_case_reason": null,
   "experimental_case_lower_bound": 1,
   "samples_are": "observations",
   "measurement_class": "MultiOutputMeasurement",
   "fit_of_entity": null,
   "fit_of_series_label": null,
   "originally_reported_in": null,
   "material": "Fe2O3",
   "material_scope_level": "figure_caption",
   "material_evidence": "Figure 2. Film compositions calculated from angle-resolved XPS measurements of Fe2O3 films grown with varying levels of ozone exposure. All samples were grown with 20-50 torr-s of TBF exposure except for the x10 TBF flm ",
   "material_candidates": [],
   "material_ambiguity_reason": null,
   "multi_material_paper": false,
   "precursors": [
    "tert-butylferrocene"
   ],
   "coreactants": [
    "O3"
   ],
   "chemistry_provenance": {
    "resolution_status": "fully_resolved",
    "resolution_method": "material_element_match",
    "confidence": 0.7,
    "source_level": "scout",
    "directly_extracted": false,
    "material_scope": "Fe2O3",
    "supporting_evidence": "of the candidates ['tert-butylferrocene'] listed by the paper, only 'tert-butylferrocene' carries the metal of Fe2O3",
    "ambiguity_reason": null,
    "candidate_mappings": {
     "precursors": [
      "tert-butylferrocene"
     ],
     "coreactants": [
      "O3"
     ],
     "materials": [
      "Fe2O3"
     ]
    }
   },
   "chemistry_consistent": true,
   "chemistry_inconsistency": null,
   "coordinate": "angle",
   "coordinate_unit": "deg",
   "measurand": "oxygen_iron_ratio",
   "measurand_unit": "1",
   "caption": "Figure 2. Film compositions calculated from angle-resolved XPS measurements of Fe2O3 films grown with varying levels of ozone exposure. All samples were grown with 20-50 torr-s of TBF exposure except ",
   "provenance": {
    "figure": "Fig 2",
    "figure_number": "2",
    "fig_docling_index": "2",
    "panel": "a",
    "caption": "Figure 2. Film compositions calculated from angle-resolved XPS measurements of Fe2O3 films grown with varying levels of ozone exposure. All samples were grown with 20-50 torr-s of TBF exposure except ",
    "extractor": "vision-llm",
    "doi": "10.1002_admi.202000318"
   },
   "bound_condition_count": 6,
   "ambiguous_condition_count": 0
  },
  {
   "result_id": "10.1002_admi.202000318-E005",
   "paper_id": "10.1002_admi.202000318",
   "fig_docling_index": "2",
   "printed_figure_number": "2",
   "panel": "a",
   "source_series_id": "10.1002_admi.202000318|2|2|a|60s Ozone|primary",
   "source_series_label": "60s Ozone",
   "n_points": 4,
   "points": [
    {
     "index": 0,
     "x_raw": 30.0,
     "y_raw": 61.5,
     "x_canonical": 30.0,
     "y_canonical": 0.615
    },
    {
     "index": 1,
     "x_raw": 45.0,
     "y_raw": 58.7,
     "x_canonical": 45.0,
     "y_canonical": 0.5870000000000001
    },
    {
     "index": 2,
     "x_raw": 60.0,
     "y_raw": 58.7,
     "x_canonical": 60.0,
     "y_canonical": 0.5870000000000001
    },
    {
     "index": 3,
     "x_raw": 75.0,
     "y_raw": 58.8,
     "x_canonical": 75.0,
     "y_canonical": 0.588
    }
   ],
   "representation": "primary",
   "source_kind": "unknown",
   "source_kind_confidence": null,
   "source_kind_evidence": null,
   "figure_source_flag": null,
   "result_kind": "multi_output_measurement",
   "entity_class": "MultiOutputMeasurement",
   "classification": "multi_output_measurement",
   "classification_confidence": "corroborated",
   "classification_method": "measurement_axis_gate(2 families)",
   "classification_evidence": [
    "X: x axis 'angle' is a measurement coordinate; this curve is one specimen's scan",
    "Figure 2. Film compositions calculated from angle-resolved XPS measurements of Fe2O3 films grown with varying levels of ozone exposure. All sa"
   ],
   "is_current_paper_experiment": true,
   "granularity": "curve_level",
   "experimental_case_count": 1,
   "experimental_case_status": "supported",
   "experimental_case_reason": null,
   "experimental_case_lower_bound": 1,
   "samples_are": "observations",
   "measurement_class": "MultiOutputMeasurement",
   "fit_of_entity": null,
   "fit_of_series_label": null,
   "originally_reported_in": null,
   "material": "Fe2O3",
   "material_scope_level": "figure_caption",
   "material_evidence": "Figure 2. Film compositions calculated from angle-resolved XPS measurements of Fe2O3 films grown with varying levels of ozone exposure. All samples were grown with 20-50 torr-s of TBF exposure except for the x10 TBF flm ",
   "material_candidates": [],
   "material_ambiguity_reason": null,
   "multi_material_paper": false,
   "precursors": [
    "tert-butylferrocene"
   ],
   "coreactants": [
    "O3"
   ],
   "chemistry_provenance": {
    "resolution_status": "fully_resolved",
    "resolution_method": "material_element_match",
    "confidence": 0.7,
    "source_level": "scout",
    "directly_extracted": false,
    "material_scope": "Fe2O3",
    "supporting_evidence": "of the candidates ['tert-butylferrocene'] listed by the paper, only 'tert-butylferrocene' carries the metal of Fe2O3",
    "ambiguity_reason": null,
    "candidate_mappings": {
     "precursors": [
      "tert-butylferrocene"
     ],
     "coreactants": [
      "O3"
     ],
     "materials": [
      "Fe2O3"
     ]
    }
   },
   "chemistry_consistent": true,
   "chemistry_inconsistency": null,
   "coordinate": "angle",
   "coordinate_unit": "deg",
   "measurand": "oxygen_iron_ratio",
   "measurand_unit": "1",
   "caption": "Figure 2. Film compositions calculated from angle-resolved XPS measurements of Fe2O3 films grown with varying levels of ozone exposure. All samples were grown with 20-50 torr-s of TBF exposure except ",
   "provenance": {
    "figure": "Fig 2",
    "figure_number": "2",
    "fig_docling_index": "2",
    "panel": "a",
    "caption": "Figure 2. Film compositions calculated from angle-resolved XPS measurements of Fe2O3 films grown with varying levels of ozone exposure. All samples were grown with 20-50 torr-s of TBF exposure except ",
    "extractor": "vision-llm",
    "doi": "10.1002_admi.202000318"
   },
   "bound_condition_count": 6,
   "ambiguous_condition_count": 0
  },
  {
   "result_id": "10.1002_admi.202000318-E006",
   "paper_id": "10.1002_admi.202000318",
   "fig_docling_index": "2",
   "printed_figure_number": "2",
   "panel": "a",
   "source_series_id": "10.1002_admi.202000318|2|2|a|100s Ozone|primary",
   "source_series_label": "100s Ozone",
   "n_points": 4,
   "points": [
    {
     "index": 0,
     "x_raw": 30.0,
     "y_raw": 63.2,
     "x_canonical": 30.0,
     "y_canonical": 0.632
    },
    {
     "index": 1,
     "x_raw": 45.0,
     "y_raw": 60.7,
     "x_canonical": 45.0,
     "y_canonical": 0.6070000000000001
    },
    {
     "index": 2,
     "x_raw": 60.0,
     "y_raw": 59.9,
     "x_canonical": 60.0,
     "y_canonical": 0.599
    },
    {
     "index": 3,
     "x_raw": 75.0,
     "y_raw": 58.8,
     "x_canonical": 75.0,
     "y_canonical": 0.588
    }
   ],
   "representation": "primary",
   "source_kind": "unknown",
   "source_kind_confidence": null,
   "source_kind_evidence": null,
   "figure_source_flag": null,
   "result_kind": "multi_output_measurement",
   "entity_class": "MultiOutputMeasurement",
   "classification": "multi_output_measurement",
   "classification_confidence": "corroborated",
   "classification_method": "measurement_axis_gate(2 families)",
   "classification_evidence": [
    "X: x axis 'angle' is a measurement coordinate; this curve is one specimen's scan",
    "Figure 2. Film compositions calculated from angle-resolved XPS measurements of Fe2O3 films grown with varying levels of ozone exposure. All sa"
   ],
   "is_current_paper_experiment": true,
   "granularity": "curve_level",
   "experimental_case_count": 1,
   "experimental_case_status": "supported",
   "experimental_case_reason": null,
   "experimental_case_lower_bound": 1,
   "samples_are": "observations",
   "measurement_class": "MultiOutputMeasurement",
   "fit_of_entity": null,
   "fit_of_series_label": null,
   "originally_reported_in": null,
   "material": "Fe2O3",
   "material_scope_level": "figure_caption",
   "material_evidence": "Figure 2. Film compositions calculated from angle-resolved XPS measurements of Fe2O3 films grown with varying levels of ozone exposure. All samples were grown with 20-50 torr-s of TBF exposure except for the x10 TBF flm ",
   "material_candidates": [],
   "material_ambiguity_reason": null,
   "multi_material_paper": false,
   "precursors": [
    "tert-butylferrocene"
   ],
   "coreactants": [
    "O3"
   ],
   "chemistry_provenance": {
    "resolution_status": "fully_resolved",
    "resolution_method": "material_element_match",
    "confidence": 0.7,
    "source_level": "scout",
    "directly_extracted": false,
    "material_scope": "Fe2O3",
    "supporting_evidence": "of the candidates ['tert-butylferrocene'] listed by the paper, only 'tert-butylferrocene' carries the metal of Fe2O3",
    "ambiguity_reason": null,
    "candidate_mappings": {
     "precursors": [
      "tert-butylferrocene"
     ],
     "coreactants": [
      "O3"
     ],
     "materials": [
      "Fe2O3"
     ]
    }
   },
   "chemistry_consistent": true,
   "chemistry_inconsistency": null,
   "coordinate": "angle",
   "coordinate_unit": "deg",
   "measurand": "oxygen_iron_ratio",
   "measurand_unit": "1",
   "caption": "Figure 2. Film compositions calculated from angle-resolved XPS measurements of Fe2O3 films grown with varying levels of ozone exposure. All samples were grown with 20-50 torr-s of TBF exposure except ",
   "provenance": {
    "figure": "Fig 2",
    "figure_number": "2",
    "fig_docling_index": "2",
    "panel": "a",
    "caption": "Figure 2. Film compositions calculated from angle-resolved XPS measurements of Fe2O3 films grown with varying levels of ozone exposure. All samples were grown with 20-50 torr-s of TBF exposure except ",
    "extractor": "vision-llm",
    "doi": "10.1002_admi.202000318"
   },
   "bound_condition_count": 6,
   "ambiguous_condition_count": 0
  },
  {
   "result_id": "10.1002_admi.202000318-E007",
   "paper_id": "10.1002_admi.202000318",
   "fig_docling_index": "2",
   "printed_figure_number": "2",
   "panel": "a",
   "source_series_id": "10.1002_admi.202000318|2|2|a|120s Ozone|primary",
   "source_series_label": "120s Ozone",
   "n_points": 4,
   "points": [
    {
     "index": 0,
     "x_raw": 30.0,
     "y_raw": 70.3,
     "x_canonical": 30.0,
     "y_canonical": 0.703
    },
    {
     "index": 1,
     "x_raw": 45.0,
     "y_raw": 63.2,
     "x_canonical": 45.0,
     "y_canonical": 0.632
    },
    {
     "index": 2,
     "x_raw": 55.0,
     "y_raw": 60.3,
     "x_canonical": 55.0,
     "y_canonical": 0.603
    },
    {
     "index": 3,
     "x_raw": 65.0,
     "y_raw": 59.1,
     "x_canonical": 65.0,
     "y_canonical": 0.5910000000000001
    }
   ],
   "representation": "primary",
   "source_kind": "unknown",
   "source_kind_confidence": null,
   "source_kind_evidence": null,
   "figure_source_flag": null,
   "result_kind": "multi_output_measurement",
   "entity_class": "MultiOutputMeasurement",
   "classification": "multi_output_measurement",
   "classification_confidence": "corroborated",
   "classification_method": "measurement_axis_gate(2 families)",
   "classification_evidence": [
    "X: x axis 'angle' is a measurement coordinate; this curve is one specimen's scan",
    "Figure 2. Film compositions calculated from angle-resolved XPS measurements of Fe2O3 films grown with varying levels of ozone exposure. All sa"
   ],
   "is_current_paper_experiment": true,
   "granularity": "curve_level",
   "experimental_case_count": 1,
   "experimental_case_status": "supported",
   "experimental_case_reason": null,
   "experimental_case_lower_bound": 1,
   "samples_are": "observations",
   "measurement_class": "MultiOutputMeasurement",
   "fit_of_entity": null,
   "fit_of_series_label": null,
   "originally_reported_in": null,
   "material": "Fe2O3",
   "material_scope_level": "figure_caption",
   "material_evidence": "Figure 2. Film compositions calculated from angle-resolved XPS measurements of Fe2O3 films grown with varying levels of ozone exposure. All samples were grown with 20-50 torr-s of TBF exposure except for the x10 TBF flm ",
   "material_candidates": [],
   "material_ambiguity_reason": null,
   "multi_material_paper": false,
   "precursors": [
    "tert-butylferrocene"
   ],
   "coreactants": [
    "O3"
   ],
   "chemistry_provenance": {
    "resolution_status": "fully_resolved",
    "resolution_method": "material_element_match",
    "confidence": 0.7,
    "source_level": "scout",
    "directly_extracted": false,
    "material_scope": "Fe2O3",
    "supporting_evidence": "of the candidates ['tert-butylferrocene'] listed by the paper, only 'tert-butylferrocene' carries the metal of Fe2O3",
    "ambiguity_reason": null,
    "candidate_mappings": {
     "precursors": [
      "tert-butylferrocene"
     ],
     "coreactants": [
      "O3"
     ],
     "materials": [
      "Fe2O3"
     ]
    }
   },
   "chemistry_consistent": true,
   "chemistry_inconsistency": null,
   "coordinate": "angle",
   "coordinate_unit": "deg",
   "measurand": "oxygen_iron_ratio",
   "measurand_unit": "1",
   "caption": "Figure 2. Film compositions calculated from angle-resolved XPS measurements of Fe2O3 films grown with varying levels of ozone exposure. All samples were grown with 20-50 torr-s of TBF exposure except ",
   "provenance": {
    "figure": "Fig 2",
    "figure_number": "2",
    "fig_docling_index": "2",
    "panel": "a",
    "caption": "Figure 2. Film compositions calculated from angle-resolved XPS measurements of Fe2O3 films grown with varying levels of ozone exposure. All samples were grown with 20-50 torr-s of TBF exposure except ",
    "extractor": "vision-llm",
    "doi": "10.1002_admi.202000318"
   },
   "bound_condition_count": 6,
   "ambiguous_condition_count": 0
  },
  {
   "result_id": "10.1002_admi.202000318-E008",
   "paper_id": "10.1002_admi.202000318",
   "fig_docling_index": "2",
   "printed_figure_number": "2",
   "panel": "a",
   "source_series_id": "10.1002_admi.202000318|2|2|a|120s Ozone, x10 TBF|primary",
   "source_series_label": "120s Ozone, x10 TBF",
   "n_points": 4,
   "points": [
    {
     "index": 0,
     "x_raw": 30.0,
     "y_raw": 59.5,
     "x_canonical": 30.0,
     "y_canonical": 0.595
    },
    {
     "index": 1,
     "x_raw": 45.0,
     "y_raw": 58.1,
     "x_canonical": 45.0,
     "y_canonical": 0.5810000000000001
    },
    {
     "index": 2,
     "x_raw": 60.0,
     "y_raw": 58.2,
     "x_canonical": 60.0,
     "y_canonical": 0.5820000000000001
    },
    {
     "index": 3,
     "x_raw": 75.0,
     "y_raw": 58.4,
     "x_canonical": 75.0,
     "y_canonical": 0.584
    }
   ],
   "representation": "primary",
   "source_kind": "unknown",
   "source_kind_confidence": null,
   "source_kind_evidence": null,
   "figure_source_flag": null,
   "result_kind": "multi_output_measurement",
   "entity_class": "MultiOutputMeasurement",
   "classification": "multi_output_measurement",
   "classification_confidence": "corroborated",
   "classification_method": "measurement_axis_gate(2 families)",
   "classification_evidence": [
    "X: x axis 'angle' is a measurement coordinate; this curve is one specimen's scan",
    "Figure 2. Film compositions calculated from angle-resolved XPS measurements of Fe2O3 films grown with varying levels of ozone exposure. All sa"
   ],
   "is_current_paper_experiment": true,
   "granularity": "curve_level",
   "experimental_case_count": 1,
   "experimental_case_status": "supported",
   "experimental_case_reason": null,
   "experimental_case_lower_bound": 1,
   "samples_are": "observations",
   "measurement_class": "MultiOutputMeasurement",
   "fit_of_entity": null,
   "fit_of_series_label": null,
   "originally_reported_in": null,
   "material": "Fe2O3",
   "material_scope_level": "figure_caption",
   "material_evidence": "Figure 2. Film compositions calculated from angle-resolved XPS measurements of Fe2O3 films grown with varying levels of ozone exposure. All samples were grown with 20-50 torr-s of TBF exposure except for the x10 TBF flm ",
   "material_candidates": [],
   "material_ambiguity_reason": null,
   "multi_material_paper": false,
   "precursors": [
    "tert-butylferrocene"
   ],
   "coreactants": [
    "O3"
   ],
   "chemistry_provenance": {
    "resolution_status": "fully_resolved",
    "resolution_method": "material_element_match",
    "confidence": 0.7,
    "source_level": "scout",
    "directly_extracted": false,
    "material_scope": "Fe2O3",
    "supporting_evidence": "of the candidates ['tert-butylferrocene'] listed by the paper, only 'tert-butylferrocene' carries the metal of Fe2O3",
    "ambiguity_reason": null,
    "candidate_mappings": {
     "precursors": [
      "tert-butylferrocene"
     ],
     "coreactants": [
      "O3"
     ],
     "materials": [
      "Fe2O3"
     ]
    }
   },
   "chemistry_consistent": true,
   "chemistry_inconsistency": null,
   "coordinate": "angle",
   "coordinate_unit": "deg",
   "measurand": "oxygen_iron_ratio",
   "measurand_unit": "1",
   "caption": "Figure 2. Film compositions calculated from angle-resolved XPS measurements of Fe2O3 films grown with varying levels of ozone exposure. All samples were grown with 20-50 torr-s of TBF exposure except ",
   "provenance": {
    "figure": "Fig 2",
    "figure_number": "2",
    "fig_docling_index": "2",
    "panel": "a",
