Repository: seul22lee/PSED

> **STALE — do not follow the commands in this file.**
>
> This README describes the old `0706_pipeline` / `0604_kg` layout. Those
> directories do not exist in this repository, so `pipeline.py`, `run_all.py` and
> `config.py` cannot run. The authoritative, working workflow is
> [`../docs/PIPELINE.md`](../docs/PIPELINE.md); the comparison layer is documented
> in [`../docs/CANONICALIZATION.md`](../docs/CANONICALIZATION.md).
>
> Kept for historical context on the stage design only.

# 0706_pipeline — ontology-first ALD knowledge-graph pipeline

A reorganization of `0604_kg` around the **ontology backbone** in
[`../0706_ontology`](../0706_ontology). Two structural changes:

1.

File: psed_v1/02_extraction/output/10.1002_pssa.201532305/resolved/experiments.json
[
 {
  "material": "W",
  "material_raw": "W",
  "precursors": [
   "WF6"
  ],
  "coreactants": [
   "H2"
  ],
  "reactants": [
   {
    "label": "A",
    "role": "precursor",
    "species": "WF6"
   },
   {
    "label": "B",
    "role": "coreactant",
    "species": "H2"
   }
  ],
  "carrier_gas": {
   "species": "Ar"
  },
  "process_type": "thermal",
  "cycle_sequence": "AB",
  "controlled": [
   {
    "quantity": "temperature",
    "value": 315.0,
    "unit": "",
    "of_reactant": null,
    "source": "caption",
    "recipe_role": "control_setting"
   },
   {
    "quantity": "hot_wire_temperature",
    "value": 1750.0,
    "unit": "",
    "of_reactant": null,
    "source": "caption",
    "recipe_role": null
   },
   {
    "quantity": "pressure",
    "value": 0.15,
    "unit": "mbar",
    "of_reactant": null,
    "source": "caption",
    "recipe_role": null
   }
  ],
  "measurand": {
   "quantity": "film_thickness",
   "unit": "nm",
   "family": "film_amount"
  },
  "coordinate": "cycle_number",
  "coordinate_family": null,
  "points": [
   [
    278,
    1.69
   ],
   [
    290,
    1.76
   ],
   [
    300,
    1.82
   ],
   [
    310,
    1.88
   ],
   [
    320,
    1.94
   ],
   [
    330,
    2.0
   ],
   [
    340,
    2.06
   ],
   [
    350,
    2.12
   ],
   [
    360,
    2.18
   ],
   [
    370,
    2.24
   ],
   [
    380,
    2.3
   ],
   [
    390,
    2.36
   ],
   [
    400,
    2.42
   ],
   [
    410,
    2.47
   ],
   [
    418,
    2.51
   ]
  ],
  "granularity": "profile",
  "relevance": "experimental",
  "is_model_result": false,
  "analysis_ready": true,
  "exp_id": "10.1002_pssa.201532305-F10a-0",
  "provenance": {
   "figure": "Fig 10",
   "fig_index": "13",
   "panel": "a",
   "caption": "Figure 10 In-situ monitoring of HWALD growth in the linear regime by SE; the inset shows stepwise growth for individual cycles. Conditions: one ALD cycle consisted of 10 s H2 (100 sccm)/20 s Ar (purge",
   "extractor": "vision-llm",
   "doi": "10.1002_pssa.201532305"
  },
  "series_name": null,
  "structure": "planar_wafer",
  "varies": [
   "cycle_number"
  ],
  "dependent": [
   {
    "quantity": "film_thickness",
    "unit": "nm",
    "family": "film_amount"
   }
  ],
  "issues": [],
  "recipe": {
   "material": "W",
   "reactants": [
    {
     "label": "A",
     "role": "precursor",
     "species": "WF6",
     "dose_time": null,
     "purge_time": null,
     "partial_pressure": null
    },
    {
     "label": "B",
     "role": "coreactant",
     "species": "H2",
     "dose_time": null,
     "purge_time": null,
     "partial_pressure": null
    }
   ],
   "cycle_sequence": "AB",
   "supercycle": null,
   "supercycle_repeats": null,
   "ncycles": null,
   "temperature": 315.0,
   "flow_rate": null,
   "carrier_gas": {
    "species": "Ar"
   },
   "structure": null,
   "targets": null,
   "provenance": "extracted",
   "possible": null,
   "channel_map": null,
   "param_sources": {
    "_exp_id": "10.1002_pssa.201532305-F10a-0"
   },
   "completeness": 0.429
  },
  "geometry_class": "planar"
 },
 {
  "material": "W",
  "material_raw": "W",
  "precursors": [
   "WF6"
  ],
  "coreactants": [
   "H2"
  ],
  "reactants": [
   {
    "label": "A",
    "role": "precursor",
    "species": "WF6"
   },
   {
    "label": "B",
    "role": "coreactant",
    "species": "H2"
   }
  ],
  "carrier_gas": {
   "species": "Ar"
  },
  "process_type": "thermal",
  "cycle_sequence": "AB",
  "controlled": [
   {
    "quantity": "pressure",
    "value": 0.15,
    "unit": "mbar",
    "of_reactant": null,
    "source": "caption",
    "recipe_role": null
   },
   {
    "quantity": "temperature",
    "value": 315.0,
    "unit": "",
    "of_reactant": null,
    "source": "caption",
    "recipe_role": "control_setting"
   },
   {
    "quantity": "hot-wire_temperature",
    "value": 1750.0,
    "unit": "",
    "of_reactant": null,
    "source": "caption",
    "recipe_role": null
   }
  ],
  "measurand": {
   "quantity": "growth_per_cycle",
   "unit": "nm/cycle",
   "family": "film_amount"
  },
  "coordinate": "pulse_time",
  "coordinate_family": "exposure_time",
  "points": [
   [
    0.1,
    0.002
   ],
   [
    1.0,
    0.004
   ],
   [
    5.0,
    0.0068
   ],
   [
    10.0,
    0.0096
   ],
   [
    15.0,
    0.009
   ],
   [
    20.0,
    0.01
   ],
   [
    30.0,
    0.016
   ]
  ],
  "granularity": "profile",
  "relevance": "experimental",
  "is_model_result": false,
  "analysis_ready": true,
  "exp_id": "10.1002_pssa.201532305-F11a-1",
  "provenance": {
   "figure": "Fig 11",
   "fig_index": "14",
   "panel": "a",
   "caption": "Figure 11 Determining HWALD windows. In /uniFB02 uence of: (a) at-H pulse time, (b) hot-wire temperature, and (c) post at-H purge time. Standard parameter values: 0.15 mbar of pressure, 315 8 C of sub",
   "extractor": "vision-llm",
   "doi": "10.1002_pssa.201532305"
  },
  "series_name": null,
  "structure": "planar_wafer",
  "varies": [
   "pulse_time"
  ],
  "dependent": [
   {
    "quantity": "growth_per_cycle",
    "unit": "nm/cycle",
    "family": "film_amount"
   }
  ],
  "issues": [],
  "recipe": {
   "material": "W",
   "reactants": [
    {
     "label": "A",
     "role": "precursor",
     "species": "WF6",
     "dose_time": null,
     "purge_time": null,
     "partial_pressure": null
    },
    {
     "label": "B",
     "role": "coreactant",
     "species": "H2",
     "dose_time": null,
     "purge_time": null,
     "partial_pressure": null
    }
   ],
   "cycle_sequence": "AB",
   "supercycle": null,
   "supercycle_repeats": null,
   "ncycles": null,
   "temperature": 315.0,
   "flow_rate": null,
   "carrier_gas": {
    "species": "Ar"
   },
   "structure": null,
   "targets": null,
   "provenance": "extracted",
   "possible": null,
   "channel_map": null,
   "param_sources": {
    "_exp_id": "10.1002_pssa.201532305-F11a-1"
   },
   "completeness": 0.429
  },
  "geometry_class": "planar"
 },
 {
  "material": "W",
  "material_raw": "W",
  "precursors": [
   "WF6"
  ],
  "coreactants": [
   "H2"
  ],
  "reactants": [
   {
    "label": "A",
    "role": "precursor",
    "species": "WF6"
   },
   {
    "label": "B",
    "role": "coreactant",
    "species": "H2"
   }
  ],
  "carrier_gas": {
   "species": "Ar"
  },
  "process_type": "thermal",
  "cycle_sequence": "AB",
  "controlled": [
   {
    "quantity": "pressure",
    "value": 0.15,
    "unit": "mbar",
    "of_reactant": null,
    "source": "caption",
    "recipe_role": null
   },
   {
    "quantity": "temperature",
    "value": 315.0,
    "unit": "",
    "of_reactant": null,
    "source": "caption",
    "recipe_role": "control_setting"
   }
  ],
  "measurand": {
   "quantity": "growth_per_cycle",
   "unit": "nm/cycle",
   "family": "film_amount"
  },
  "coordinate": "hot-wire temperature",
  "coordinate_family": null,
  "points": [
   [
    1550,
    0.0075
   ],
   [
    1630,
    0.0075
   ],
   [
    1700,
    0.0069
   ],
   [
    1750,
    0.0072
   ],
   [
    1810,
    0.0114
   ],
   [
    1860,
    0.0171
   ]
  ],
  "granularity": "profile",
  "relevance": "experimental",
  "is_model_result": false,
  "analysis_ready": true,
  "exp_id": "10.1002_pssa.201532305-F11b-2",
  "provenance": {
   "figure": "Fig 11",
   "fig_index": "14",
   "panel": "b",
   "caption": "Figure 11 Determining HWALD windows. In /uniFB02 uence of: (a) at-H pulse time, (b) hot-wire temperature, and (c) post at-H purge time. Standard parameter values: 0.15 mbar of pressure, 315 8 C of sub",
   "extractor": "vision-llm",
   "doi": "10.1002_pssa.201532305"
  },
  "series_name": null,
  "structure": "planar_wafer",
  "varies": [
   "hot-wire temperature"
  ],
  "dependent": [
   {
    "quantity": "growth_per_cycle",
    "unit": "nm/cycle",
    "family": "film_amount"
   }
  ],
  "issues": [],
  "recipe": {
   "material": "W",
   "reactants": [
    {
     "label": "A",
     "role": "precursor",
     "species": "WF6",
     "dose_time": null,
     "purge_time": null,
     "partial_pressure": null
    },
    {
     "label": "B",
     "role": "coreactant",
     "species": "H2",
     "dose_time": null,
     "purge_time": null,
     "partial_pressure": null
    }
   ],
   "cycle_sequence": "AB",
   "supercycle": null,
   "supercycle_repeats": null,
   "ncycles": null,
   "temperature": 315.0,
   "flow_rate": null,
   "carrier_gas": {
    "species": "Ar"
   },
   "structure": null,
   "targets": null,
   "provenance": "extracted",
   "possible": null,
   "channel_map": null,
   "param_sources": {
    "_exp_id": "10.1002_pssa.201532305-F11b-2"
   },
   "completeness": 0.429
  },
  "geometry_class": "planar"
 },
 {
  "material": "W",
  "material_raw": "W",
  "precursors": [
   "WF6"
  ],
  "coreactants": [
   "H2"
  ],
  "reactants": [
   {
    "label": "A",
    "role": "precursor",
    "species": "WF6"
   },
   {
    "label": "B",
    "role": "coreactant",
    "species": "H2"
   }
  ],
  "carrier_gas": {
   "species": "Ar"
  },
  "process_type": "thermal",
  "cycle_sequence": "AB",
  "controlled": [
   {
    "quantity": "pressure",
    "value": 0.15,
    "unit": "mbar",
    "of_reactant": null,
    "source": "caption",
    "recipe_role": null
   },
   {
    "quantity": "temperature",
    "value": 315.0,
    "unit": "",
    "of_reactant": null,
    "source": "caption",
    "recipe_role": "control_setting"
   },
   {
    "quantity": "hot-wire_temperature",
    "value": 1750.0,
    "unit": "",
    "of_reactant": null,
    "source": "caption",
    "recipe_role": null
   }
  ],
  "measurand": {
   "quantity": "growth_per_cycle",
   "unit": "nm/cycle",
   "family": "film_amount"
  },
  "coordinate": "purge_time",
  "coordinate_family": null,
  "points": [
   [
    5.0,
    0.0122
   ],
   [
    15.0,
    0.0103
   ],
   [
    20.0,
    0.009
   ],
   [
    25.0,
    0.0088
   ],
   [
    30.0,
    0.009
   ]
  ],
  "granularity": "profile",
  "relevance": "experimental",
  "is_model_result": false,
  "analysis_ready": true,
  "exp_id": "10.1002_pssa.201532305-F11c-3",
  "provenance": {
   "figure": "Fig 11",
   "fig_index": "14",
   "panel": "c",
   "caption": "Figure 11 Determining HWALD windows. In /uniFB02 uence of: (a) at-H pulse time, (b) hot-wire temperature, and (c) post at-H purge time. Standard parameter values: 0.15 mbar of pressure, 315 8 C of sub",
   "extractor": "vision-llm",
   "doi": "10.1002_pssa.201532305"
  },
  "series_name": null,
  "structure": "planar_wafer",
  "varies": [
   "purge_time"
  ],
  "dependent": [
   {
    "quantity": "growth_per_cycle",
    "unit": "nm/cycle",
    "family": "film_amount"
   }
  ],
  "issues": [],
  "recipe": {
   "material": "W",
   "reactants": [
    {
     "label": "A",
     "role": "precursor",
     "species": "WF6",
     "dose_time": null,
     "purge_time": null,
     "partial_pressure": null
    },
    {
     "label": "B",
     "role": "coreactant",
     "species": "H2",
     "dose_time": null,
     "purge_time": null,
     "partial_pressure": null
    }
   ],
   "cycle_sequence": "AB",
   "supercycle": null,
   "supercycle_repeats": null,
   "ncycles": null,
   "temperature": 315.0,
   "flow_rate": null,
   "carrier_gas": {
    "species": "Ar"
   },
   "structure": null,
   "targets": null,
   "provenance": "extracted",
   "possible": null,
   "channel_map": null,
   "param_sources": {
    "_exp_id": "10.1002_pssa.201532305-F11c-3"
   },
   "completeness": 0.429
  },
  "geometry_class": "planar"
 }
]

File: psed_v1/02_extraction/output/10.1002_pssa.201532305/resolved/results.json (part 1 of 5)
{
 "paper_id": "10.1002_pssa.201532305",
 "source_series_total": 28,
 "result_records": 28,
 "summary": {
  "source_figure_series": 28,
  "resolved_result_records": 28,
  "physical_experimental_cases": 41,
  "continuous_experimental_runs": 13,
  "discrete_experimental_sweeps": 4,
  "discrete_experimental_cases": 18,
  "experimental_profiles": 4,
  "multi_output_measurements": 6,
  "fits_or_calculated_representations": 0,
  "simulations": 0,
  "model_curves": 0,
  "imported_literature_data": 0,
  "derived_representations": 0,
  "unresolved_series": 1,
  "material_ambiguities": 0,
  "material_not_applicable_model_curves": 0,
  "chemistry_inconsistencies": 0,
  "sweeps_with_unresolved_settings": 1
 },
 "results": [
  {
   "result_id": "10.1002_pssa.201532305-E000",
   "paper_id": "10.1002_pssa.201532305",
   "fig_docling_index": "3",
   "printed_figure_number": "2",
   "panel": "a",
   "source_series_id": "10.1002_pssa.201532305|3|2|a|Hot-wire temperature|primary",
   "source_series_label": "Hot-wire temperature",
   "n_points": 29,
   "points": [
    {
     "index": 0,
     "x_raw": 3.0,
     "y_raw": 425,
     "x_canonical": 3.0,
     "y_canonical": 425
    },
    {
     "index": 1,
     "x_raw": 6.0,
     "y_raw": 480,
     "x_canonical": 6.0,
     "y_canonical": 480
    },
    {
     "index": 2,
     "x_raw": 8.0,
     "y_raw": 535,
     "x_canonical": 8.0,
     "y_canonical": 535
    },
    {
     "index": 3,
     "x_raw": 11.0,
     "y_raw": 650,
     "x_canonical": 11.0,
     "y_canonical": 650
    },
    {
     "index": 4,
     "x_raw": 12.5,
     "y_raw": 705,
     "x_canonical": 12.5,
     "y_canonical": 705
    },
    {
     "index": 5,
     "x_raw": 16.0,
     "y_raw": 810,
     "x_canonical": 16.0,
     "y_canonical": 810
    },
    {
     "index": 6,
     "x_raw": 22.0,
     "y_raw": 895,
     "x_canonical": 22.0,
     "y_canonical": 895
    },
    {
     "index": 7,
     "x_raw": 27.0,
     "y_raw": 960,
     "x_canonical": 27.0,
     "y_canonical": 960
    },
    {
     "index": 8,
     "x_raw": 48.0,
     "y_raw": 1135,
     "x_canonical": 48.0,
     "y_canonical": 1135
    },
    {
     "index": 9,
     "x_raw": 63.0,
     "y_raw": 1235,
     "x_canonical": 63.0,
     "y_canonical": 1235
    },
    {
     "index": 10,
     "x_raw": 71.0,
     "y_raw": 1275,
     "x_canonical": 71.0,
     "y_canonical": 1275
    },
    {
     "index": 11,
     "x_raw": 81.0,
     "y_raw": 1310,
     "x_canonical": 81.0,
     "y_canonical": 1310
    },
    {
     "index": 12,
     "x_raw": 89.0,
     "y_raw": 1355,
     "x_canonical": 89.0,
     "y_canonical": 1355
    },
    {
     "index": 13,
     "x_raw": 99.0,
     "y_raw": 1400,
     "x_canonical": 99.0,
     "y_canonical": 1400
    },
    {
     "index": 14,
     "x_raw": 109.0,
     "y_raw": 1435,
     "x_canonical": 109.0,
     "y_canonical": 1435
    },
    {
     "index": 15,
     "x_raw": 119.0,
     "y_raw": 1465,
     "x_canonical": 119.0,
     "y_canonical": 1465
    },
    {
     "index": 16,
     "x_raw": 130.0,
     "y_raw": 1495,
     "x_canonical": 130.0,
     "y_canonical": 1495
    },
    {
     "index": 17,
     "x_raw": 139.0,
     "y_raw": 1540,
     "x_canonical": 139.0,
     "y_canonical": 1540
    },
    {
     "index": 18,
     "x_raw": 150.0,
     "y_raw": 1570,
     "x_canonical": 150.0,
     "y_canonical": 1570
    },
    {
     "index": 19,
     "x_raw": 162.0,
     "y_raw": 1595,
     "x_canonical": 162.0,
     "y_canonical": 1595
    },
    {
     "index": 20,
     "x_raw": 174.0,
     "y_raw": 1625,
     "x_canonical": 174.0,
     "y_canonical": 1625
    },
    {
     "index": 21,
     "x_raw": 196.0,
     "y_raw": 1700,
     "x_canonical": 196.0,
     "y_canonical": 1700
    },
    {
     "index": 22,
     "x_raw": 211.0,
     "y_raw": 1710,
     "x_canonical": 211.0,
     "y_canonical": 1710
    },
    {
     "index": 23,
     "x_raw": 224.0,
     "y_raw": 1735,
     "x_canonical": 224.0,
     "y_canonical": 1735
    },
    {
     "index": 24,
     "x_raw": 237.0,
     "y_raw": 1755,
     "x_canonical": 237.0,
     "y_canonical": 1755
    },
    {
     "index": 25,
     "x_raw": 251.0,
     "y_raw": 1785,
     "x_canonical": 251.0,
     "y_canonical": 1785
    },
    {
     "index": 26,
     "x_raw": 265.0,
     "y_raw": 1810,
     "x_canonical": 265.0,
     "y_canonical": 1810
    },
    {
     "index": 27,
     "x_raw": 304.0,
     "y_raw": 1875,
     "x_canonical": 304.0,
     "y_canonical": 1875
    },
    {
     "index": 28,
     "x_raw": 337.0,
     "y_raw": 1925,
     "x_canonical": 337.0,
     "y_canonical": 1925
    }
   ],
   "representation": "primary",
   "source_kind": "unknown",
   "source_kind_confidence": null,
   "source_kind_evidence": null,
   "figure_source_flag": null,
   "result_kind": "discrete_experimental_sweep",
   "entity_class": "ExperimentSeries",
   "classification": "discrete_experimental_sweep",
   "classification_confidence": "corroborated",
   "classification_method": "multi_signal(2 families)",
   "classification_evidence": [
    "Me: Experimental 2.1 HWALD reactor A schematic cross-section of the home-built HWALD reactor is shown in Fig. 1. Molecular hydroge",
    "I: Sample preparation In this experiment, tungsten"
   ],
   "is_current_paper_experiment": true,
   "granularity": "no_physical_case",
   "experimental_case_count": 0,
   "experimental_case_status": "unresolved_settings",
   "experimental_case_reason": "process-setting axis 'Applied power' but no statement that the parameter was independently varied; a single signal may not decide. The digitised point count is digitisation density and must not be used as a case count; marker spacing was tested as an alternative and rejected, since it cannot separate evenly-spaced real settings from an evenly-resampled line.",
   "experimental_case_lower_bound": 2,
   "samples_are": "observations",
   "measurement_class": "Measurement",
   "fit_of_entity": null,
   "fit_of_series_label": null,
   "originally_reported_in": null,
   "material": "W",
   "material_scope_level": "figure_body",
   "material_evidence": "ment, hot-wire (i.e., a tungsten /uniFB01 lament) temperature was established by applying a voltage across it, while current was /uniFB01 xed at maximum, to ensure a variable power dissipation. The irradiative hot-wire t",
   "material_candidates": [],
   "material_ambiguity_reason": null,
   "multi_material_paper": false,
   "precursors": [
    "WF6"
   ],
   "coreactants": [
    "H2"
   ],
   "chemistry_provenance": {
    "resolution_status": "fully_resolved",
    "resolution_method": "material_element_match",
    "confidence": 0.7,
    "source_level": "scout",
    "directly_extracted": false,
    "material_scope": "W",
    "supporting_evidence": "of the candidates ['WF6'] listed by the paper, only 'WF6' carries the metal of W",
    "ambiguity_reason": null,
    "candidate_mappings": {
     "precursors": [
      "WF6"
     ],
     "coreactants": [
      "H2"
     ],
     "materials": [
      "W"
     ]
    }
   },
   "chemistry_consistent": true,
   "chemistry_inconsistency": null,
   "coordinate": "Applied power",
   "coordinate_unit": "W",
   "measurand": "Hot-wire temperature",
   "measurand_unit": "\u00b0C",
   "caption": "Figure 2 A curve presenting the relationship between hot-wire temperature (measured by a pyrometer) and applied power.",
   "provenance": {
    "figure": "Fig 2",
    "figure_number": "2",
    "fig_docling_index": "3",
    "panel": "a",
    "caption": "Figure 2 A curve presenting the relationship between hot-wire temperature (measured by a pyrometer) and applied power.",
    "extractor": "vision-llm",
    "doi": "10.1002_pssa.201532305"
   },
   "bound_condition_count": 2,
   "ambiguous_condition_count": 1
  },
  {
   "result_id": "10.1002_pssa.201532305-E001",
   "paper_id": "10.1002_pssa.201532305",
   "fig_docling_index": "6",
   "printed_figure_number": "4",
   "panel": "a",
   "source_series_id": "10.1002_pssa.201532305|6|4|a|1800 \u00b0C|primary",
   "source_series_label": "1800 \u00b0C",
   "n_points": 25,
   "points": [
    {
     "index": 0,
     "x_raw": 0.0,
     "y_raw": 0.0,
     "x_canonical": 0.0,
     "y_canonical": 0.0
    },
    {
     "index": 1,
     "x_raw": 0.5,
     "y_raw": 0.05,
     "x_canonical": 30.0,
     "y_canonical": 0.05
    },
    {
     "index": 2,
     "x_raw": 1.0,
     "y_raw": 0.12,
     "x_canonical": 60.0,
     "y_canonical": 0.12
    },
    {
     "index": 3,
     "x_raw": 1.5,
     "y_raw": 0.22,
     "x_canonical": 90.0,
     "y_canonical": 0.22
    },
    {
     "index": 4,
     "x_raw": 2.0,
     "y_raw": 0.28,
     "x_canonical": 120.0,
     "y_canonical": 0.28
    },
    {
     "index": 5,
     "x_raw": 2.5,
     "y_raw": 0.35,
     "x_canonical": 150.0,
     "y_canonical": 0.35
    },
    {
     "index": 6,
     "x_raw": 3.0,
     "y_raw": 0.41,
     "x_canonical": 180.0,
     "y_canonical": 0.41
    },
    {
     "index": 7,
     "x_raw": 4.0,
     "y_raw": 0.5,
     "x_canonical": 240.0,
     "y_canonical": 0.5
    },
    {
     "index": 8,
     "x_raw": 5.0,
     "y_raw": 0.58,
     "x_canonical": 300.0,
     "y_canonical": 0.58
    },
    {
     "index": 9,
     "x_raw": 6.0,
     "y_raw": 0.66,
     "x_canonical": 360.0,
     "y_canonical": 0.66
    },
    {
     "index": 10,
     "x_raw": 7.0,
     "y_raw": 0.73,
     "x_canonical": 420.0,
     "y_canonical": 0.73
    },
    {
     "index": 11,
     "x_raw": 8.0,
     "y_raw": 0.8,
     "x_canonical": 480.0,
     "y_canonical": 0.8
    },
    {
     "index": 12,
     "x_raw": 9.0,
     "y_raw": 0.86,
     "x_canonical": 540.0,
     "y_canonical": 0.86
    },
    {
     "index": 13,
     "x_raw": 10.0,
     "y_raw": 0.92,
     "x_canonical": 600.0,
     "y_canonical": 0.92
    },
    {
     "index": 14,
     "x_raw": 11.0,
     "y_raw": 0.98,
     "x_canonical": 660.0,
     "y_canonical": 0.98
    },
    {
     "index": 15,
     "x_raw": 12.0,
     "y_raw": 1.04,
     "x_canonical": 720.0,
     "y_canonical": 1.04
    },
    {
     "index": 16,
     "x_raw": 13.0,
     "y_raw": 1.1,
     "x_canonical": 780.0,
     "y_canonical": 1.1
    },
    {
     "index": 17,
     "x_raw": 14.0,
     "y_raw": 1.15,
     "x_canonical": 840.0,
     "y_canonical": 1.15
    },
    {
     "index": 18,
     "x_raw": 15.0,
     "y_raw": 1.2,
     "x_canonical": 900.0,
     "y_canonical": 1.2
    },
    {
     "index": 19,
     "x_raw": 16.0,
     "y_raw": 1.24,
     "x_canonical": 960.0,
     "y_canonical": 1.24
    },
    {
     "index": 20,
     "x_raw": 17.0,
     "y_raw": 1.28,
     "x_canonical": 1020.0,
     "y_canonical": 1.28
    },
    {
     "index": 21,
     "x_raw": 18.0,
     "y_raw": 1.31,
     "x_canonical": 1080.0,
     "y_canonical": 1.31
    },
    {
     "index": 22,
     "x_raw": 19.0,
     "y_raw": 1.34,
     "x_canonical": 1140.0,
     "y_canonical": 1.34
    },
    {
     "index": 23,
     "x_raw": 20.0,
     "y_raw": 1.36,
     "x_canonical": 1200.0,
     "y_canonical": 1.36
    },
    {
     "index": 24,
     "x_raw": 21.8,
     "y_raw": 1.39,
     "x_canonical": 1308.0,
     "y_canonical": 1.39
    }
   ],
   "representation": "primary",
   "source_kind": "unknown",
   "source_kind_confidence": null,
   "source_kind_evidence": null,
   "figure_source_flag": null,
   "result_kind": "continuous_experimental_run",
   "entity_class": "ContinuousTrace",
   "classification": "continuous_trace",
   "classification_confidence": "corroborated",
   "classification_method": "multi_signal(2 families)",
   "classification_evidence": [
    "M: Figure 4 Film growth (obtained by in-situ SE) versus different deposition parameters. All long-time exposures to at-H wer",
    "M: Figure 4 Film growth (obtained by in-situ SE) versus different deposition parameters. All long-time exposures to at-H were p",
    "Me: mbined with CompleteEASE software. The SE enabled in-situ monitoring of the deposition process in real time. It appears from bo",
    "Me: d in-situ monitoring of the deposition process in real time. It appears from both experiments and simulations that a W /uniFB01 l"
   ],
   "is_current_paper_experiment": true,
   "granularity": "curve_level",
   "experimental_case_count": 1,
   "experimental_case_status": "supported",
   "experimental_case_reason": null,
   "experimental_case_lower_bound": 1,
   "samples_are": "observations",
   "measurement_class": "ContinuousTrace",
   "fit_of_entity": null,
   "fit_of_series_label": null,
   "originally_reported_in": null,
   "material": "W",
   "material_scope_level": "figure_body",
   "material_evidence": "VD mode at substrate level. The Figure 3 Helium ion microscopy image (cross-section) of a W /uniFB01 lm on SiO2/Si. To compare, the W thickness given by SE is 20 nm, with an estimated roughness of 3.2 nm. <!-- image --> ",
   "material_candidates": [],
   "material_ambiguity_reason": null,
   "multi_material_paper": false,
   "precursors": [
    "WF6"
   ],
   "coreactants": [
    "H2"
   ],
   "chemistry_provenance": {
    "resolution_status": "fully_resolved",
    "resolution_method": "material_element_match",
    "confidence": 0.7,
    "source_level": "scout",
    "directly_extracted": false,
    "material_scope": "W",
    "supporting_evidence": "of the candidates ['WF6'] listed by the paper, only 'WF6' carries the metal of W",
    "ambiguity_reason": null,
    "candidate_mappings": {
     "precursors": [
      "WF6"
     ],
     "coreactants": [
      "H2"
     ],
     "materials": [
      "W"
     ]
    }
   },
   "chemistry_consistent": true,
   "chemistry_inconsistency": null,
   "coordinate": "exposure",
   "coordinate_unit": "s",
   "measurand": "film_thickness",
   "measurand_unit": "nm",
   "caption": "Figure 4 Film growth (obtained by in-situ SE) versus different deposition parameters. All long-time exposures to at-H were performed after a 1-min exposure to WF6 gas followed by a 2-min purge. Standa",
   "provenance": {
    "figure": "Fig 4",
    "figure_number": "4",
    "fig_docling_index": "6",
    "panel": "a",
    "caption": "Figure 4 Film growth (obtained by in-situ SE) versus different deposition parameters. All long-time exposures to at-H were performed after a 1-min exposure to WF6 gas followed by a 2-min purge. Standa",
    "extractor": "vision-llm",
    "doi": "10.1002_pssa.201532305"
   },
   "bound_condition_count": 10,
   "ambiguous_condition_count": 1
  },
  {
   "result_id": "10.1002_pssa.201532305-E002",
   "paper_id": "10.1002_pssa.201532305",
   "fig_docling_index": "6",
   "printed_figure_number": "4",
   "panel": "a",
   "source_series_id": "10.1002_pssa.201532305|6|4|a|1860 \u00b0C|primary",
   "source_series_label": "1860 \u00b0C",
   "n_points": 25,
   "points": [
    {
     "index": 0,
     "x_raw": 0.0,
     "y_raw": 0.0,
     "x_canonical": 0.0,
     "y_canonical": 0.0
    },
    {
     "index": 1,
     "x_raw": 0.5,
     "y_raw": 0.08,
     "x_canonical": 30.0,
     "y_canonical": 0.08
    },
    {
     "index": 2,
     "x_raw": 1.0,
     "y_raw": 0.52,
     "x_canonical": 60.0,
     "y_canonical": 0.52
    },
    {
     "index": 3,
     "x_raw": 1.5,
     "y_raw": 0.72,
     "x_canonical": 90.0,
     "y_canonical": 0.72
    },
    {
     "index": 4,
     "x_raw": 2.0,
     "y_raw": 0.86,
     "x_canonical": 120.0,
     "y_canonical": 0.86
    },
    {
     "index": 5,
     "x_raw": 2.5,
     "y_raw": 0.98,
     "x_canonical": 150.0,
     "y_canonical": 0.98
    },
    {
     "index": 6,
     "x_raw": 3.0,
     "y_raw": 1.08,
     "x_canonical": 180.0,
     "y_canonical": 1.08
    },
    {
     "index": 7,
     "x_raw": 4.0,
     "y_raw": 1.24,
     "x_canonical": 240.0,
     "y_canonical": 1.24
    },
    {
     "index": 8,
     "x_raw": 5.0,
     "y_raw": 1.36,
     "x_canonical": 300.0,
     "y_canonical": 1.36
    },
    {
     "index": 9,
     "x_raw": 6.0,
     "y_raw": 1.46,
     "x_canonical": 360.0,
     "y_canonical": 1.46
    },
    {
     "index": 10,
     "x_raw": 7.0,
     "y_raw": 1.54,
     "x_canonical": 420.0,
     "y_canonical": 1.54
    },
    {
     "index": 11,
     "x_raw": 8.0,
     "y_raw": 1.61,
     "x_canonical": 480.0,
     "y_canonical": 1.61
    },
    {
     "index": 12,
     "x_raw": 9.0,
     "y_raw": 1.68,
     "x_canonical": 540.0,
     "y_canonical": 1.68
    },
    {
     "index": 13,
     "x_raw": 10.0,
     "y_raw": 1.74,
     "x_canonical": 600.0,
     "y_canonical": 1.74
    },
    {
     "index": 14,
     "x_raw": 11.0,
     "y_raw": 1.8,
     "x_canonical": 660.0,
     "y_canonical": 1.8
    },
    {
     "index": 15,
     "x_raw": 12.0,
     "y_raw": 1.85,
     "x_canonical": 720.0,
     "y_canonical": 1.85
    },
    {
     "index": 16,
     "x_raw": 13.0,
     "y_raw": 1.9,
     "x_canonical": 780.0,
     "y_canonical": 1.9
    },
    {
     "index": 17,
     "x_raw": 14.0,
     "y_raw": 1.95,
     "x_canonical": 840.0,
     "y_canonical": 1.95
    },
    {
     "index": 18,
     "x_raw": 15.0,
     "y_raw": 1.99,
     "x_canonical": 900.0,
     "y_canonical": 1.99
    },
    {
     "index": 19,
     "x_raw": 16.0,
     "y_raw": 2.03,
     "x_canonical": 960.0,
     "y_canonical": 2.03
    },
    {
     "index": 20,
     "x_raw": 17.0,
     "y_raw": 2.06,
     "x_canonical": 1020.0,
     "y_canonical": 2.06
    },
    {
     "index": 21,
     "x_raw": 18.0,
     "y_raw": 2.09,
     "x_canonical": 1080.0,
     "y_canonical": 2.09
    },
    {
     "index": 22,
     "x_raw": 19.0,
     "y_raw": 2.12,
     "x_canonical": 1140.0,
     "y_canonical": 2.12
    },
    {
     "index": 23,
     "x_raw": 20.0,
     "y_raw": 2.15,
     "x_canonical": 1200.0,
     "y_canonical": 2.15
    },
    {
     "index": 24,
     "x_raw": 21.8,
     "y_raw": 2.18,
     "x_canonical": 1308.0,
     "y_canonical": 2.18
    }
   ],
   "representation": "primary",
   "source_kind": "unknown",
   "source_kind_confidence": null,
   "source_kind_evidence": null,
   "figure_source_flag": null,
   "result_kind": "continuous_experimental_run",
   "entity_class": "ContinuousTrace",
   "classification": "continuous_trace",
   "classification_confidence": "corroborated",
   "classification_method": "multi_signal(2 families)",
   "classification_evidence": [
    "M: Figure 4 Film growth (obtained by in-situ SE) versus different deposition parameters. All long-time exposures to at-H wer",
    "M: Figure 4 Film growth (obtained by in-situ SE) versus different deposition parameters. All long-time exposures to at-H were p",
    "Me: mbined with CompleteEASE software. The SE enabled in-situ monitoring of the deposition process in real time. It appears from bo",
    "Me: d in-situ monitoring of the deposition process in real time. It appears from both experiments and simulations that a W /uniFB01 l"
   ],
   "is_current_paper_experiment": true,
   "granularity": "curve_level",
   "experimental_case_count": 1,
   "experimental_case_status": "supported",
   "experimental_case_reason": null,
   "experimental_case_lower_bound": 1,
   "samples_are": "observations",
   "measurement_class": "ContinuousTrace",
   "fit_of_entity": null,
   "fit_of_series_label": null,
   "originally_reported_in": null,
   "material": "W",
   "material_scope_level": "figure_body",
   "material_evidence": "VD mode at substrate level. The Figure 3 Helium ion microscopy image (cross-section) of a W /uniFB01 lm on SiO2/Si. To compare, the W thickness given by SE is 20 nm, with an estimated roughness of 3.2 nm. <!-- image --> ",
   "material_candidates": [],
   "material_ambiguity_reason": null,
   "multi_material_paper": false,
   "precursors": [
    "WF6"
   ],
   "coreactants": [
    "H2"
   ],
   "chemistry_provenance": {
    "resolution_status": "fully_resolved",
    "resolution_method": "material_element_match",
    "confidence": 0.7,
    "source_level": "scout",
    "directly_extracted": false,
    "material_scope": "W",
    "supporting_evidence": "of the candidates ['WF6'] listed by the paper, only 'WF6' carries the metal of W",
    "ambiguity_reason": null,
    "candidate_mappings": {
     "precursors": [
      "WF6"
     ],
     "coreactants": [
      "H2"
     ],
     "materials": [
      "W"
     ]
    }
   },
   "chemistry_consistent": true,
   "chemistry_inconsistency": null,
   "coordinate": "exposure",
   "coordinate_unit": "s",
   "measurand": "film_thickness",
   "measurand_unit": "nm",
   "caption": "Figure 4 Film growth (obtained by in-situ SE) versus different deposition parameters. All long-time exposures to at-H were performed after a 1-min exposure to WF6 gas followed by a 2-min purge. Standa",
   "provenance": {
    "figure": "Fig 4",
    "figure_number": "4",
    "fig_docling_index": "6",
    "panel": "a",
    "caption": "Figure 4 Film growth (obtained by in-situ SE) versus different deposition parameters. All long-time exposures to at-H were performed after a 1-min exposure to WF6 gas followed by a 2-min purge. Standa",
    "extractor": "vision-llm",
    "doi": "10.1002_pssa.201532305"
   },
   "bound_condition_count": 10,
   "ambiguous_condition_count": 1
  },
  {
   "result_id": "10.1002_pssa.201532305-E003",
   "paper_id": "10.1002_pssa.201532305",
   "fig_docling_index": "6",
   "printed_figure_number": "4",
   "panel": "a",
   "source_series_id": "10.1002_pssa.201532305|6|4|a|1910 \u00b0C|primary",
   "source_series_label": "1910 \u00b0C",
   "n_points": 25,
   "points": [
    {
     "index": 0,
     "x_raw": 0.0,
     "y_raw": 0.0,
     "x_canonical": 0.0,
     "y_canonical": 0.0
    },
    {
     "index": 1,
     "x_raw": 0.5,
     "y_raw": 0.12,
     "x_canonical": 30.0,
     "y_canonical": 0.12
    },
    {
     "index": 2,
     "x_raw": 1.0,
     "y_raw": 0.58,
     "x_canonical": 60.0,
     "y_canonical": 0.58
    },
    {
     "index": 3,
     "x_raw": 1.5,
     "y_raw": 0.78,
     "x_canonical": 90.0,
     "y_canonical": 0.78
    },
    {
     "index": 4,
     "x_raw": 2.0,
     "y_raw": 0.92,
     "x_canonical": 120.0,
     "y_canonical": 0.92
    },
    {
     "index": 5,
     "x_raw": 2.5,
     "y_raw": 1.04,
     "x_canonical": 150.0,
     "y_canonical": 1.04
    },
    {
     "index": 6,
     "x_raw": 3.0,
     "y_raw": 1.15,
     "x_canonical": 180.0,
     "y_canonical": 1.15
    },
    {
     "index": 7,
     "x_raw": 4.0,
     "y_raw": 1.3,
     "x_canonical": 240.0,
     "y_canonical": 1.3
    },
    {
     "index": 8,
     "x_raw": 5.0,
     "y_raw": 1.43,
     "x_canonical": 300.0,
     "y_canonical": 1.43
    },
    {
     "index": 9,
     "x_raw": 6.0,
     "y_raw": 1.53,
     "x_canonical": 360.0,
     "y_canonical": 1.53
    },
    {
     "index": 10,
     "x_raw": 7.0,
     "y_raw": 1.62,
     "x_canonical": 420.0,
     "y_canonical": 1.62
    },
    {
     "index": 11,
     "x_raw": 8.0,
     "y_raw": 1.7,
     "x_canonical": 480.0,
     "y_canonical": 1.7
    },
    {
     "index": 12,
     "x_raw": 9.0,
     "y_raw": 1.78,
     "x_canonical": 540.0,
     "y_canonical": 1.78
    },
    {
     "index": 13,
     "x_raw": 10.0,
     "y_raw": 1.85,
     "x_canonical": 600.0,
     "y_canonical": 1.85
    },
    {
     "index": 14,
     "x_raw": 11.0,
     "y_raw": 1.91,
     "x_canonical": 660.0,
     "y_canonical": 1.91
    },
    {
     "index": 15,
     "x_raw": 12.0,
     "y_raw": 1.97,
     "x_canonical": 720.0,
     "y_canonical": 1.97
    },
    {
     "index": 16,
     "x_raw": 13.0,
     "y_raw": 2.03,
     "x_canonical": 780.0,
     "y_canonical": 2.03
    },
    {
     "index": 17,
     "x_raw": 14.0,
     "y_raw": 2.08,
     "x_canonical": 840.0,
     "y_canonical": 2.08
    },
    {
     "index": 18,
     "x_raw": 15.0,
     "y_raw": 2.13,
     "x_canonical": 900.0,
     "y_canonical": 2.13
    },
    {
     "index": 19,
     "x_raw": 16.0,
     "y_raw": 2.18,
     "x_canonical": 960.0,
     "y_canonical": 2.18
    },
    {
     "index": 20,
     "x_raw": 17.0,
     "y_raw": 2.22,
     "x_canonical": 1020.0,
     "y_canonical": 2.22
    },
    {
     "index": 21,
     "x_raw": 18.0,
     "y_raw": 2.26,
     "x_canonical": 1080.0,
     "y_canonical": 2.26
    },
    {
     "index": 22,
     "x_raw": 19.0,
     "y_raw": 2.3,
     "x_canonical": 1140.0,
     "y_canonical": 2.3
    },
    {
     "index": 23,
     "x_raw": 20.0,
     "y_raw": 2.34,
     "x_canonical": 1200.0,
     "y_canonical": 2.34
    },
    {
     "index": 24,
     "x_raw": 21.5,
     "y_raw": 2.39,
     "x_canonical": 1290.0,
     "y_canonical": 2.39
    }
   ],
   "representation": "primary",
   "source_kind": "unknown",
   "source_kind_confidence": null,
   "source_kind_evidence": null,
   "figure_source_flag": null,
   "result_kind": "continuous_experimental_run",
   "entity_class": "ContinuousTrace",
   "classification": "continuous_trace",
   "classification_confidence": "corroborated",
   "classification_method": "multi_signal(2 families)",
   "classification_evidence": [
    "M: Figure 4 Film growth (obtained by in-situ SE) versus different deposition parameters. All long-time exposures to at-H wer",
    "M: Figure 4 Film growth (obtained by in-situ SE) versus different deposition parameters. All long-time exposures to at-H were p",
    "Me: mbined with CompleteEASE software. The SE enabled in-situ monitoring of the deposition process in real time. It appears from bo",
    "Me: d in-situ monitoring of the deposition process in real time. It appears from both experiments and simulations that a W /uniFB01 l"
   ],
   "is_current_paper_experiment": true,
   "granularity": "curve_level",
   "experimental_case_count": 1,
   "experimental_case_status": "supported",
   "experimental_case_reason": null,
   "experimental_case_lower_bound": 1,
   "samples_are": "observations",
   "measurement_class": "ContinuousTrace",
   "fit_of_entity": null,
   "fit_of_series_label": null,
   "originally_reported_in": null,
   "material": "W",
   "material_scope_level": "figure_body",
   "material_evidence": "VD mode at substrate level. The Figure 3 Helium ion microscopy image (cross-section) of a W /uniFB01 lm on SiO2/Si. To compare, the W thickness given by SE is 20 nm, with an estimated roughness of 3.2 nm. <!-- image --> ",
   "material_candidates": [],
   "material_ambiguity_reason": null,
   "multi_material_paper": false,
   "precursors": [
    "WF6"
   ],
   "coreactants": [
    "H2"
   ],
   "chemistry_provenance": {
    "resolution_status": "fully_resolved",
    "resolution_method": "material_element_match",
    "confidence": 0.7,
    "source_level": "scout",
    "directly_extracted": false,
    "material_scope": "W",
    "supporting_evidence": "of the candidates ['WF6'] listed by the paper, only 'WF6' carries the metal of W",
    "ambiguity_reason": null,
    "candidate_mappings": {
     "precursors": [
      "WF6"
     ],
     "coreactants": [
      "H2"
     ],
     "materials": [
      "W"
     ]
    }
   },
   "chemistry_consistent": true,
   "chemistry_inconsistency": null,
   "coordinate": "exposure",
   "coordinate_unit": "s",
   "measurand": "film_thickness",
   "measurand_unit": "nm",
   "caption": "Figure 4 Film growth (obtained by in-situ SE) versus different deposition parameters. All long-time exposures to at-H were performed after a 1-min exposure to WF6 gas followed by a 2-min purge. Standa",
   "provenance": {
    "figure": "Fig 4",
    "figure_number": "4",
    "fig_docling_index": "6",
    "panel": "a",
    "caption": "Figure 4 Film growth (obtained by in-situ SE) versus different deposition parameters. All long-time exposures to at-H were performed after a 1-min exposure to WF6 gas followed by a 2-min purge. Standa",
    "extractor": "vision-llm",
    "doi": "10.1002_pssa.201532305"
   },
   "bound_condition_count": 10,
   "ambiguous_condition_count": 1
  },
  {
   "result_id": "10.1002_pssa.201532305-E004",
   "paper_id": "10.1002_pssa.201532305",
   "fig_docling_index": "6",
   "printed_figure_number": "4",
   "panel": "b",
   "source_series_id": "10.1002_pssa.201532305|6|4|b|H2 10 sccm|primary",
   "source_series_label": "H2 10 sccm",
   "n_points": 19,
   "points": [
    {
     "index": 0,
     "x_raw": 0.0,
     "y_raw": 0.0,
     "x_canonical": 0.0,
     "y_canonical": 0.0
    },
    {
     "index": 1,
     "x_raw": 0.5,
     "y_raw": 0.22,
     "x_canonical": 30.0,
     "y_canonical": 0.22
    },
    {
     "index": 2,
     "x_raw": 1.0,
     "y_raw": 0.42,
     "x_canonical": 60.0,
     "y_canonical": 0.42
    },
    {
     "index": 3,
     "x_raw": 2.0,
     "y_raw": 0.7,
     "x_canonical": 120.0,
     "y_canonical": 0.7
    },
    {
     "index": 4,
     "x_raw": 3.0,
     "y_raw": 0.9,
     "x_canonical": 180.0,
     "y_canonical": 0.9
    },
    {
     "index": 5,
     "x_raw": 4.0,
     "y_raw": 1.05,
     "x_canonical": 240.0,
     "y_canonical": 1.05
    },
    {
     "index": 6,
     "x_raw": 5.0,
     "y_raw": 1.17,
     "x_canonical": 300.0,
     "y_canonical": 1.17
    },
    {
     "index": 7,
     "x_raw": 6.0,
     "y_raw": 1.28,
     "x_canonical": 360.0,
     "y_canonical": 1.28
    },
    {
     "index": 8,
     "x_raw": 7.0,
     "y_raw": 1.37,
     "x_canonical": 420.0,
     "y_canonical": 1.37
    },
    {
     "index": 9,
     "x_raw": 8.0,
     "y_raw": 1.45,
     "x_canonical": 480.0,
     "y_canonical": 1.45
    },
    {
     "index": 10,
     "x_raw": 9.0,
     "y_raw": 1.53,
     "x_canonical": 540.0,
     "y_canonical": 1.53
    },
    {
     "index": 11,
     "x_raw": 10.0,
     "y_raw": 1.6,
     "x_canonical": 600.0,
     "y_canonical": 1.6
    },
    {
     "index": 12,
     "x_raw": 12.0,
     "y_raw": 1.72,
     "x_canonical": 720.0,
     "y_canonical": 1.72
    },
    {
     "index": 13,
     "x_raw": 14.0,
     "y_raw": 1.83,
     "x_canonical": 840.0,
     "y_canonical": 1.83
    },
    {
     "index": 14,
     "x_raw": 16.0,
     "y_raw": 1.92,
     "x_canonical": 960.0,
     "y_canonical": 1.92
    },
    {
     "index": 15,
     "x_raw": 18.0,
     "y_raw": 2.0,
     "x_canonical": 1080.0,
     "y_canonical": 2.0
    },
    {
     "index": 16,
     "x_raw": 20.0,
     "y_raw": 2.06,
     "x_canonical": 1200.0,
     "y_canonical": 2.06
    },
    {
     "index": 17,
     "x_raw": 22.0,
     "y_raw": 2.12,
     "x_canonical": 1320.0,
     "y_canonical": 2.12
    },
    {
     "index": 18,
     "x_raw": 25.0,
     "y_raw": 2.2,
     "x_canonical": 1500.0,
     "y_canonical": 2.2
    }
   ],
   "representation": "primary",
   "source_kind": "unknown",
   "source_kind_confidence": null,
   "source_kind_evidence": null,
   "figure_source_flag": null,
   "result_kind": "continuous_experimental_run",
   "entity_class": "ContinuousTrace",
   "classification": "continuous_trace",
   "classification_confidence": "corroborated",
   "classification_method": "multi_signal(2 families)",
   "classification_evidence": [
    "M: Figure 4 Film growth (obtained by in-situ SE) versus different deposition parameters. All long-time exposures to at-H wer",
    "M: Figure 4 Film growth (obtained by in-situ SE) versus different deposition parameters. All long-time exposures to at-H were p",
    "Me: mbined with CompleteEASE software. The SE enabled in-situ monitoring of the deposition process in real time. It appears from bo",
    "Me: d in-situ monitoring of the deposition process in real time. It appears from both experiments and simulations that a W /uniFB01 l"
   ],
   "is_current_paper_experiment": true,
   "granularity": "curve_level",
   "experimental_case_count": 1,
   "experimental_case_status": "supported",
   "experimental_case_reason": null,
   "experimental_case_lower_bound": 1,
   "samples_are": "observations",
   "measurement_class": "ContinuousTrace",
   "fit_of_entity": null,
   "fit_of_series_label": null,
   "originally_reported_in": null,
   "material": "W",
   "material_scope_level": "figure_body",
   "material_evidence": "VD mode at substrate level. The Figure 3 Helium ion microscopy image (cross-section) of a W /uniFB01 lm on SiO2/Si. To compare, the W thickness given by SE is 20 nm, with an estimated roughness of 3.2 nm. <!-- image --> ",
   "material_candidates": [],
   "material_ambiguity_reason": null,
   "multi_material_paper": false,
   "precursors": [
    "WF6"
   ],
   "coreactants": [
    "H2"
   ],
   "chemistry_provenance": {
    "resolution_status": "fully_resolved",
    "resolution_method": "material_element_match",
    "confidence": 0.7,
    "source_level": "scout",
    "directly_extracted": false,
    "material_scope": "W",
    "supporting_evidence": "of the candidates ['WF6'] listed by the paper, only 'WF6' carries the metal of W",
    "ambiguity_reason": null,
    "candidate_mappings": {
     "precursors": [
      "WF6"
     ],
     "coreactants": [
      "H2"
     ],
     "materials": [
      "W"
     ]
    }
   },
   "chemistry_consistent": true,
   "chemistry_inconsistency": null,
   "coordinate": "exposure",
   "coordinate_unit": "s",
   "measurand": "film_thickness",
   "measurand_unit": "nm",
   "caption": "Figure 4 Film growth (obtained by in-situ SE) versus different deposition parameters. All long-time exposures to at-H were performed after a 1-min exposure to WF6 gas followed by a 2-min purge. Standa",
   "provenance": {
    "figure": "Fig 4",
    "figure_number": "4",
    "fig_docling_index": "6",
    "panel": "b",
    "caption": "Figure 4 Film growth (obtained by in-situ SE) versus different deposition parameters. All long-time exposures to at-H were performed after a 1-min exposure to WF6 gas followed by a 2-min purge. Standa",
    "extractor": "vision-llm",
    "doi": "10.1002_pssa.201532305"
   },
   "bound_condition_count": 10,
   "ambiguous_condition_count": 1
  },
  {
   "result_id": "10.1002_pssa.201532305-E005",
   "paper_id": "10.1002_pssa.201532305",
   "fig_docling_index": "6",
   "printed_figure_number": "4",
   "panel": "b",
   "source_series_id": "10.1002_pssa.201532305|6|4|b|H2 50 sccm|primary",
   "source_series_label": "H2 50 sccm",
   "n_points": 19,
   "points": [
    {
     "index": 0,
     "x_raw": 0.0,
     "y_raw": 0.0,
     "x_canonical": 0.0,
     "y_canonical": 0.0
    },
    {
     "index": 1,
     "x_raw": 0.5,
     "y_raw": 0.25,
     "x_canonical": 30.0,
     "y_canonical": 0.25
    },
    {
     "index": 2,
     "x_raw": 1.0,
     "y_raw": 0.46,
     "x_canonical": 60.0,
     "y_canonical": 0.46
    },
    {
     "index": 3,
     "x_raw": 2.0,
     "y_raw": 0.76,
     "x_canonical": 120.0,
     "y_canonical": 0.76
    },
    {
     "index": 4,
     "x_raw": 3.0,
     "y_raw": 0.97,
     "x_canonical": 180.0,
     "y_canonical": 0.97
    },
    {
     "index": 5,
     "x_raw": 4.0,
     "y_raw": 1.13,
     "x_canonical": 240.0,
     "y_canonical": 1.13
    },
    {
     "index": 6,
     "x_raw": 5.0,
     "y_raw": 1.27,
     "x_canonical": 300.0,
     "y_canonical": 1.27
    },
    {
     "index": 7,
     "x_raw": 6.0,
     "y_raw": 1.38,
     "x_canonical": 360.0,
     "y_canonical": 1.38
    },
    {
     "index": 8,
     "x_raw": 7.0,
     "y_raw": 1.48,
     "x_canonical": 420.0,
     "y_canonical": 1.48
    },
    {
     "index": 9,
     "x_raw": 8.0,
     "y_raw": 1.57,
     "x_canonical": 480.0,
     "y_canonical": 1.57
    },
    {
     "index": 10,
     "x_raw": 9.0,
     "y_raw": 1.65,
     "x_canonical": 540.0,
     "y_canonical": 1.65
    },
    {
     "index": 11,
     "x_raw": 10.0,
     "y_raw": 1.72,
     "x_canonical": 600.0,
     "y_canonical": 1.72
    },
    {
     "index": 12,
     "x_raw": 12.0,
     "y_raw": 1.85,
     "x_canonical": 720.0,
     "y_canonical": 1.85
    },
    {
     "index": 13,
     "x_raw": 14.0,
     "y_raw": 1.96,
     "x_canonical": 840.0,
     "y_canonical": 1.96
    },
    {
     "index": 14,
     "x_raw": 16.0,
     "y_raw": 2.05,
     "x_canonical": 960.0,
     "y_canonical": 2.05
    },
    {
     "index": 15,
     "x_raw": 18.0,
     "y_raw": 2.13,
     "x_canonical": 1080.0,
     "y_canonical": 2.13
    },
    {
     "index": 16,
     "x_raw": 20.0,
     "y_raw": 2.2,
     "x_canonical": 1200.0,
     "y_canonical": 2.2
    },
    {
     "index": 17,
     "x_raw": 22.0,
     "y_raw": 2.25,
     "x_canonical": 1320.0,
     "y_canonical": 2.25
    },
    {
     "index": 18,
     "x_raw": 25.0,
     "y_raw": 2.32,
     "x_canonical": 1500.0,
     "y_canonical": 2.32
    }
   ],
   "representation": "primary",
   "source_kind": "unknown",
   "source_kind_confidence": null,
   "source_kind_evidence": null,
   "figure_source_flag": null,
   "result_kind": "continuous_experimental_run",
   "entity_class": "ContinuousTrace",
   "classification": "continuous_trace",
   "classification_confidence": "corroborated",
   "classification_method": "multi_signal(2 families)",
   "classification_evidence": [
    "M: Figure 4 Film growth (obtained by in-situ SE) versus different deposition parameters. All long-time exposures to at-H wer",
    "M: Figure 4 Film growth (obtained by in-situ SE) versus different deposition parameters. All long-time exposures to at-H were p",
    "Me: mbined with CompleteEASE software. The SE enabled in-situ monitoring of the deposition process in real time. It appears from bo",
    "Me: d in-situ monitoring of the deposition process in real time. It appears from both experiments and simulations that a W /uniFB01 l"
   ],
   "is_current_paper_experiment": true,
   "granularity": "curve_level",
   "experimental_case_count": 1,
   "experimental_case_status": "supported",
   "experimental_case_reason": null,
   "experimental_case_lower_bound": 1,
   "samples_are": "observations",
   "measurement_class": "ContinuousTrace",
   "fit_of_entity": null,
   "fit_of_series_label": null,
   "originally_reported_in": null,
   "material": "W",
   "material_scope_level": "figure_body",
   "material_evidence": "VD mode at substrate level. The Figure 3 Helium ion microscopy image (cross-section) of a W /uniFB01 lm on SiO2/Si. To compare, the W thickness given by SE is 20 nm, with an estimated roughness of 3.2 nm. <!-- image --> ",
   "material_candidates": [],
   "material_ambiguity_reason": null,
   "multi_material_paper": false,
   "precursors": [
    "WF6"
   ],
   "coreactants": [
    "H2"
   ],
   "chemistry_provenance": {
    "resolution_status": "fully_resolved",
    "resolution_method": "material_element_match",
    "confidence": 0.7,
    "source_level": "scout",
    "directly_extracted": false,
    "material_scope": "W",
    "supporting_evidence": "of the candidates ['WF6'] listed by the paper, only 'WF6' carries the metal of W",
    "ambiguity_reason": null,
    "candidate_mappings": {
     "precursors": [
      "WF6"
     ],
     "coreactants": [
      "H2"
     ],
     "materials": [
      "W"
     ]
    }
   },
   "chemistry_consistent": true,
   "chemistry_inconsistency": null,
   "coordinate": "exposure",
   "coordinate_unit": "s",
   "measurand": "film_thickness",
   "measurand_unit": "nm",
   "caption": "Figure 4 Film growth (obtained by in-situ SE) versus different deposition parameters. All long-time exposures to at-H were performed after a 1-min exposure to WF6 gas followed by a 2-min purge. Standa",
   "provenance": {
    "figure": "Fig 4",
    "figure_number": "4",
    "fig_docling_index": "6",
    "panel": "b",
    "caption": "Figure 4 Film growth (obtained by in-situ SE) versus different deposition parameters. All long-time exposures to at-H were performed after a 1-min exposure to WF6 gas followed by a 2-min purge. Standa",
    "extractor": "vision-llm",
    "doi": "10.1002_pssa.201532305"
   },
   "bound_condition_count": 10,
   "ambiguous_condition_count": 1
  },
  {
   "result_id": "10.1002_pssa.201532305-E006",
   "paper_id": "10.1002_pssa.201532305",
   "fig_docling_index": "6",
   "printed_figure_number": "4",
   "panel": "b",
   "source_series_id": "10.1002_pssa.201532305|6|4|b|H2 100 sccm|primary",
   "source_series_label": "H2 100 sccm",
   "n_points": 19,
   "points": [
    {
     "index": 0,
     "x_raw": 0.0,
     "y_raw": 0.0,
     "x_canonical": 0.0,
     "y_canonical": 0.0
    },
    {
     "index": 1,
     "x_raw": 0.5,
     "y_raw": 0.2,
