Repository: seul22lee/PSED

# PSED — Process–Structure Extraction Database

PSED turns published ALD papers into a structured, provenance-carrying knowledge
base: what was deposited, under which conditions, measured how, and with what
result — each record traceable to the figure, caption, table or sentence it came
from.

**This directory is self-contained.** Copy `psed_v1/` into an empty repository,
install `requirements.txt`, and every supported command runs. Nothing here
imports, reads or resolves a path into any pre-`psed_v1` tree; that is enforced
by `tests/integration/test_standalone.py`.

File: psed_v1/_diagnostics/unseen_eval_v3_axis_dimension/papers/10.3762_bjnano.14.89/resolved/canonical_curves.json (part 1 of 4)
{
 "doi": "10.3762_bjnano.14.89",
 "generator": "pipeline/canonical/build_canonical.py",
 "code_version": "3848481+dirty",
 "created_at": 1786465364,
 "ontology": "ontology/ald_ontology.json",
 "n_curves": 26,
 "curves": [
  {
   "curve_id": "10.3762_bjnano.14.89::F1::a::0::f0p0",
   "source": {
    "paper_id": "10.3762_bjnano.14.89",
    "doi": "10.3762_bjnano.14.89",
    "figure": "1",
    "figure_index": "2",
    "panel": "a",
    "series": "",
    "series_index": 0,
    "series_axis": "",
    "source_file": "papers/10.3762_bjnano.14.89/extracted/figure_data.json",
    "json_pointer": "/figures/0/panels/0/series/0",
    "source_checksum": "sha256:901d5aab79002b57428e74823a0d41ed3d8162691b8b70d02cf3ad055ba0bc6f",
    "linked_experiment_ids": [
     "10.3762_bjnano.14.89__Fig1a"
    ],
    "data_source": "measured",
    "caption": "Figure 1: Dependence of SnO2 film GPC on the evaporation temperature of the SnI 4 precursor. The cycle times were set at 5-2-5-5 s for the sequence SnI4 pulse, purge, O 3 pulse, and purge."
   },
   "raw": {
    "x": {
     "label": "Evaporator temperature, °C",
     "quantity": "Evaporator temperature",
     "unit": "°C",
     "log": false
    },
    "y": {
     "label": "Growth per cycle, nm/cycle",
     "quantity": "growth_per_cycle",
     "unit": "nm/cycle",
     "log": false
    },
    "points": [
     [
      70.0,
      0.11
     ],
     [
      74.0,
      0.2
     ],
     [
      78.0,
      0.23
     ],
     [
      82.0,
      0.26
     ],
     [
      86.0,
      0.27
     ],
     [
      90.0,
      0.26
     ]
    ]
   },
   "semantics": {
    "x": {
     "raw_quantity": "Evaporator temperature",
     "raw_unit": "°C",
     "raw_label": "Evaporator temperature, °C",
     "unit": "°C",
     "unit_recovered": false,
     "quantity": null,
     "axis_role": null,
     "axis_kind": "unknown",
     "normalization_definition": null,
     "comparison_group": null,
     "evidence": [],
     "status": "unsupported",
     "unresolved_reason": "x quantity 'Evaporator temperature' does not resolve to any ontology QuantityKind"
    },
    "y": {
     "raw_quantity": "growth_per_cycle",
     "raw_unit": "nm/cycle",
     "raw_label": "Growth per cycle, nm/cycle",
     "unit": "nm/cycle",
     "unit_recovered": false,
     "quantity": "growth_per_cycle",
     "axis_role": "output",
     "axis_kind": "output",
     "normalization_definition": null,
     "comparison_group": "growth_per_cycle",
     "evidence": [],
     "status": "resolved",
     "unresolved_reason": null
    }
   },
   "canonical": {
    "x": null,
    "y": {
     "comparison_group": "growth_per_cycle",
     "quantity": "growth_per_cycle",
     "unit": "nm/cycle",
     "values": [
      0.11,
      0.2,
      0.23,
      0.26,
      0.27,
      0.26
     ],
     "normalization_definition": null
    }
   },
   "projections": {
    "x": [],
    "y": []
   },
   "transformations": [
    {
     "axis": "x",
     "rule_id": "axis_semantic_resolution",
     "rule_version": "1.0.0",
     "type": "axis_semantic_resolution",
     "formula": null,
     "status": "unsupported",
     "normalization_definition": null,
     "comparison_group": null,
     "original_value": null,
     "original_unit": "°C",
     "canonical_value": null,
     "canonical_unit": null,
     "context": {},
     "unresolved_reason": "x quantity 'Evaporator temperature' does not resolve to any ontology QuantityKind",
     "confidence": 0.0,
     "assumptions": [],
     "invertible": null,
     "source": {
      "paper_id": "10.3762_bjnano.14.89",
      "doi": "10.3762_bjnano.14.89",
      "figure": "1",
      "panel": "a",
      "series": "",
      "series_index": 0,
      "axis": "x",
      "source_file": "papers/10.3762_bjnano.14.89/extracted/figure_data.json",
      "json_pointer": "/figures/0/panels/0/series/0/points",
      "source_checksum": "sha256:901d5aab79002b57428e74823a0d41ed3d8162691b8b70d02cf3ad055ba0bc6f",
      "experiment_id": "10.3762_bjnano.14.89__Fig1a"
     },
     "created_by": "pipeline/canonical/build_canonical.py",
     "code_version": "3848481+dirty",
     "created_at": 1786465364
    },
    {
     "axis": "y",
     "rule_id": "identity_canonical_mapping",
     "rule_version": "1.0.0",
     "type": "identity_canonical_mapping",
     "formula": "identity",
     "status": "already_canonical",
     "normalization_definition": null,
     "comparison_group": "growth_per_cycle",
     "original_value": null,
     "original_unit": "nm/cycle",
     "canonical_value": null,
     "canonical_unit": "nm/cycle",
     "context": {},
     "unresolved_reason": null,
     "confidence": 1.0,
     "assumptions": [],
     "invertible": true,
     "source": {
      "paper_id": "10.3762_bjnano.14.89",
      "doi": "10.3762_bjnano.14.89",
      "figure": "1",
      "panel": "a",
      "series": "",
      "series_index": 0,
      "axis": "y",
      "source_file": "papers/10.3762_bjnano.14.89/extracted/figure_data.json",
      "json_pointer": "/figures/0/panels/0/series/0/points",
      "source_checksum": "sha256:901d5aab79002b57428e74823a0d41ed3d8162691b8b70d02cf3ad055ba0bc6f",
      "experiment_id": "10.3762_bjnano.14.89__Fig1a"
     },
     "created_by": "pipeline/canonical/build_canonical.py",
     "code_version": "3848481+dirty",
     "created_at": 1786465364
    }
   ],
   "granularity": {
    "axis_role": null,
    "previous_representation": "trace",
    "resolved_representation": "unresolved",
    "changed": true,
    "reason": "x axis role could not be determined",
    "n_points": 6
   },
   "context_available": [
    "coreactant_pulse_time",
    "deposition_temperature",
    "growth_per_cycle",
    "molecular_mass",
    "pulse_time",
    "purge_time",
    "temperature"
   ]
  },
  {
   "curve_id": "10.3762_bjnano.14.89::F2::a::0::f1p0",
   "source": {
    "paper_id": "10.3762_bjnano.14.89",
    "doi": "10.3762_bjnano.14.89",
    "figure": "2",
    "figure_index": "3",
    "panel": "a",
    "series": "2-2-2-5 s",
    "series_index": 0,
    "series_axis": "pulse sequence",
    "source_file": "papers/10.3762_bjnano.14.89/extracted/figure_data.json",
    "json_pointer": "/figures/1/panels/0/series/0",
    "source_checksum": "sha256:901d5aab79002b57428e74823a0d41ed3d8162691b8b70d02cf3ad055ba0bc6f",
    "linked_experiment_ids": [
     "10.3762_bjnano.14.89__Fig2a__exp01"
    ],
    "data_source": "measured",
    "caption": "Figure 2: Time evolution of the QCM mass sensor signal during five sequential ALD cycles (a), and during one single ALD cycle (b). The labels '4-22-5 s' and '2-2-2-5 s' denote the pulse lengths in the sequence SnI 4 , N 2 , O 3 , and N 2 . ∆ m 1 and ∆ m 2 are the mass increments after a single ALD cycle with pulse lengths of 2-2-2-5 and 4-2-2-5 s, respectively. The mass sensor signal in arbitrary units is directly correlated to the increment in the QCM oscillation period."
   },
   "raw": {
    "x": {
     "label": "Time, s",
     "quantity": "Time",
     "unit": "s",
     "log": false
    },
    "y": {
     "label": "Mass sensor signal, a.u.",
     "quantity": "Mass sensor signal",
     "unit": "a.u.",
     "log": false
    },
    "points": [
     [
      -4.0,
      0.6
     ],
     [
      -3.0,
      0.6
     ],
     [
      -2.0,
      0.6
     ],
     [
      -1.0,
      0.6
     ],
     [
      -0.3,
      0.6
     ],
     [
      0.2,
      0.62
     ],
     [
      0.5,
      0.72
     ],
     [
      0.8,
      1.05
     ],
     [
      1.1,
      1.55
     ],
     [
      1.4,
      2.08
     ],
     [
      1.7,
      2.48
     ],
     [
      2.0,
      2.46
     ],
     [
      2.5,
      2.42
     ],
     [
      3.0,
      2.38
     ],
     [
      3.5,
      2.32
     ],
     [
      3.7,
      2.28
     ],
     [
      3.8,
      1.9
     ],
     [
      4.0,
      1.2
     ],
     [
      4.3,
      1.0
     ],
     [
      4.8,
      0.92
     ],
     [
      5.5,
      0.92
     ],
     [
      6.0,
      0.92
     ],
     [
      7.0,
      0.92
     ],
     [
      8.0,
      0.92
     ],
     [
      9.0,
      0.92
     ],
     [
      10.0,
      0.92
     ]
    ]
   },
   "semantics": {
    "x": {
     "raw_quantity": "Time",
     "raw_unit": "s",
     "raw_label": "Time, s",
     "unit": "s",
     "unit_recovered": false,
     "quantity": "time",
     "axis_role": "coordinate",
     "axis_kind": "coordinate",
     "normalization_definition": null,
     "comparison_group": null,
     "evidence": [],
     "status": "not_applicable",
     "unresolved_reason": "quantity 'time' is not a comparison target (no comparison group declares it)"
    },
    "y": {
     "raw_quantity": "Mass sensor signal",
     "raw_unit": "a.u.",
     "raw_label": "Mass sensor signal, a.u.",
     "unit": "a.u.",
     "unit_recovered": false,
     "quantity": null,
     "axis_role": null,
     "axis_kind": "unknown",
     "normalization_definition": null,
     "comparison_group": null,
     "evidence": [],
     "status": "unsupported",
     "unresolved_reason": "y quantity 'Mass sensor signal' does not resolve to any ontology QuantityKind"
    }
   },
   "canonical": {
    "x": null,
    "y": null
   },
   "projections": {
    "x": [],
    "y": []
   },
   "transformations": [
    {
     "axis": "x",
     "rule_id": "axis_semantic_resolution",
     "rule_version": "1.0.0",
     "type": "axis_semantic_resolution",
     "formula": null,
     "status": "not_applicable",
     "normalization_definition": null,
     "comparison_group": null,
     "original_value": null,
     "original_unit": "s",
     "canonical_value": null,
     "canonical_unit": null,
     "context": {},
     "unresolved_reason": "quantity 'time' is not a comparison target (no comparison group declares it)",
     "confidence": 0.0,
     "assumptions": [],
     "invertible": null,
     "source": {
      "paper_id": "10.3762_bjnano.14.89",
      "doi": "10.3762_bjnano.14.89",
      "figure": "2",
      "panel": "a",
      "series": "2-2-2-5 s",
      "series_index": 0,
      "axis": "x",
      "source_file": "papers/10.3762_bjnano.14.89/extracted/figure_data.json",
      "json_pointer": "/figures/1/panels/0/series/0/points",
      "source_checksum": "sha256:901d5aab79002b57428e74823a0d41ed3d8162691b8b70d02cf3ad055ba0bc6f",
      "experiment_id": "10.3762_bjnano.14.89__Fig2a__exp01"
     },
     "created_by": "pipeline/canonical/build_canonical.py",
     "code_version": "3848481+dirty",
     "created_at": 1786465364
    },
    {
     "axis": "y",
     "rule_id": "axis_semantic_resolution",
     "rule_version": "1.0.0",
     "type": "axis_semantic_resolution",
     "formula": null,
     "status": "unsupported",
     "normalization_definition": null,
     "comparison_group": null,
     "original_value": null,
     "original_unit": "a.u.",
     "canonical_value": null,
     "canonical_unit": null,
     "context": {},
     "unresolved_reason": "y quantity 'Mass sensor signal' does not resolve to any ontology QuantityKind",
     "confidence": 0.0,
     "assumptions": [],
     "invertible": null,
     "source": {
      "paper_id": "10.3762_bjnano.14.89",
      "doi": "10.3762_bjnano.14.89",
      "figure": "2",
      "panel": "a",
      "series": "2-2-2-5 s",
      "series_index": 0,
      "axis": "y",
      "source_file": "papers/10.3762_bjnano.14.89/extracted/figure_data.json",
      "json_pointer": "/figures/1/panels/0/series/0/points",
      "source_checksum": "sha256:901d5aab79002b57428e74823a0d41ed3d8162691b8b70d02cf3ad055ba0bc6f",
      "experiment_id": "10.3762_bjnano.14.89__Fig2a__exp01"
     },
     "created_by": "pipeline/canonical/build_canonical.py",
     "code_version": "3848481+dirty",
     "created_at": 1786465364
    }
   ],
   "granularity": {
    "axis_role": "coordinate",
    "previous_representation": "trace",
    "resolved_representation": "profile",
    "changed": true,
    "reason": "x axis 'time' is an ontology coordinate",
    "n_points": 26
   },
   "context_available": [
    "deposition_temperature",
    "growth_per_cycle",
    "molecular_mass",
    "pulse_time"
   ]
  },
  {
   "curve_id": "10.3762_bjnano.14.89::F2::a::1::f1p0",
   "source": {
    "paper_id": "10.3762_bjnano.14.89",
    "doi": "10.3762_bjnano.14.89",
    "figure": "2",
    "figure_index": "3",
    "panel": "a",
    "series": "4-2-2-5 s",
    "series_index": 1,
    "series_axis": "pulse sequence",
    "source_file": "papers/10.3762_bjnano.14.89/extracted/figure_data.json",
    "json_pointer": "/figures/1/panels/0/series/1",
    "source_checksum": "sha256:901d5aab79002b57428e74823a0d41ed3d8162691b8b70d02cf3ad055ba0bc6f",
    "linked_experiment_ids": [
     "10.3762_bjnano.14.89__Fig2a__exp02"
    ],
    "data_source": "measured",
    "caption": "Figure 2: Time evolution of the QCM mass sensor signal during five sequential ALD cycles (a), and during one single ALD cycle (b). The labels '4-22-5 s' and '2-2-2-5 s' denote the pulse lengths in the sequence SnI 4 , N 2 , O 3 , and N 2 . ∆ m 1 and ∆ m 2 are the mass increments after a single ALD cycle with pulse lengths of 2-2-2-5 and 4-2-2-5 s, respectively. The mass sensor signal in arbitrary units is directly correlated to the increment in the QCM oscillation period."
   },
   "raw": {
    "x": {
     "label": "Time, s",
     "quantity": "Time",
     "unit": "s",
     "log": false
    },
    "y": {
     "label": "Mass sensor signal, a.u.",
     "quantity": "Mass sensor signal",
     "unit": "a.u.",
     "log": false
    },
    "points": [
     [
      -4.0,
      0.6
     ],
     [
      -2.0,
      0.6
     ],
     [
      -0.3,
      0.6
     ],
     [
      0.3,
      0.62
     ],
     [
      0.7,
      0.8
     ],
     [
      1.0,
      1.25
     ],
     [
      1.3,
      1.85
     ],
     [
      1.6,
      2.35
     ],
     [
      1.8,
      2.6
     ],
     [
      2.2,
      2.8
     ],
     [
      2.7,
      3.0
     ],
     [
      3.2,
      3.15
     ],
     [
      3.7,
      3.26
     ],
     [
      4.0,
      3.16
     ],
     [
      4.5,
      3.1
     ],
     [
      5.0,
      3.08
     ],
     [
      5.6,
      3.02
     ],
     [
      5.7,
      2.9
     ],
     [
      6.0,
      2.0
     ],
     [
      6.3,
      1.55
     ],
     [
      6.6,
      1.48
     ],
     [
      7.0,
      1.48
     ],
     [
      8.0,
      1.48
     ],
     [
      9.0,
      1.52
     ],
     [
      10.0,
      1.55
     ]
    ]
   },
   "semantics": {
    "x": {
     "raw_quantity": "Time",
     "raw_unit": "s",
     "raw_label": "Time, s",
     "unit": "s",
     "unit_recovered": false,
     "quantity": "time",
     "axis_role": "coordinate",
     "axis_kind": "coordinate",
     "normalization_definition": null,
     "comparison_group": null,
     "evidence": [],
     "status": "not_applicable",
     "unresolved_reason": "quantity 'time' is not a comparison target (no comparison group declares it)"
    },
    "y": {
     "raw_quantity": "Mass sensor signal",
     "raw_unit": "a.u.",
     "raw_label": "Mass sensor signal, a.u.",
     "unit": "a.u.",
     "unit_recovered": false,
     "quantity": null,
     "axis_role": null,
     "axis_kind": "unknown",
     "normalization_definition": null,
     "comparison_group": null,
     "evidence": [],
     "status": "unsupported",
     "unresolved_reason": "y quantity 'Mass sensor signal' does not resolve to any ontology QuantityKind"
    }
   },
   "canonical": {
    "x": null,
    "y": null
   },
   "projections": {
    "x": [],
    "y": []
   },
   "transformations": [
    {
     "axis": "x",
     "rule_id": "axis_semantic_resolution",
     "rule_version": "1.0.0",
     "type": "axis_semantic_resolution",
     "formula": null,
     "status": "not_applicable",
     "normalization_definition": null,
     "comparison_group": null,
     "original_value": null,
     "original_unit": "s",
     "canonical_value": null,
     "canonical_unit": null,
     "context": {},
     "unresolved_reason": "quantity 'time' is not a comparison target (no comparison group declares it)",
     "confidence": 0.0,
     "assumptions": [],
     "invertible": null,
     "source": {
      "paper_id": "10.3762_bjnano.14.89",
      "doi": "10.3762_bjnano.14.89",
      "figure": "2",
      "panel": "a",
      "series": "4-2-2-5 s",
      "series_index": 1,
      "axis": "x",
      "source_file": "papers/10.3762_bjnano.14.89/extracted/figure_data.json",
      "json_pointer": "/figures/1/panels/0/series/1/points",
      "source_checksum": "sha256:901d5aab79002b57428e74823a0d41ed3d8162691b8b70d02cf3ad055ba0bc6f",
      "experiment_id": "10.3762_bjnano.14.89__Fig2a__exp02"
     },
     "created_by": "pipeline/canonical/build_canonical.py",
     "code_version": "3848481+dirty",
     "created_at": 1786465364
    },
    {
     "axis": "y",
     "rule_id": "axis_semantic_resolution",
     "rule_version": "1.0.0",
     "type": "axis_semantic_resolution",
     "formula": null,
     "status": "unsupported",
     "normalization_definition": null,
     "comparison_group": null,
     "original_value": null,
     "original_unit": "a.u.",
     "canonical_value": null,
     "canonical_unit": null,
     "context": {},
     "unresolved_reason": "y quantity 'Mass sensor signal' does not resolve to any ontology QuantityKind",
     "confidence": 0.0,
     "assumptions": [],
     "invertible": null,
     "source": {
      "paper_id": "10.3762_bjnano.14.89",
      "doi": "10.3762_bjnano.14.89",
      "figure": "2",
      "panel": "a",
      "series": "4-2-2-5 s",
      "series_index": 1,
      "axis": "y",
      "source_file": "papers/10.3762_bjnano.14.89/extracted/figure_data.json",
      "json_pointer": "/figures/1/panels/0/series/1/points",
      "source_checksum": "sha256:901d5aab79002b57428e74823a0d41ed3d8162691b8b70d02cf3ad055ba0bc6f",
      "experiment_id": "10.3762_bjnano.14.89__Fig2a__exp02"
     },
     "created_by": "pipeline/canonical/build_canonical.py",
     "code_version": "3848481+dirty",
     "created_at": 1786465364
    }
   ],
   "granularity": {
    "axis_role": "coordinate",
    "previous_representation": "trace",
    "resolved_representation": "profile",
    "changed": true,
    "reason": "x axis 'time' is an ontology coordinate",
    "n_points": 25
   },
   "context_available": [
    "deposition_temperature",
    "growth_per_cycle",
    "molecular_mass",
    "pulse_time"
   ]
  },
  {
   "curve_id": "10.3762_bjnano.14.89::F2::b::0::f1p1",
   "source": {
    "paper_id": "10.3762_bjnano.14.89",
    "doi": "10.3762_bjnano.14.89",
    "figure": "2",
    "figure_index": "3",
    "panel": "b",
    "series": "4-2-2-5 s",
    "series_index": 0,
    "series_axis": "pulse sequence",
    "source_file": "papers/10.3762_bjnano.14.89/extracted/figure_data.json",
    "json_pointer": "/figures/1/panels/1/series/0",
    "source_checksum": "sha256:901d5aab79002b57428e74823a0d41ed3d8162691b8b70d02cf3ad055ba0bc6f",
    "linked_experiment_ids": [
     "10.3762_bjnano.14.89__Fig2b__exp01"
    ],
    "data_source": "measured",
    "caption": "Figure 2: Time evolution of the QCM mass sensor signal during five sequential ALD cycles (a), and during one single ALD cycle (b). The labels '4-22-5 s' and '2-2-2-5 s' denote the pulse lengths in the sequence SnI 4 , N 2 , O 3 , and N 2 . ∆ m 1 and ∆ m 2 are the mass increments after a single ALD cycle with pulse lengths of 2-2-2-5 and 4-2-2-5 s, respectively. The mass sensor signal in arbitrary units is directly correlated to the increment in the QCM oscillation period."
   },
   "raw": {
    "x": {
     "label": "Time, s",
     "quantity": "Time",
     "unit": "s",
     "log": false
    },
    "y": {
     "label": "Mass sensor signal, a.u.",
     "quantity": "Mass sensor signal",
     "unit": "a.u.",
     "log": false
    },
    "points": [
     [
      0.0,
      0.24
     ],
     [
      1.0,
      0.35
     ],
     [
      1.8,
      1.3
     ],
     [
      3.5,
      2.08
     ],
     [
      5.2,
      2.15
     ],
     [
      6.0,
      2.1
     ],
     [
      7.0,
      1.35
     ],
     [
      8.0,
      1.05
     ],
     [
      13.0,
      1.07
     ],
     [
      13.8,
      1.8
     ],
     [
      15.5,
      2.5
     ],
     [
      17.0,
      2.7
     ],
     [
      18.5,
      2.65
     ],
     [
      19.5,
      1.9
     ],
     [
      21.0,
      1.55
     ],
     [
      26.0,
      1.57
     ],
     [
      26.8,
      2.3
     ],
     [
      28.5,
      3.1
     ],
     [
      30.0,
      3.3
     ],
     [
      31.5,
      3.25
     ],
     [
      32.5,
      2.45
     ],
     [
      34.0,
      2.05
     ],
     [
      39.0,
      2.07
     ],
     [
      39.8,
      2.8
     ],
     [
      41.5,
      3.65
     ],
     [
      43.0,
      3.85
     ],
     [
      44.5,
      3.8
     ],
     [
      45.5,
      2.95
     ],
     [
      47.0,
      2.55
     ],
     [
      52.0,
      2.57
     ],
     [
      52.8,
      3.35
     ],
     [
      54.5,
      4.2
     ],
     [
      56.0,
      4.4
     ],
     [
      57.5,
      4.35
     ],
     [
      58.5,
      3.5
     ],
     [
      60.0,
      3.1
     ],
     [
      65.0,
      3.12
     ],
     [
      70.0,
      3.12
     ],
     [
      75.0,
      3.11
     ],
     [
      80.0,
      3.1
     ]
    ]
   },
   "semantics": {
    "x": {
     "raw_quantity": "Time",
     "raw_unit": "s",
     "raw_label": "Time, s",
     "unit": "s",
     "unit_recovered": false,
     "quantity": "time",
     "axis_role": "coordinate",
     "axis_kind": "coordinate",
     "normalization_definition": null,
     "comparison_group": null,
     "evidence": [],
     "status": "not_applicable",
     "unresolved_reason": "quantity 'time' is not a comparison target (no comparison group declares it)"
    },
    "y": {
     "raw_quantity": "Mass sensor signal",
     "raw_unit": "a.u.",
     "raw_label": "Mass sensor signal, a.u.",
     "unit": "a.u.",
     "unit_recovered": false,
     "quantity": null,
     "axis_role": null,
     "axis_kind": "unknown",
     "normalization_definition": null,
     "comparison_group": null,
     "evidence": [],
     "status": "unsupported",
     "unresolved_reason": "y quantity 'Mass sensor signal' does not resolve to any ontology QuantityKind"
    }
   },
   "canonical": {
    "x": null,
    "y": null
   },
   "projections": {
    "x": [],
    "y": []
   },
   "transformations": [
    {
     "axis": "x",
     "rule_id": "axis_semantic_resolution",
     "rule_version": "1.0.0",
     "type": "axis_semantic_resolution",
     "formula": null,
     "status": "not_applicable",
     "normalization_definition": null,
     "comparison_group": null,
     "original_value": null,
     "original_unit": "s",
     "canonical_value": null,
     "canonical_unit": null,
     "context": {},
     "unresolved_reason": "quantity 'time' is not a comparison target (no comparison group declares it)",
     "confidence": 0.0,
     "assumptions": [],
     "invertible": null,
     "source": {
      "paper_id": "10.3762_bjnano.14.89",
      "doi": "10.3762_bjnano.14.89",
      "figure": "2",
      "panel": "b",
      "series": "4-2-2-5 s",
      "series_index": 0,
      "axis": "x",
      "source_file": "papers/10.3762_bjnano.14.89/extracted/figure_data.json",
      "json_pointer": "/figures/1/panels/1/series/0/points",
      "source_checksum": "sha256:901d5aab79002b57428e74823a0d41ed3d8162691b8b70d02cf3ad055ba0bc6f",
      "experiment_id": "10.3762_bjnano.14.89__Fig2b__exp01"
     },
     "created_by": "pipeline/canonical/build_canonical.py",
     "code_version": "3848481+dirty",
     "created_at": 1786465364
    },
    {
     "axis": "y",
     "rule_id": "axis_semantic_resolution",
     "rule_version": "1.0.0",
     "type": "axis_semantic_resolution",
     "formula": null,
     "status": "unsupported",
     "normalization_definition": null,
     "comparison_group": null,
     "original_value": null,
     "original_unit": "a.u.",
     "canonical_value": null,
     "canonical_unit": null,
     "context": {},
     "unresolved_reason": "y quantity 'Mass sensor signal' does not resolve to any ontology QuantityKind",
     "confidence": 0.0,
     "assumptions": [],
     "invertible": null,
     "source": {
      "paper_id": "10.3762_bjnano.14.89",
      "doi": "10.3762_bjnano.14.89",
      "figure": "2",
      "panel": "b",
      "series": "4-2-2-5 s",
      "series_index": 0,
      "axis": "y",
      "source_file": "papers/10.3762_bjnano.14.89/extracted/figure_data.json",
      "json_pointer": "/figures/1/panels/1/series/0/points",
      "source_checksum": "sha256:901d5aab79002b57428e74823a0d41ed3d8162691b8b70d02cf3ad055ba0bc6f",
      "experiment_id": "10.3762_bjnano.14.89__Fig2b__exp01"
     },
     "created_by": "pipeline/canonical/build_canonical.py",
     "code_version": "3848481+dirty",
     "created_at": 1786465364
    }
   ],
   "granularity": {
    "axis_role": "coordinate",
    "previous_representation": "trace",
    "resolved_representation": "profile",
    "changed": true,
    "reason": "x axis 'time' is an ontology coordinate",
    "n_points": 40
   },
   "context_available": [
    "deposition_temperature",
    "growth_per_cycle",
    "molecular_mass",
    "pulse_time"
   ]
  },
  {
   "curve_id": "10.3762_bjnano.14.89::F2::b::1::f1p1",
   "source": {
    "paper_id": "10.3762_bjnano.14.89",
    "doi": "10.3762_bjnano.14.89",
    "figure": "2",
    "figure_index": "3",
    "panel": "b",
    "series": "2-2-2-5 s",
    "series_index": 1,
    "series_axis": "pulse sequence",
    "source_file": "papers/10.3762_bjnano.14.89/extracted/figure_data.json",
    "json_pointer": "/figures/1/panels/1/series/1",
    "source_checksum": "sha256:901d5aab79002b57428e74823a0d41ed3d8162691b8b70d02cf3ad055ba0bc6f",
    "linked_experiment_ids": [
     "10.3762_bjnano.14.89__Fig2b__exp02"
    ],
    "data_source": "measured",
    "caption": "Figure 2: Time evolution of the QCM mass sensor signal during five sequential ALD cycles (a), and during one single ALD cycle (b). The labels '4-22-5 s' and '2-2-2-5 s' denote the pulse lengths in the sequence SnI 4 , N 2 , O 3 , and N 2 . ∆ m 1 and ∆ m 2 are the mass increments after a single ALD cycle with pulse lengths of 2-2-2-5 and 4-2-2-5 s, respectively. The mass sensor signal in arbitrary units is directly correlated to the increment in the QCM oscillation period."
   },
   "raw": {
    "x": {
     "label": "Time, s",
     "quantity": "Time",
     "unit": "s",
     "log": false
    },
    "y": {
     "label": "Mass sensor signal, a.u.",
     "quantity": "Mass sensor signal",
     "unit": "a.u.",
     "log": false
    },
    "points": [
     [
      0.0,
      0.24
     ],
     [
      1.0,
      0.8
     ],
     [
      2.0,
      1.45
     ],
     [
      3.5,
      1.4
     ],
     [
      4.5,
      0.65
     ],
     [
      6.0,
      0.5
     ],
     [
      11.0,
      0.52
     ],
     [
      12.0,
      1.25
     ],
     [
      13.0,
      2.0
     ],
     [
      14.5,
      1.95
     ],
     [
      15.5,
      1.15
     ],
     [
      17.0,
      0.9
     ],
     [
      22.0,
      0.92
     ],
     [
      23.0,
      1.65
     ],
     [
      24.0,
      2.5
     ],
     [
      25.5,
      2.45
     ],
     [
      26.5,
      1.55
     ],
     [
      28.0,
      1.25
     ],
     [
      33.0,
      1.27
     ],
     [
      34.0,
      2.05
     ],
     [
      35.0,
      3.05
     ],
     [
      36.5,
      3.0
     ],
     [
      37.5,
      2.05
     ],
     [
      39.0,
      1.65
     ],
     [
      44.0,
      1.67
     ],
     [
      45.0,
      2.45
     ],
     [
      46.0,
      3.55
     ],
     [
      47.5,
      3.5
     ],
     [
      48.5,
      2.45
     ],
     [
      50.0,
      2.05
     ],
     [
      55.0,
      2.07
     ],
     [
      60.0,
      2.07
     ],
     [
      65.0,
      2.07
     ],
     [
      70.0,
      2.07
     ]
    ]
   },
   "semantics": {
    "x": {
     "raw_quantity": "Time",
     "raw_unit": "s",
     "raw_label": "Time, s",
     "unit": "s",
     "unit_recovered": false,
     "quantity": "time",
     "axis_role": "coordinate",
     "axis_kind": "coordinate",
     "normalization_definition": null,
     "comparison_group": null,
     "evidence": [],
     "status": "not_applicable",
     "unresolved_reason": "quantity 'time' is not a comparison target (no comparison group declares it)"
    },
    "y": {
     "raw_quantity": "Mass sensor signal",
     "raw_unit": "a.u.",
     "raw_label": "Mass sensor signal, a.u.",
     "unit": "a.u.",
     "unit_recovered": false,
     "quantity": null,
     "axis_role": null,
     "axis_kind": "unknown",
     "normalization_definition": null,
     "comparison_group": null,
     "evidence": [],
     "status": "unsupported",
     "unresolved_reason": "y quantity 'Mass sensor signal' does not resolve to any ontology QuantityKind"
    }
   },
   "canonical": {
    "x": null,
    "y": null
   },
   "projections": {
    "x": [],
    "y": []
   },
   "transformations": [
    {
     "axis": "x",
     "rule_id": "axis_semantic_resolution",
     "rule_version": "1.0.0",
     "type": "axis_semantic_resolution",
     "formula": null,
     "status": "not_applicable",
     "normalization_definition": null,
     "comparison_group": null,
     "original_value": null,
     "original_unit": "s",
     "canonical_value": null,
     "canonical_unit": null,
     "context": {},
     "unresolved_reason": "quantity 'time' is not a comparison target (no comparison group declares it)",
     "confidence": 0.0,
     "assumptions": [],
     "invertible": null,
     "source": {
      "paper_id": "10.3762_bjnano.14.89",
      "doi": "10.3762_bjnano.14.89",
      "figure": "2",
      "panel": "b",
      "series": "2-2-2-5 s",
      "series_index": 1,
      "axis": "x",
      "source_file": "papers/10.3762_bjnano.14.89/extracted/figure_data.json",
      "json_pointer": "/figures/1/panels/1/series/1/points",
      "source_checksum": "sha256:901d5aab79002b57428e74823a0d41ed3d8162691b8b70d02cf3ad055ba0bc6f",
      "experiment_id": "10.3762_bjnano.14.89__Fig2b__exp02"
     },
     "created_by": "pipeline/canonical/build_canonical.py",
     "code_version": "3848481+dirty",
     "created_at": 1786465364
    },
    {
     "axis": "y",
     "rule_id": "axis_semantic_resolution",
     "rule_version": "1.0.0",
     "type": "axis_semantic_resolution",
     "formula": null,
     "status": "unsupported",
     "normalization_definition": null,
     "comparison_group": null,
     "original_value": null,
     "original_unit": "a.u.",
     "canonical_value": null,
     "canonical_unit": null,
     "context": {},
     "unresolved_reason": "y quantity 'Mass sensor signal' does not resolve to any ontology QuantityKind",
     "confidence": 0.0,
     "assumptions": [],
     "invertible": null,
     "source": {
      "paper_id": "10.3762_bjnano.14.89",
      "doi": "10.3762_bjnano.14.89",
      "figure": "2",
      "panel": "b",
      "series": "2-2-2-5 s",
      "series_index": 1,
      "axis": "y",
      "source_file": "papers/10.3762_bjnano.14.89/extracted/figure_data.json",
      "json_pointer": "/figures/1/panels/1/series/1/points",
      "source_checksum": "sha256:901d5aab79002b57428e74823a0d41ed3d8162691b8b70d02cf3ad055ba0bc6f",
      "experiment_id": "10.3762_bjnano.14.89__Fig2b__exp02"
     },
     "created_by": "pipeline/canonical/build_canonical.py",
     "code_version": "3848481+dirty",
     "created_at": 1786465364
    }
   ],
   "granularity": {
    "axis_role": "coordinate",
    "previous_representation": "trace",
    "resolved_representation": "profile",
    "changed": true,
    "reason": "x axis 'time' is an ontology coordinate",
    "n_points": 34
   },
   "context_available": [
    "deposition_temperature",
    "growth_per_cycle",
    "molecular_mass",
    "pulse_time"
   ]
  },
  {
   "curve_id": "10.3762_bjnano.14.89::F3::a::0::f2p0",
   "source": {
    "paper_id": "10.3762_bjnano.14.89",
    "doi": "10.3762_bjnano.14.89",
    "figure": "3",
    "figure_index": "4",
    "panel": "a",
    "series": "Average frequency change",
    "series_index": 0,
    "series_axis": "",
    "source_file": "papers/10.3762_bjnano.14.89/extracted/figure_data.json",
    "json_pointer": "/figures/2/panels/0/series/0",
    "source_checksum": "sha256:901d5aab79002b57428e74823a0d41ed3d8162691b8b70d02cf3ad055ba0bc6f",
    "linked_experiment_ids": [
     "10.3762_bjnano.14.89__Fig3a"
    ],
    "data_source": "measured",
    "caption": "Figure 3: QCM frequency decrement measured per single ALD cycle as function of the SnI 4 pulse length. The lengths of purge, O 3 , and purge pulses following the SiI 4 pulse were 2, 5, and 5 s, respectively."
   },
   "raw": {
    "x": {
     "label": "SnI4 pulse length, s",
     "quantity": "pulse_time",
     "unit": "s",
     "log": false
    },
    "y": {
     "label": "Average frequency change, Hz/cycle",
     "quantity": "growth_per_cycle",
     "unit": "Hz/cycle",
     "log": false
    },
    "points": [
     [
      0.5,
      -0.3
     ],
     [
      1.0,
      1.0
     ],
     [
      2.0,
      13.2
     ],
     [
      4.0,
      20.8
     ],
     [
      7.0,
      21.4
     ]
    ]
   },
   "semantics": {
    "x": {
     "raw_quantity": "pulse_time",
     "raw_unit": "s",
     "raw_label": "SnI4 pulse length, s",
     "unit": "s",
     "unit_recovered": false,
     "quantity": "pulse_time",
     "axis_role": "condition",
     "axis_kind": "condition_sweep",
     "normalization_definition": null,
     "comparison_group": "pulse_time",
     "evidence": [],
     "status": "resolved",
     "unresolved_reason": null
    },
    "y": {
     "raw_quantity": "growth_per_cycle",
     "raw_unit": "Hz/cycle",
     "raw_label": "Average frequency change, Hz/cycle",
     "unit": "Hz/cycle",
     "unit_recovered": false,
     "quantity": "growth_per_cycle",
     "axis_role": "output",
     "axis_kind": "output",
     "normalization_definition": null,
     "comparison_group": "growth_per_cycle",
     "evidence": [],
     "status": "resolved",
     "unresolved_reason": null
    }
   },
   "canonical": {
    "x": {
     "comparison_group": "pulse_time",
     "quantity": "pulse_time",
     "unit": "s",
     "values": [
      0.5,
      1.0,
      2.0,
      4.0,
      7.0
     ],
     "normalization_definition": null
    },
    "y": null
   },
   "projections": {
    "x": [],
    "y": []
   },
   "transformations": [
    {
     "axis": "x",
     "rule_id": "identity_canonical_mapping",
     "rule_version": "1.0.0",
     "type": "identity_canonical_mapping",
     "formula": "identity",
     "status": "already_canonical",
     "normalization_definition": null,
     "comparison_group": "pulse_time",
     "original_value": null,
     "original_unit": "s",
     "canonical_value": null,
     "canonical_unit": "s",
     "context": {},
     "unresolved_reason": null,
     "confidence": 1.0,
     "assumptions": [],
     "invertible": true,
     "source": {
      "paper_id": "10.3762_bjnano.14.89",
      "doi": "10.3762_bjnano.14.89",
      "figure": "3",
      "panel": "a",
      "series": "Average frequency change",
      "series_index": 0,
      "axis": "x",
      "source_file": "papers/10.3762_bjnano.14.89/extracted/figure_data.json",
      "json_pointer": "/figures/2/panels/0/series/0/points",
      "source_checksum": "sha256:901d5aab79002b57428e74823a0d41ed3d8162691b8b70d02cf3ad055ba0bc6f",
      "experiment_id": "10.3762_bjnano.14.89__Fig3a"
     },
     "created_by": "pipeline/canonical/build_canonical.py",
     "code_version": "3848481+dirty",
     "created_at": 1786465364
    },
    {
     "axis": "y",
     "rule_id": "axis_semantic_resolution",
     "rule_version": "1.0.0",
     "type": "axis_semantic_resolution",
     "formula": null,
     "status": "unsupported",
     "normalization_definition": null,
     "comparison_group": "growth_per_cycle",
     "original_value": null,
     "original_unit": "Hz/cycle",
     "canonical_value": null,
     "canonical_unit": "nm/cycle",
     "context": {},
     "unresolved_reason": "unit 'Hz/cycle' is not a recognised, convertible unit (arbitrary/uncalibrated or unparseable)",
     "confidence": 0.0,
     "assumptions": [],
     "invertible": null,
     "source": {
      "paper_id": "10.3762_bjnano.14.89",
      "doi": "10.3762_bjnano.14.89",
      "figure": "3",
      "panel": "a",
      "series": "Average frequency change",
      "series_index": 0,
      "axis": "y",
      "source_file": "papers/10.3762_bjnano.14.89/extracted/figure_data.json",
      "json_pointer": "/figures/2/panels/0/series/0/points",
      "source_checksum": "sha256:901d5aab79002b57428e74823a0d41ed3d8162691b8b70d02cf3ad055ba0bc6f",
      "experiment_id": "10.3762_bjnano.14.89__Fig3a"
     },
     "created_by": "pipeline/canonical/build_canonical.py",
     "code_version": "3848481+dirty",
     "created_at": 1786465364
    }
   ],
   "granularity": {
    "axis_role": "condition",
    "previous_representation": "trace",
    "resolved_representation": "series",
    "changed": true,
    "reason": "x axis 'pulse_time' is an ontology condition; each point is one experiment",
    "n_points": 5
   },
   "context_available": [
    "deposition_temperature",
    "growth_per_cycle",
    "molecular_mass",
    "pulse_time",
    "temperature"
   ]
  },
  {
   "curve_id": "10.3762_bjnano.14.89::F4::a::0::f3p0",
   "source": {
    "paper_id": "10.3762_bjnano.14.89",
    "doi": "10.3762_bjnano.14.89",
    "figure": "4",
    "figure_index": "5",
    "panel": "a",
    "series": "GPC",
    "series_index": 0,
    "series_axis": "",
    "source_file": "papers/10.3762_bjnano.14.89/extracted/figure_data.json",
    "json_pointer": "/figures/3/panels/0/series/0",
    "source_checksum": "sha256:901d5aab79002b57428e74823a0d41ed3d8162691b8b70d02cf3ad055ba0bc6f",
    "linked_experiment_ids": [
     "10.3762_bjnano.14.89__Fig4a__case00"
    ],
    "data_source": "measured",
    "caption": "Figure 4: SnO2 film GPC as function of the number of ALD cycles."
   },
   "raw": {
    "x": {
     "label": "Number of ALD cycles",
     "quantity": "cycle_number",
     "unit": "cycles",
     "log": false
    },
    "y": {
     "label": "Growth per cycle, nm/cycle",
     "quantity": "growth_per_cycle",
     "unit": "nm/cycle",
     "log": false
    },
    "points": [
     [
      50,
      0.26
     ],
     [
      100,
      0.24
     ],
     [
      150,
      0.25
     ],
     [
      200,
      0.25
     ],
     [
      400,
      0.27
     ],
     [
      600,
      0.23
     ],
     [
      1000,
      0.26
     ]
    ]
   },
   "semantics": {
    "x": {
     "raw_quantity": "cycle_number",
     "raw_unit": "cycles",
     "raw_label": "Number of ALD cycles",
     "unit": "cycles",
     "unit_recovered": false,
     "quantity": "cycle_number",
     "axis_role": "coordinate",
     "axis_kind": "coordinate",
     "normalization_definition": null,
     "comparison_group": "cycle_count",
     "evidence": [],
     "status": "resolved",
     "unresolved_reason": null
    },
    "y": {
     "raw_quantity": "growth_per_cycle",
     "raw_unit": "nm/cycle",
     "raw_label": "Growth per cycle, nm/cycle",
     "unit": "nm/cycle",
     "unit_recovered": false,
     "quantity": "growth_per_cycle",
     "axis_role": "output",
     "axis_kind": "output",
     "normalization_definition": null,
     "comparison_group": "growth_per_cycle",
     "evidence": [],
     "status": "resolved",
     "unresolved_reason": null
    }
   },
   "canonical": {
    "x": {
     "comparison_group": "cycle_count",
     "quantity": "cycle_number",
     "unit": "cycle",
     "values": [
      50,
      100,
      150,
      200,
      400,
      600,
      1000
     ],
     "normalization_definition": null
    },
    "y": {
     "comparison_group": "growth_per_cycle",
     "quantity": "growth_per_cycle",
     "unit": "nm/cycle",
     "values": [
      0.26,
      0.24,
      0.25,
      0.25,
      0.27,
      0.23,
      0.26
     ],
     "normalization_definition": null
