Repository: seul22lee/PSED

# PSED — Process–Structure Extraction Database

PSED turns published ALD papers into a structured, provenance-carrying knowledge
base: what was deposited, under which conditions, measured how, and with what
result — each record traceable to the figure, caption, table or sentence it came
from.

**This directory is self-contained.** Copy `psed_v1/` into an empty repository,
install `requirements.txt`, and every supported command runs. Nothing here
imports, reads or resolves a path into any pre-`psed_v1` tree; that is enforced
by `tests/integration/test_standalone.py`.

File: psed_v1/papers/10.1021_acs.chemmater.2c01154/extracted/records.json (part 1 of 2)
[
 {
  "doi": "10.1021_acs.chemmater.2c01154",
  "material": "MoS2",
  "material_raw": "0",
  "phase": null,
  "series_axis": "H2 flow ratio",
  "series_value": "0",
  "series_kind": "numeric_sweep",
  "series_value_num": 0.0,
  "series_unit": null,
  "measurand": {
   "quantity": "Intensity",
   "unit": "a.u."
  },
  "coordinate": "Raman shift",
  "coordinate_unit": "cm^-1",
  "points": [
   [
    300,
    10.2
   ],
   [
    320,
    10.0
   ],
   [
    340,
    10.8
   ],
   [
    360,
    13.5
   ],
   [
    370,
    15.1
   ],
   [
    380,
    14.8
   ],
   [
    390,
    13.2
   ],
   [
    400,
    14.0
   ],
   [
    410,
    13.1
   ],
   [
    420,
    11.5
   ],
   [
    440,
    10.8
   ],
   [
    460,
    10.2
   ],
   [
    480,
    11.0
   ],
   [
    500,
    12.5
   ],
   [
    510,
    15.0
   ],
   [
    518,
    55.0
   ],
   [
    520,
    80.0
   ],
   [
    522,
    50.0
   ],
   [
    530,
    11.2
   ],
   [
    550,
    10.5
   ]
  ],
  "controlled": {
   "temperature": "150 \u00b0C",
   "cycle_number": 140
  },
  "chemistry": {
   "precursors": [],
   "coreactants": [
    "H2"
   ]
  },
  "source": "measured",
  "study_type": "experimental",
  "provenance": {
   "figure": "Fig 1",
   "figure_number": "1",
   "fig_docling_index": "10",
   "panel": "a",
   "caption": "Figure 1. Illustration of the PEALD process and its ability to deposit crystalline, wafer-scale MoS 2 films of controlled thicknesses at low temperatures. (a) Schematic of the process and Raman spectr",
   "extractor": "vision-llm"
  }
 },
 {
  "doi": "10.1021_acs.chemmater.2c01154",
  "material": "MoS2",
  "material_raw": "0.20",
  "phase": null,
  "series_axis": "H2 flow ratio",
  "series_value": "0.20",
  "series_kind": "numeric_sweep",
  "series_value_num": 0.2,
  "series_unit": null,
  "measurand": {
   "quantity": "Intensity",
   "unit": "a.u."
  },
  "coordinate": "Raman shift",
  "coordinate_unit": "cm^-1",
  "points": [
   [
    300,
    21.0
   ],
   [
    320,
    20.8
   ],
   [
    340,
    21.5
   ],
   [
    360,
    23.0
   ],
   [
    370,
    24.5
   ],
   [
    380,
    26.2
   ],
   [
    390,
    25.0
   ],
   [
    400,
    25.8
   ],
   [
    410,
    24.2
   ],
   [
    430,
    21.8
   ],
   [
    450,
    22.0
   ],
   [
    470,
    22.5
   ],
   [
    490,
    23.8
   ],
   [
    510,
    26.0
   ],
   [
    518,
    65.0
   ],
   [
    520,
    90.0
   ],
   [
    522,
    60.0
   ],
   [
    530,
    22.0
   ],
   [
    550,
    21.2
   ]
  ],
  "controlled": {
   "temperature": "150 \u00b0C",
   "cycle_number": 140
  },
  "chemistry": {
   "precursors": [],
   "coreactants": [
    "H2"
   ]
  },
  "source": "measured",
  "study_type": "experimental",
  "provenance": {
   "figure": "Fig 1",
   "figure_number": "1",
   "fig_docling_index": "10",
   "panel": "a",
   "caption": "Figure 1. Illustration of the PEALD process and its ability to deposit crystalline, wafer-scale MoS 2 films of controlled thicknesses at low temperatures. (a) Schematic of the process and Raman spectr",
   "extractor": "vision-llm"
  }
 },
 {
  "doi": "10.1021_acs.chemmater.2c01154",
  "material": "MoS2",
  "material_raw": "0.50",
  "phase": null,
  "series_axis": "H2 flow ratio",
  "series_value": "0.50",
  "series_kind": "numeric_sweep",
  "series_value_num": 0.5,
  "series_unit": null,
  "measurand": {
   "quantity": "Intensity",
   "unit": "a.u."
  },
  "coordinate": "Raman shift",
  "coordinate_unit": "cm^-1",
  "points": [
   [
    300,
    31.5
   ],
   [
    320,
    31.2
   ],
   [
    340,
    32.0
   ],
   [
    360,
    33.8
   ],
   [
    370,
    35.2
   ],
   [
    380,
    37.0
   ],
   [
    390,
    35.5
   ],
   [
    400,
    36.8
   ],
   [
    410,
    35.0
   ],
   [
    430,
    32.5
   ],
   [
    450,
    32.8
   ],
   [
    470,
    33.2
   ],
   [
    490,
    34.5
   ],
   [
    510,
    36.5
   ],
   [
    518,
    75.0
   ],
   [
    520,
    98.0
   ],
   [
    522,
    70.0
   ],
   [
    530,
    32.5
   ],
   [
    550,
    31.8
   ]
  ],
  "controlled": {
   "temperature": "150 \u00b0C",
   "cycle_number": 140
  },
  "chemistry": {
   "precursors": [],
   "coreactants": [
    "H2"
   ]
  },
  "source": "measured",
  "study_type": "experimental",
  "provenance": {
   "figure": "Fig 1",
   "figure_number": "1",
   "fig_docling_index": "10",
   "panel": "a",
   "caption": "Figure 1. Illustration of the PEALD process and its ability to deposit crystalline, wafer-scale MoS 2 films of controlled thicknesses at low temperatures. (a) Schematic of the process and Raman spectr",
   "extractor": "vision-llm"
  }
 },
 {
  "doi": "10.1021_acs.chemmater.2c01154",
  "material": "MoS2",
  "material_raw": "0.65",
  "phase": null,
  "series_axis": "H2 flow ratio",
  "series_value": "0.65",
  "series_kind": "numeric_sweep",
  "series_value_num": 0.65,
  "series_unit": null,
  "measurand": {
   "quantity": "Intensity",
   "unit": "a.u."
  },
  "coordinate": "Raman shift",
  "coordinate_unit": "cm^-1",
  "points": [
   [
    300,
    42.0
   ],
   [
    320,
    41.8
   ],
   [
    340,
    42.5
   ],
   [
    360,
    43.5
   ],
   [
    375,
    46.0
   ],
   [
    383,
    49.5
   ],
   [
    390,
    46.2
   ],
   [
    400,
    48.0
   ],
   [
    405,
    53.5
   ],
   [
    415,
    46.0
   ],
   [
    430,
    43.0
   ],
   [
    450,
    43.2
   ],
   [
    470,
    43.8
   ],
   [
    490,
    45.0
   ],
   [
    510,
    47.0
   ],
   [
    518,
    85.0
   ],
   [
    520,
    100.0
   ],
   [
    522,
    80.0
   ],
   [
    530,
    43.0
   ],
   [
    550,
    42.2
   ]
  ],
  "controlled": {
   "temperature": "150 \u00b0C",
   "cycle_number": 140
  },
  "chemistry": {
   "precursors": [],
   "coreactants": [
    "H2"
   ]
  },
  "source": "measured",
  "study_type": "experimental",
  "provenance": {
   "figure": "Fig 1",
   "figure_number": "1",
   "fig_docling_index": "10",
   "panel": "a",
   "caption": "Figure 1. Illustration of the PEALD process and its ability to deposit crystalline, wafer-scale MoS 2 films of controlled thicknesses at low temperatures. (a) Schematic of the process and Raman spectr",
   "extractor": "vision-llm"
  }
 },
 {
  "doi": "10.1021_acs.chemmater.2c01154",
  "material": "MoS2",
  "material_raw": "0.80",
  "phase": null,
  "series_axis": "H2 flow ratio",
  "series_value": "0.80",
  "series_kind": "numeric_sweep",
  "series_value_num": 0.8,
  "series_unit": null,
  "measurand": {
   "quantity": "Intensity",
   "unit": "a.u."
  },
  "coordinate": "Raman shift",
  "coordinate_unit": "cm^-1",
  "points": [
   [
    300,
    52.5
   ],
   [
    320,
    52.2
   ],
   [
    340,
    53.0
   ],
   [
    360,
    54.0
   ],
   [
    375,
    57.5
   ],
   [
    383,
    63.8
   ],
   [
    390,
    58.0
   ],
   [
    400,
    62.0
   ],
   [
    405,
    73.2
   ],
   [
    415,
    57.5
   ],
   [
    430,
    53.5
   ],
   [
    450,
    53.8
   ],
   [
    470,
    54.2
   ],
   [
    490,
    55.5
   ],
   [
    510,
    57.5
   ],
   [
    518,
    92.0
   ],
   [
    520,
    100.0
   ],
   [
    522,
    88.0
   ],
   [
    530,
    53.5
   ],
   [
    550,
    52.8
   ]
  ],
  "controlled": {
   "temperature": "150 \u00b0C",
   "cycle_number": 140
  },
  "chemistry": {
   "precursors": [],
   "coreactants": [
    "H2"
   ]
  },
  "source": "measured",
  "study_type": "experimental",
  "provenance": {
   "figure": "Fig 1",
   "figure_number": "1",
   "fig_docling_index": "10",
   "panel": "a",
   "caption": "Figure 1. Illustration of the PEALD process and its ability to deposit crystalline, wafer-scale MoS 2 films of controlled thicknesses at low temperatures. (a) Schematic of the process and Raman spectr",
   "extractor": "vision-llm"
  }
 },
 {
  "doi": "10.1021_acs.chemmater.2c01154",
  "material": "MoS2",
  "material_raw": "0.94",
  "phase": null,
  "series_axis": "H2 flow ratio",
  "series_value": "0.94",
  "series_kind": "numeric_sweep",
  "series_value_num": 0.94,
  "series_unit": null,
  "measurand": {
   "quantity": "Intensity",
   "unit": "a.u."
  },
  "coordinate": "Raman shift",
  "coordinate_unit": "cm^-1",
  "points": [
   [
    300,
    63.0
   ],
   [
    320,
    62.8
   ],
   [
    340,
    63.5
   ],
   [
    360,
    64.8
   ],
   [
    375,
    68.0
   ],
   [
    383,
    73.5
   ],
   [
    390,
    68.5
   ],
   [
    400,
    72.5
   ],
   [
    405,
    82.0
   ],
   [
    415,
    68.0
   ],
   [
    430,
    64.0
   ],
   [
    450,
    64.2
   ],
   [
    470,
    64.8
   ],
   [
    490,
    66.0
   ],
   [
    510,
    68.0
   ],
   [
    518,
    96.0
   ],
   [
    520,
    100.0
   ],
   [
    522,
    92.0
   ],
   [
    530,
    64.0
   ],
   [
    550,
    63.2
   ]
  ],
  "controlled": {
   "temperature": "150 \u00b0C",
   "cycle_number": 140
  },
  "chemistry": {
   "precursors": [],
   "coreactants": [
    "H2"
   ]
  },
  "source": "measured",
  "study_type": "experimental",
  "provenance": {
   "figure": "Fig 1",
   "figure_number": "1",
   "fig_docling_index": "10",
   "panel": "a",
   "caption": "Figure 1. Illustration of the PEALD process and its ability to deposit crystalline, wafer-scale MoS 2 films of controlled thicknesses at low temperatures. (a) Schematic of the process and Raman spectr",
   "extractor": "vision-llm"
  }
 },
 {
  "doi": "10.1021_acs.chemmater.2c01154",
  "material": "MoS2",
  "material_raw": "SiO2/Si",
  "phase": null,
  "series_axis": "number of cycles",
  "series_value": "SiO2/Si",
  "series_kind": "categorical",
  "series_value_num": null,
  "series_unit": null,
  "measurand": {
   "quantity": "Intensity",
   "unit": "a.u."
  },
  "coordinate": "Raman shift",
  "coordinate_unit": "cm^-1",
  "points": [
   [
    350,
    0.01
   ],
   [
    360,
    0.01
   ],
   [
    370,
    0.01
   ],
   [
    380,
    0.01
   ],
   [
    390,
    0.01
   ],
   [
    400,
    0.01
   ],
   [
    410,
    0.01
   ],
   [
    420,
    0.01
   ],
   [
    430,
    0.01
   ]
  ],
  "controlled": {
   "temperature": "150 \u00b0C"
  },
  "chemistry": {
   "precursors": [],
   "coreactants": [
    "H2"
   ]
  },
  "source": "measured",
  "study_type": "experimental",
  "provenance": {
   "figure": "Fig 1",
   "figure_number": "1",
   "fig_docling_index": "10",
   "panel": "b",
   "caption": "Figure 1. Illustration of the PEALD process and its ability to deposit crystalline, wafer-scale MoS 2 films of controlled thicknesses at low temperatures. (a) Schematic of the process and Raman spectr",
   "extractor": "vision-llm"
  }
 },
 {
  "doi": "10.1021_acs.chemmater.2c01154",
  "material": "MoS2",
  "material_raw": "10 cyc (0.9 nm)",
  "phase": null,
  "series_axis": "number of cycles",
  "series_value": "10 cyc (0.9 nm)",
  "series_kind": "categorical",
  "series_value_num": null,
  "series_unit": null,
  "measurand": {
   "quantity": "Intensity",
   "unit": "a.u."
  },
  "coordinate": "Raman shift",
  "coordinate_unit": "cm^-1",
  "points": [
   [
    350,
    0.02
   ],
   [
    360,
    0.021
   ],
   [
    370,
    0.023
   ],
   [
    380,
    0.028
   ],
   [
    383,
    0.032
   ],
   [
    390,
    0.028
   ],
   [
    400,
    0.035
   ],
   [
    405,
    0.062
   ],
   [
    410,
    0.04
   ],
   [
    420,
    0.025
   ],
   [
    430,
    0.022
   ]
  ],
  "controlled": {
   "temperature": "150 \u00b0C"
  },
  "chemistry": {
   "precursors": [],
   "coreactants": [
    "H2"
   ]
  },
  "source": "measured",
  "study_type": "experimental",
  "provenance": {
   "figure": "Fig 1",
   "figure_number": "1",
   "fig_docling_index": "10",
   "panel": "b",
   "caption": "Figure 1. Illustration of the PEALD process and its ability to deposit crystalline, wafer-scale MoS 2 films of controlled thicknesses at low temperatures. (a) Schematic of the process and Raman spectr",
   "extractor": "vision-llm"
  }
 },
 {
  "doi": "10.1021_acs.chemmater.2c01154",
  "material": "MoS2",
  "material_raw": "20 cyc (1.6 nm)",
  "phase": null,
  "series_axis": "number of cycles",
  "series_value": "20 cyc (1.6 nm)",
  "series_kind": "categorical",
  "series_value_num": null,
  "series_unit": null,
  "measurand": {
   "quantity": "Intensity",
   "unit": "a.u."
  },
  "coordinate": "Raman shift",
  "coordinate_unit": "cm^-1",
  "points": [
   [
    350,
    0.035
   ],
   [
    360,
    0.037
   ],
   [
    370,
    0.042
   ],
   [
    380,
    0.062
   ],
   [
    383,
    0.081
   ],
   [
    390,
    0.058
   ],
   [
    400,
    0.085
   ],
   [
    405,
    0.158
   ],
   [
    410,
    0.092
   ],
   [
    420,
    0.045
   ],
   [
    430,
    0.038
   ]
  ],
  "controlled": {
   "temperature": "150 \u00b0C"
  },
  "chemistry": {
   "precursors": [],
   "coreactants": [
    "H2"
   ]
  },
  "source": "measured",
  "study_type": "experimental",
  "provenance": {
   "figure": "Fig 1",
   "figure_number": "1",
   "fig_docling_index": "10",
   "panel": "b",
   "caption": "Figure 1. Illustration of the PEALD process and its ability to deposit crystalline, wafer-scale MoS 2 films of controlled thicknesses at low temperatures. (a) Schematic of the process and Raman spectr",
   "extractor": "vision-llm"
  }
 },
 {
  "doi": "10.1021_acs.chemmater.2c01154",
  "material": "MoS2",
  "material_raw": "30 cyc (2.6 nm)",
  "phase": null,
  "series_axis": "number of cycles",
  "series_value": "30 cyc (2.6 nm)",
  "series_kind": "categorical",
  "series_value_num": null,
  "series_unit": null,
  "measurand": {
   "quantity": "Intensity",
   "unit": "a.u."
  },
  "coordinate": "Raman shift",
  "coordinate_unit": "cm^-1",
  "points": [
   [
    350,
    0.05
   ],
   [
    360,
    0.053
   ],
   [
    370,
    0.062
   ],
   [
    380,
    0.105
   ],
   [
    383,
    0.132
   ],
   [
    390,
    0.088
   ],
   [
    400,
    0.135
   ],
   [
    405,
    0.248
   ],
   [
    410,
    0.142
   ],
   [
    420,
    0.065
   ],
   [
    430,
    0.052
   ]
  ],
  "controlled": {
   "temperature": "150 \u00b0C"
  },
  "chemistry": {
   "precursors": [],
   "coreactants": [
    "H2"
   ]
  },
  "source": "measured",
  "study_type": "experimental",
  "provenance": {
   "figure": "Fig 1",
   "figure_number": "1",
   "fig_docling_index": "10",
   "panel": "b",
   "caption": "Figure 1. Illustration of the PEALD process and its ability to deposit crystalline, wafer-scale MoS 2 films of controlled thicknesses at low temperatures. (a) Schematic of the process and Raman spectr",
   "extractor": "vision-llm"
  }
 },
 {
  "doi": "10.1021_acs.chemmater.2c01154",
  "material": "MoS2",
  "material_raw": "50 cyc (4.8 nm)",
  "phase": null,
  "series_axis": "number of cycles",
  "series_value": "50 cyc (4.8 nm)",
  "series_kind": "categorical",
  "series_value_num": null,
  "series_unit": null,
  "measurand": {
   "quantity": "Intensity",
   "unit": "a.u."
  },
  "coordinate": "Raman shift",
  "coordinate_unit": "cm^-1",
  "points": [
   [
    350,
    0.07
   ],
   [
    360,
    0.075
   ],
   [
    370,
    0.088
   ],
   [
    380,
    0.138
   ],
   [
    383,
    0.162
   ],
   [
    390,
    0.118
   ],
   [
    400,
    0.185
   ],
   [
    405,
    0.318
   ],
   [
    410,
    0.192
   ],
   [
    420,
    0.092
   ],
   [
    430,
    0.072
   ]
  ],
  "controlled": {
   "temperature": "150 \u00b0C"
  },
  "chemistry": {
   "precursors": [],
   "coreactants": [
    "H2"
   ]
  },
  "source": "measured",
  "study_type": "experimental",
  "provenance": {
   "figure": "Fig 1",
   "figure_number": "1",
   "fig_docling_index": "10",
   "panel": "b",
   "caption": "Figure 1. Illustration of the PEALD process and its ability to deposit crystalline, wafer-scale MoS 2 films of controlled thicknesses at low temperatures. (a) Schematic of the process and Raman spectr",
   "extractor": "vision-llm"
  }
 },
 {
  "doi": "10.1021_acs.chemmater.2c01154",
  "material": "MoS2",
  "material_raw": "Amorphous",
  "phase": null,
  "series_axis": "Crystallinity",
  "series_value": "Amorphous",
  "series_kind": "categorical",
  "series_value_num": null,
  "series_unit": null,
  "measurand": {
   "quantity": "deposition_temperature",
   "unit": "\u00b0C"
  },
  "coordinate": "H2 flow ratio",
  "coordinate_unit": "",
  "points": [
   [
    0,
    150
   ],
   [
    0,
    200
   ],
   [
    0,
    250
   ],
   [
    0.2,
    50
   ],
   [
    0.2,
    100
   ],
   [
    0.2,
    150
   ],
   [
    0.2,
    200
   ],
   [
    0.2,
    250
   ],
   [
    0.35,
    250
   ],
   [
    0.5,
    100
   ],
   [
    0.5,
    150
   ],
   [
    0.5,
    200
   ],
   [
    0.65,
    100
   ],
   [
    0.8,
    50
   ]
  ],
  "controlled": {},
  "chemistry": {
   "precursors": [],
   "coreactants": [
    "H2"
   ]
  },
  "source": "measured",
  "study_type": "experimental",
  "provenance": {
   "figure": "Fig 2",
   "figure_number": "2",
   "fig_docling_index": "11",
   "panel": "a",
   "caption": "Figure 2. Effect of H 2 flow ratio and deposition temperature on film crystallinity as analyzed by Raman spectroscopy. The films were deposited using 100 -140 ALD cycles.",
   "extractor": "vision-llm"
  }
 },
 {
  "doi": "10.1021_acs.chemmater.2c01154",
  "material": "MoS2",
  "material_raw": "Crystalline",
  "phase": null,
  "series_axis": "Crystallinity",
  "series_value": "Crystalline",
  "series_kind": "categorical",
  "series_value_num": null,
  "series_unit": null,
  "measurand": {
   "quantity": "deposition_temperature",
   "unit": "\u00b0C"
  },
  "coordinate": "H2 flow ratio",
  "coordinate_unit": "",
  "points": [
   [
    0.2,
    300
   ],
   [
    0.2,
    350
   ],
   [
    0.2,
    450
   ],
   [
    0.5,
    250
   ],
   [
    0.5,
    350
   ],
   [
    0.65,
    150
   ],
   [
    0.65,
    200
   ],
   [
    0.65,
    250
   ],
   [
    0.8,
    100
   ],
   [
    0.8,
    150
   ],
   [
    0.8,
    200
   ],
   [
    0.8,
    250
   ],
   [
    0.8,
    350
   ],
   [
    0.8,
    450
   ],
   [
    0.94,
    100
   ],
   [
    0.94,
    150
   ],
   [
    0.94,
    200
   ],
   [
    0.94,
    250
   ]
  ],
  "controlled": {},
  "chemistry": {
   "precursors": [],
   "coreactants": [
    "H2"
   ]
  },
  "source": "measured",
  "study_type": "experimental",
  "provenance": {
   "figure": "Fig 2",
   "figure_number": "2",
   "fig_docling_index": "11",
   "panel": "a",
   "caption": "Figure 2. Effect of H 2 flow ratio and deposition temperature on film crystallinity as analyzed by Raman spectroscopy. The films were deposited using 100 -140 ALD cycles.",
   "extractor": "vision-llm"
  }
 },
 {
  "doi": "10.1021_acs.chemmater.2c01154",
  "material": "MoS2",
  "material_raw": "50 \u00b0C",
  "phase": null,
  "series_axis": "deposition_temperature",
  "series_value": "50 \u00b0C",
  "series_kind": "numeric_sweep",
  "series_value_num": 50.0,
  "series_unit": "\u00b0C",
  "measurand": {
   "quantity": "XPS S/Mo ratio",
   "unit": ""
  },
  "coordinate": "H2 flow ratio",
  "coordinate_unit": "",
  "points": [
   [
    0.2,
    7.3
   ],
   [
    0.8,
    2.0
   ]
  ],
  "controlled": {},
  "chemistry": {
   "precursors": [],
   "coreactants": [
    "H2"
   ]
  },
  "source": "measured",
  "study_type": "experimental",
  "provenance": {
   "figure": "Fig 4",
   "figure_number": "4",
   "fig_docling_index": "13",
   "panel": "a",
   "caption": "Figure 4. Effect of the H2 flow ratio on film stoichiometry and correlation of stoichiometry and crystallinity as shown by a heat map of S/Mo atomic ratio analyzed by XPS (the three regions identified",
   "extractor": "vision-llm"
  }
 },
 {
  "doi": "10.1021_acs.chemmater.2c01154",
  "material": "MoS2",
  "material_raw": "100 \u00b0C",
  "phase": null,
  "series_axis": "deposition_temperature",
  "series_value": "100 \u00b0C",
  "series_kind": "numeric_sweep",
  "series_value_num": 100.0,
  "series_unit": "\u00b0C",
  "measurand": {
   "quantity": "XPS S/Mo ratio",
   "unit": ""
  },
  "coordinate": "H2 flow ratio",
  "coordinate_unit": "",
  "points": [
   [
    0.2,
    4.6
   ],
   [
    0.5,
    3.6
   ],
   [
    0.65,
    2.2
   ],
   [
    0.8,
    1.8
   ],
   [
    0.94,
    1.4
   ]
  ],
  "controlled": {},
  "chemistry": {
   "precursors": [],
   "coreactants": [
    "H2"
   ]
  },
  "source": "measured",
  "study_type": "experimental",
  "provenance": {
   "figure": "Fig 4",
   "figure_number": "4",
   "fig_docling_index": "13",
   "panel": "a",
   "caption": "Figure 4. Effect of the H2 flow ratio on film stoichiometry and correlation of stoichiometry and crystallinity as shown by a heat map of S/Mo atomic ratio analyzed by XPS (the three regions identified",
   "extractor": "vision-llm"
  }
 },
 {
  "doi": "10.1021_acs.chemmater.2c01154",
  "material": "MoS2",
  "material_raw": "150 \u00b0C",
  "phase": null,
  "series_axis": "deposition_temperature",
  "series_value": "150 \u00b0C",
  "series_kind": "numeric_sweep",
  "series_value_num": 150.0,
  "series_unit": "\u00b0C",
  "measurand": {
   "quantity": "XPS S/Mo ratio",
   "unit": ""
  },
  "coordinate": "H2 flow ratio",
  "coordinate_unit": "",
  "points": [
   [
    0.0,
    3.6
   ],
   [
    0.2,
    3.5
   ],
   [
    0.5,
    3.0
   ],
   [
    0.65,
    2.1
   ],
   [
    0.8,
    1.9
   ],
   [
    0.94,
    1.3
   ]
  ],
  "controlled": {},
  "chemistry": {
   "precursors": [],
   "coreactants": [
    "H2"
   ]
  },
  "source": "measured",
  "study_type": "experimental",
  "provenance": {
   "figure": "Fig 4",
   "figure_number": "4",
   "fig_docling_index": "13",
   "panel": "a",
   "caption": "Figure 4. Effect of the H2 flow ratio on film stoichiometry and correlation of stoichiometry and crystallinity as shown by a heat map of S/Mo atomic ratio analyzed by XPS (the three regions identified",
   "extractor": "vision-llm"
  }
 },
 {
  "doi": "10.1021_acs.chemmater.2c01154",
  "material": "MoS2",
  "material_raw": "200 \u00b0C",
  "phase": null,
  "series_axis": "deposition_temperature",
  "series_value": "200 \u00b0C",
  "series_kind": "numeric_sweep",
  "series_value_num": 200.0,
  "series_unit": "\u00b0C",
  "measurand": {
   "quantity": "XPS S/Mo ratio",
   "unit": ""
  },
  "coordinate": "H2 flow ratio",
  "coordinate_unit": "",
  "points": [
   [
    0.0,
    3.1
   ],
   [
    0.2,
    3.0
   ],
   [
    0.5,
    2.5
   ],
   [
    0.65,
    2.2
   ],
   [
    0.8,
    1.9
   ],
   [
    0.94,
    1.3
   ]
  ],
  "controlled": {},
  "chemistry": {
   "precursors": [],
   "coreactants": [
    "H2"
   ]
  },
  "source": "measured",
  "study_type": "experimental",
  "provenance": {
   "figure": "Fig 4",
   "figure_number": "4",
   "fig_docling_index": "13",
   "panel": "a",
   "caption": "Figure 4. Effect of the H2 flow ratio on film stoichiometry and correlation of stoichiometry and crystallinity as shown by a heat map of S/Mo atomic ratio analyzed by XPS (the three regions identified",
   "extractor": "vision-llm"
  }
 },
 {
  "doi": "10.1021_acs.chemmater.2c01154",
  "material": "MoS2",
  "material_raw": "250 \u00b0C",
  "phase": null,
  "series_axis": "deposition_temperature",
  "series_value": "250 \u00b0C",
  "series_kind": "numeric_sweep",
  "series_value_num": 250.0,
  "series_unit": "\u00b0C",
  "measurand": {
   "quantity": "XPS S/Mo ratio",
   "unit": ""
  },
  "coordinate": "H2 flow ratio",
  "coordinate_unit": "",
  "points": [
   [
    0.0,
    2.8
   ],
   [
    0.2,
    2.7
   ],
   [
    0.35,
    2.5
   ],
   [
    0.5,
    2.2
   ],
   [
    0.65,
    2.1
   ],
   [
    0.8,
    1.9
   ],
   [
    0.94,
    1.3
   ]
  ],
  "controlled": {},
  "chemistry": {
   "precursors": [],
   "coreactants": [
    "H2"
   ]
  },
  "source": "measured",
  "study_type": "experimental",
  "provenance": {
   "figure": "Fig 4",
   "figure_number": "4",
   "fig_docling_index": "13",
   "panel": "a",
   "caption": "Figure 4. Effect of the H2 flow ratio on film stoichiometry and correlation of stoichiometry and crystallinity as shown by a heat map of S/Mo atomic ratio analyzed by XPS (the three regions identified",
   "extractor": "vision-llm"
  }
 },
 {
  "doi": "10.1021_acs.chemmater.2c01154",
  "material": "MoS2",
  "material_raw": "300 \u00b0C",
  "phase": null,
  "series_axis": "deposition_temperature",
  "series_value": "300 \u00b0C",
  "series_kind": "numeric_sweep",
  "series_value_num": 300.0,
  "series_unit": "\u00b0C",
  "measurand": {
   "quantity": "XPS S/Mo ratio",
   "unit": ""
  },
  "coordinate": "H2 flow ratio",
  "coordinate_unit": "",
  "points": [
   [
    0.2,
    2.3
   ]
  ],
  "controlled": {},
  "chemistry": {
   "precursors": [],
   "coreactants": [
    "H2"
   ]
  },
  "source": "measured",
  "study_type": "experimental",
  "provenance": {
   "figure": "Fig 4",
   "figure_number": "4",
   "fig_docling_index": "13",
   "panel": "a",
   "caption": "Figure 4. Effect of the H2 flow ratio on film stoichiometry and correlation of stoichiometry and crystallinity as shown by a heat map of S/Mo atomic ratio analyzed by XPS (the three regions identified",
   "extractor": "vision-llm"
  }
 },
 {
  "doi": "10.1021_acs.chemmater.2c01154",
  "material": "MoS2",
  "material_raw": "350 \u00b0C",
  "phase": null,
  "series_axis": "deposition_temperature",
  "series_value": "350 \u00b0C",
  "series_kind": "numeric_sweep",
  "series_value_num": 350.0,
  "series_unit": "\u00b0C",
  "measurand": {
   "quantity": "XPS S/Mo ratio",
   "unit": ""
  },
  "coordinate": "H2 flow ratio",
  "coordinate_unit": "",
  "points": [
   [
    0.2,
    2.1
   ],
   [
    0.5,
    2.2
   ],
   [
    0.8,
    1.9
   ]
  ],
  "controlled": {},
  "chemistry": {
   "precursors": [],
   "coreactants": [
    "H2"
   ]
  },
  "source": "measured",
  "study_type": "experimental",
  "provenance": {
   "figure": "Fig 4",
   "figure_number": "4",
   "fig_docling_index": "13",
   "panel": "a",
   "caption": "Figure 4. Effect of the H2 flow ratio on film stoichiometry and correlation of stoichiometry and crystallinity as shown by a heat map of S/Mo atomic ratio analyzed by XPS (the three regions identified",
   "extractor": "vision-llm"
  }
 },
 {
  "doi": "10.1021_acs.chemmater.2c01154",
  "material": "MoS2",
  "material_raw": "450 \u00b0C",
  "phase": null,
  "series_axis": "deposition_temperature",
  "series_value": "450 \u00b0C",
  "series_kind": "numeric_sweep",
  "series_value_num": 450.0,
  "series_unit": "\u00b0C",
  "measurand": {
   "quantity": "XPS S/Mo ratio",
   "unit": ""
  },
  "coordinate": "H2 flow ratio",
  "coordinate_unit": "",
  "points": [
   [
    0.2,
    2.0
   ],
   [
    0.8,
    1.9
   ]
  ],
  "controlled": {},
  "chemistry": {
   "precursors": [],
   "coreactants": [
    "H2"
   ]
  },
  "source": "measured",
  "study_type": "experimental",
  "provenance": {
   "figure": "Fig 4",
   "figure_number": "4",
   "fig_docling_index": "13",
   "panel": "a",
   "caption": "Figure 4. Effect of the H2 flow ratio on film stoichiometry and correlation of stoichiometry and crystallinity as shown by a heat map of S/Mo atomic ratio analyzed by XPS (the three regions identified",
   "extractor": "vision-llm"
  }
 },
 {
  "doi": "10.1021_acs.chemmater.2c01154",
  "material": "MoS2",
  "material_raw": "0.94",
  "phase": null,
  "series_axis": "H2 flow ratio",
  "series_value": "0.94",
  "series_kind": "numeric_sweep",
  "series_value_num": 0.94,
  "series_unit": null,
  "measurand": {
   "quantity": "Intensity",
   "unit": "arb. u."
  },
  "coordinate": "Binding energy",
  "coordinate_unit": "eV",
  "points": [
   [
    238.0,
    80.5
   ],
   [
    237.0,
    81.2
   ],
   [
    236.0,
    82.5
   ],
   [
    235.0,
    81.8
   ],
   [
    234.0,
    83.0
   ],
   [
    233.0,
    88.5
   ],
   [
    232.5,
    92.0
   ],
   [
    232.0,
    89.8
   ],
   [
    231.0,
    85.2
   ],
   [
    230.0,
    93.0
   ],
   [
    229.3,
    98.5
   ],
   [
    228.8,
    93.2
   ],
   [
    228.0,
    82.8
   ],
   [
    227.0,
    81.5
   ],
   [
    226.0,
    80.8
   ],
   [
    225.0,
    80.3
   ],
   [
    224.0,
    80.1
   ]
  ],
  "controlled": {
   "temperature": "150 \u00b0C",
   "cycle_number": "140"
  },
  "chemistry": {
   "precursors": [],
   "coreactants": [
    "H2"
   ]
  },
  "source": "measured",
  "study_type": "experimental",
  "provenance": {
   "figure": "Fig 5",
   "figure_number": "5",
   "fig_docling_index": "14",
   "panel": "a",
   "caption": "Figure 5. Effect of the H 2 flow ratio on the chemical environment of Mo and S. XPS spectra of (a) Mo 3d/ S 2s and (b) S 2p core levels of MoS x films grown at 150 \u00b0 C using different H 2 flow ratios ",
   "extractor": "vision-llm"
  }
 },
 {
  "doi": "10.1021_acs.chemmater.2c01154",
  "material": "MoS2",
  "material_raw": "0.80",
  "phase": null,
  "series_axis": "H2 flow ratio",
  "series_value": "0.80",
  "series_kind": "numeric_sweep",
  "series_value_num": 0.8,
  "series_unit": null,
  "measurand": {
   "quantity": "Intensity",
   "unit": "arb. u."
  },
  "coordinate": "Binding energy",
  "coordinate_unit": "eV",
  "points": [
   [
    238.0,
    60.3
   ],
   [
    237.0,
    60.8
   ],
   [
    236.0,
    61.5
   ],
   [
    235.0,
    61.2
   ],
   [
    233.5,
    63.5
   ],
   [
    232.7,
    78.5
   ],
   [
    232.0,
    72.0
   ],
   [
    231.0,
    64.5
   ],
   [
    230.0,
    80.2
   ],
   [
    229.5,
    94.0
   ],
   [
    229.0,
    88.0
   ],
   [
    228.0,
    64.0
   ],
   [
    227.0,
    68.2
   ],
   [
    226.0,
    63.5
   ],
   [
    225.0,
    60.8
   ],
   [
    224.0,
    60.2
   ]
  ],
  "controlled": {
   "temperature": "150 \u00b0C",
   "cycle_number": "140"
  },
  "chemistry": {
   "precursors": [],
   "coreactants": [
    "H2"
   ]
  },
  "source": "measured",
  "study_type": "experimental",
  "provenance": {
   "figure": "Fig 5",
   "figure_number": "5",
   "fig_docling_index": "14",
   "panel": "a",
   "caption": "Figure 5. Effect of the H 2 flow ratio on the chemical environment of Mo and S. XPS spectra of (a) Mo 3d/ S 2s and (b) S 2p core levels of MoS x films grown at 150 \u00b0 C using different H 2 flow ratios ",
   "extractor": "vision-llm"
  }
 },
 {
  "doi": "10.1021_acs.chemmater.2c01154",
  "material": "MoS2",
  "material_raw": "0.65",
  "phase": null,
  "series_axis": "H2 flow ratio",
  "series_value": "0.65",
  "series_kind": "numeric_sweep",
  "series_value_num": 0.65,
  "series_unit": null,
  "measurand": {
   "quantity": "Intensity",
   "unit": "arb. u."
  },
  "coordinate": "Binding energy",
  "coordinate_unit": "eV",
  "points": [
   [
    238.0,
    40.2
   ],
   [
    237.0,
    40.5
   ],
   [
    236.0,
    40.8
   ],
   [
    234.0,
    41.5
   ],
   [
    232.8,
    56.5
   ],
   [
    232.0,
    52.0
   ],
   [
    231.0,
    44.2
   ],
   [
    229.8,
    73.5
   ],
   [
    229.2,
    68.0
   ],
   [
    228.0,
    44.5
   ],
   [
    227.0,
    46.8
   ],
   [
    226.0,
    42.5
   ],
   [
    225.0,
    40.8
   ],
   [
    224.0,
    40.2
   ]
  ],
  "controlled": {
   "temperature": "150 \u00b0C",
   "cycle_number": "140"
  },
  "chemistry": {
   "precursors": [],
   "coreactants": [
    "H2"
   ]
  },
  "source": "measured",
  "study_type": "experimental",
  "provenance": {
   "figure": "Fig 5",
   "figure_number": "5",
   "fig_docling_index": "14",
   "panel": "a",
   "caption": "Figure 5. Effect of the H 2 flow ratio on the chemical environment of Mo and S. XPS spectra of (a) Mo 3d/ S 2s and (b) S 2p core levels of MoS x films grown at 150 \u00b0 C using different H 2 flow ratios ",
   "extractor": "vision-llm"
  }
 },
 {
  "doi": "10.1021_acs.chemmater.2c01154",
  "material": "MoS2",
  "material_raw": "0.50",
  "phase": null,
  "series_axis": "H2 flow ratio",
  "series_value": "0.50",
  "series_kind": "numeric_sweep",
  "series_value_num": 0.5,
  "series_unit": null,
  "measurand": {
   "quantity": "Intensity",
   "unit": "arb. u."
  },
  "coordinate": "Binding energy",
  "coordinate_unit": "eV",
  "points": [
   [
    238.0,
    20.2
   ],
   [
    237.0,
    20.5
   ],
   [
    235.0,
    20.8
   ],
   [
    233.0,
    22.5
   ],
   [
    232.2,
    34.0
   ],
   [
    231.5,
    30.5
   ],
   [
    230.5,
    23.8
   ],
   [
    229.8,
    51.0
   ],
   [
    229.2,
    45.2
   ],
   [
    228.0,
    24.5
   ],
   [
    227.0,
    25.8
   ],
   [
    226.0,
    23.0
   ],
   [
    225.0,
    20.8
   ],
   [
    224.0,
    20.2
   ]
  ],
  "controlled": {
   "temperature": "150 \u00b0C",
   "cycle_number": "140"
  },
  "chemistry": {
   "precursors": [],
   "coreactants": [
    "H2"
   ]
  },
  "source": "measured",
  "study_type": "experimental",
  "provenance": {
   "figure": "Fig 5",
   "figure_number": "5",
   "fig_docling_index": "14",
   "panel": "a",
   "caption": "Figure 5. Effect of the H 2 flow ratio on the chemical environment of Mo and S. XPS spectra of (a) Mo 3d/ S 2s and (b) S 2p core levels of MoS x films grown at 150 \u00b0 C using different H 2 flow ratios ",
   "extractor": "vision-llm"
  }
 },
 {
  "doi": "10.1021_acs.chemmater.2c01154",
  "material": "MoS2",
  "material_raw": "0.20",
  "phase": null,
  "series_axis": "H2 flow ratio",
  "series_value": "0.20",
  "series_kind": "numeric_sweep",
  "series_value_num": 0.2,
  "series_unit": null,
  "measurand": {
   "quantity": "Intensity",
   "unit": "arb. u."
  },
  "coordinate": "Binding energy",
  "coordinate_unit": "eV",
  "points": [
   [
    238.0,
    0.2
   ],
   [
    237.0,
    0.5
   ],
   [
    235.0,
    0.8
   ],
   [
    233.0,
    2.5
   ],
   [
    232.5,
    14.5
   ],
   [
    231.8,
    11.2
   ],
   [
    230.5,
    3.8
   ],
   [
    229.5,
    31.0
   ],
   [
    229.0,
    26.5
   ],
   [
    228.0,
    5.0
   ],
   [
    227.0,
    7.5
   ],
   [
    226.0,
    4.2
   ],
   [
    225.0,
    1.2
   ],
   [
    224.0,
    0.2
   ]
  ],
  "controlled": {
   "temperature": "150 \u00b0C",
   "cycle_number": "140"
  },
  "chemistry": {
   "precursors": [],
   "coreactants": [
    "H2"
   ]
  },
  "source": "measured",
  "study_type": "experimental",
  "provenance": {
   "figure": "Fig 5",
   "figure_number": "5",
   "fig_docling_index": "14",
   "panel": "a",
   "caption": "Figure 5. Effect of the H 2 flow ratio on the chemical environment of Mo and S. XPS spectra of (a) Mo 3d/ S 2s and (b) S 2p core levels of MoS x films grown at 150 \u00b0 C using different H 2 flow ratios ",
   "extractor": "vision-llm"
  }
 },
 {
  "doi": "10.1021_acs.chemmater.2c01154",
  "material": "MoS2",
  "material_raw": "0.94",
  "phase": null,
  "series_axis": "H2 flow ratio",
  "series_value": "0.94",
  "series_kind": "numeric_sweep",
  "series_value_num": 0.94,
  "series_unit": null,
  "measurand": {
   "quantity": "Intensity",
   "unit": "arb. u."
  },
  "coordinate": "Binding energy",
  "coordinate_unit": "eV",
  "points": [
   [
    168.0,
    80.2
   ],
   [
    167.0,
    80.8
   ],
   [
    166.0,
    82.5
   ],
   [
    165.0,
    87.0
   ],
   [
    164.2,
    92.5
   ],
   [
    163.5,
    93.8
   ],
   [
    162.8,
    97.2
   ],
   [
    162.1,
    100.0
   ],
   [
    161.5,
    94.5
   ],
   [
    161.0,
    86.2
   ],
   [
    160.0,
    80.8
   ],
   [
    159.0,
    80.2
   ]
  ],
  "controlled": {
   "temperature": "150 \u00b0C",
   "cycle_number": "140"
  },
  "chemistry": {
   "precursors": [],
   "coreactants": [
    "H2"
   ]
  },
  "source": "measured",
  "study_type": "experimental",
  "provenance": {
   "figure": "Fig 5",
   "figure_number": "5",
   "fig_docling_index": "14",
   "panel": "b",
   "caption": "Figure 5. Effect of the H 2 flow ratio on the chemical environment of Mo and S. XPS spectra of (a) Mo 3d/ S 2s and (b) S 2p core levels of MoS x films grown at 150 \u00b0 C using different H 2 flow ratios ",
   "extractor": "vision-llm"
  }
 },
 {
  "doi": "10.1021_acs.chemmater.2c01154",
  "material": "MoS2",
  "material_raw": "0.80",
  "phase": null,
  "series_axis": "H2 flow ratio",
  "series_value": "0.80",
  "series_kind": "numeric_sweep",
  "series_value_num": 0.8,
  "series_unit": null,
  "measurand": {
   "quantity": "Intensity",
   "unit": "arb. u."
  },
  "coordinate": "Binding energy",
  "coordinate_unit": "eV",
  "points": [
   [
    168.0,
    60.2
   ],
   [
    167.0,
    60.5
   ],
   [
    166.0,
    61.2
   ],
   [
    165.0,
    64.0
   ],
   [
    164.2,
    73.5
   ],
   [
    163.6,
    75.0
   ],
   [
    162.8,
    86.5
   ],
   [
    162.4,
    91.5
   ],
   [
    161.8,
    82.0
   ],
   [
    161.0,
    65.5
   ],
   [
    160.0,
    60.8
   ],
   [
    159.0,
    60.2
   ]
  ],
  "controlled": {
   "temperature": "150 \u00b0C",
   "cycle_number": "140"
  },
  "chemistry": {
   "precursors": [],
   "coreactants": [
    "H2"
   ]
  },
  "source": "measured",
  "study_type": "experimental",
  "provenance": {
   "figure": "Fig 5",
   "figure_number": "5",
   "fig_docling_index": "14",
   "panel": "b",
   "caption": "Figure 5. Effect of the H 2 flow ratio on the chemical environment of Mo and S. XPS spectra of (a) Mo 3d/ S 2s and (b) S 2p core levels of MoS x films grown at 150 \u00b0 C using different H 2 flow ratios ",
   "extractor": "vision-llm"
  }
 },
 {
  "doi": "10.1021_acs.chemmater.2c01154",
  "material": "MoS2",
  "material_raw": "0.65",
  "phase": null,
  "series_axis": "H2 flow ratio",
  "series_value": "0.65",
  "series_kind": "numeric_sweep",
  "series_value_num": 0.65,
  "series_unit": null,
  "measurand": {
   "quantity": "Intensity",
   "unit": "arb. u."
  },
  "coordinate": "Binding energy",
  "coordinate_unit": "eV",
  "points": [
   [
    168.0,
    40.2
   ],
   [
    167.0,
    40.5
   ],
   [
    166.0,
    41.0
   ],
   [
    165.0,
    43.2
   ],
   [
    164.0,
    50.5
   ],
   [
    163.5,
    52.8
   ],
   [
    162.8,
    64.0
   ],
   [
    162.1,
    70.0
   ],
   [
    161.5,
    62.5
   ],
   [
    160.8,
    48.0
   ],
   [
    160.0,
    41.0
   ],
   [
    159.0,
    40.2
   ]
  ],
  "controlled": {
   "temperature": "150 \u00b0C",
   "cycle_number": "140"
  },
  "chemistry": {
   "precursors": [],
   "coreactants": [
    "H2"
   ]
  },
  "source": "measured",
  "study_type": "experimental",
  "provenance": {
   "figure": "Fig 5",
   "figure_number": "5",
   "fig_docling_index": "14",
   "panel": "b",
   "caption": "Figure 5. Effect of the H 2 flow ratio on the chemical environment of Mo and S. XPS spectra of (a) Mo 3d/ S 2s and (b) S 2p core levels of MoS x films grown at 150 \u00b0 C using different H 2 flow ratios ",
   "extractor": "vision-llm"
  }
 },
 {
  "doi": "10.1021_acs.chemmater.2c01154",
  "material": "MoS2",
  "material_raw": "0.50",
  "phase": null,
  "series_axis": "H2 flow ratio",
  "series_value": "0.50",
  "series_kind": "numeric_sweep",
  "series_value_num": 0.5,
  "series_unit": null,
  "measurand": {
   "quantity": "Intensity",
   "unit": "arb. u."
  },
  "coordinate": "Binding energy",
  "coordinate_unit": "eV",
  "points": [
   [
    168.0,
    20.2
   ],
   [
    167.0,
    20.5
   ],
   [
    166.0,
    21.0
   ],
   [
    165.0,
    23.5
   ],
   [
    164.0,
    31.8
   ],
   [
    163.5,
    35.0
   ],
   [
    162.8,
    32.5
   ],
   [
    162.0,
    28.5
   ],
   [
    161.0,
    23.0
   ],
   [
    160.0,
    20.8
   ],
   [
    159.0,
    20.2
   ]
  ],
  "controlled": {
   "temperature": "150 \u00b0C",
   "cycle_number": "140"
  },
  "chemistry": {
   "precursors": [],
   "coreactants": [
    "H2"
   ]
  },
  "source": "measured",
  "study_type": "experimental",
  "provenance": {
   "figure": "Fig 5",
   "figure_number": "5",
   "fig_docling_index": "14",
   "panel": "b",
   "caption": "Figure 5. Effect of the H 2 flow ratio on the chemical environment of Mo and S. XPS spectra of (a) Mo 3d/ S 2s and (b) S 2p core levels of MoS x films grown at 150 \u00b0 C using different H 2 flow ratios ",
   "extractor": "vision-llm"
  }
 },
 {
  "doi": "10.1021_acs.chemmater.2c01154",
  "material": "MoS2",
  "material_raw": "0.20",
  "phase": null,
  "series_axis": "H2 flow ratio",
  "series_value": "0.20",
  "series_kind": "numeric_sweep",
  "series_value_num": 0.2,
  "series_unit": null,
  "measurand": {
   "quantity": "Intensity",
   "unit": "arb. u."
  },
