Repository: seul22lee/PSED

# PSED — Process–Structure Extraction Database

PSED turns published ALD papers into a structured, provenance-carrying knowledge
base: what was deposited, under which conditions, measured how, and with what
result — each record traceable to the figure, caption, table or sentence it came
from.

**This directory is self-contained.** Copy `psed_v1/` into an empty repository,
install `requirements.txt`, and every supported command runs. Nothing here
imports, reads or resolves a path into any pre-`psed_v1` tree; that is enforced
by `tests/integration/test_standalone.py`.

File: psed_v1/papers/10.1002_admi.202000318/resolved/counts.json
{
 "source_entities": 35,
 "plot_series": 35,
 "experimental_cases": 54,
 "experimental_cases_lower_bound": 56,
 "film_growth_result_cases": 18,
 "unique_samples": 31,
 "measurements": 32,
 "experimental_profiles": 0,
 "continuous_traces": 0,
 "multi_output_measurements": 27,
 "experimental_series": 5,
 "series_with_unresolved_case_count": 1,
 "observations_pending_case_resolution": 18,
 "imported_literature_profiles": 0,
 "simulation_runs": 1,
 "model_sweeps": 2,
 "model_prediction_points": 88,
 "fits": 0,
 "derived_representations": 0,
 "unresolved_source_entities": 0,
 "total_observations": 400,
 "classification_breakdown": {
  "discrete_experimental_sweep": 5,
  "multi_output_measurement": 27,
  "model_sweep": 2,
  "simulation": 1
 }
}

File: psed_v1/papers/10.1002_admi.202000318/resolved/entities.json (part 1 of 10)
[
 {
  "entity_id": "10.1002_admi.202000318__Fig1a",
  "entity_key": "10.1002_admi.202000318|1|1|a|<single>|primary",
  "entity_class": "ExperimentSeries",
  "classification": "discrete_experimental_sweep",
  "classification_confidence": "corroborated",
  "classification_method": "granularity(independent_process_sweep)(3 families)",
  "classification_evidence": [
   "G: granularity resolved as 'independent_process_sweep' from the x-axis role 'process_condition'",
   "G: each x value is a separately executed run: 'films were deposited with'"
  ],
  "signal_families": [
   "F",
   "M",
   "Me",
   "R"
  ],
  "unresolved_reason": null,
  "is_current_paper_experiment": true,
  "paper_id": "10.1002_admi.202000318",
  "fig_docling_index": "1",
  "printed_figure_number": "1",
  "panel": "a",
  "panel_key": "a",
  "source_series": "<single>",
  "representation": "primary",
  "plot_series": true,
  "coordinate": "pulse_time",
  "coordinate_unit": "s",
  "measurand": "growth_per_cycle",
  "measurand_unit": "nm/cycle",
  "measurement_class": "Measurement",
  "samples_are": "observations",
  "n_observations": 7,
  "observations": [
   {
    "index": 0,
    "x_raw": 0.2,
    "y_raw": 0.0,
    "x_canonical": 0.2,
    "y_canonical": 0.0
   },
   {
    "index": 1,
    "x_raw": 3.5,
    "y_raw": 0.61,
    "x_canonical": 3.5,
    "y_canonical": 0.061
   },
   {
    "index": 2,
    "x_raw": 10.5,
    "y_raw": 1.49,
    "x_canonical": 10.5,
    "y_canonical": 0.149
   },
   {
    "index": 3,
    "x_raw": 20.1,
    "y_raw": 2.61,
    "x_canonical": 20.1,
    "y_canonical": 0.261
   },
   {
    "index": 4,
    "x_raw": 30.2,
    "y_raw": 3.26,
    "x_canonical": 30.2,
    "y_canonical": 0.326
   },
   {
    "index": 5,
    "x_raw": 60.3,
    "y_raw": 4.0,
    "x_canonical": 60.3,
    "y_canonical": 0.4
   },
   {
    "index": 6,
    "x_raw": 80.5,
    "y_raw": 4.1,
    "x_canonical": 80.5,
    "y_canonical": 0.41
   }
  ],
  "between_curve_condition": null,
  "between_curve_value": null,
  "bound_conditions": [
   {
    "quantity": "cycle_number",
    "value": "25",
    "unit": "cycle",
    "raw_evidence": "25 cycles",
    "evidence_locator": "document.md near Fig 1",
    "assertion_status": "direct",
    "source_kind": "body",
    "evidence_kind": "experimental_condition",
    "species": null,
    "species_basis": null,
    "reactant_role": null,
    "of_reactant": null,
    "paper_id": "10.1002_admi.202000318",
    "figure_index": "1",
    "figure_number": "1",
    "panel": "a",
    "series_selector": null,
    "reference_work": null,
    "scope": "figure",
    "confidence": 0.85,
    "ambiguity": null,
    "source_entity": "10.1002_admi.202000318|1|1|a|<single>|primary",
    "binding_key": [
     "cycle_number",
     null
    ],
    "bound_at_scope": "figure",
    "overrode_scopes": [],
    "corroborating_assertions": 0
   },
   {
    "quantity": "pulse_time",
    "value": "80",
    "unit": "s",
    "raw_evidence": "exposures greater than 80 s",
    "evidence_locator": "document.md near Fig 1",
    "assertion_status": "direct",
    "source_kind": "body",
    "evidence_kind": "experimental_condition",
    "species": "O3",
    "species_basis": "phrase",
    "reactant_role": null,
    "of_reactant": null,
    "paper_id": "10.1002_admi.202000318",
    "figure_index": "1",
    "figure_number": "1",
    "panel": "a",
    "series_selector": null,
    "reference_work": null,
    "scope": "figure",
    "confidence": 0.85,
    "ambiguity": null,
    "source_entity": "10.1002_admi.202000318|1|1|a|<single>|primary",
    "binding_key": [
     "pulse_time",
     "O3"
    ],
    "bound_at_scope": "figure",
    "overrode_scopes": [],
    "corroborating_assertions": 0
   },
   {
    "quantity": "working_pressure",
    "value": "750",
    "unit": "mtorr",
    "raw_evidence": "working pressure of 750mtorr",
    "evidence_locator": "methods section",
    "assertion_status": "direct",
    "source_kind": "methods",
    "evidence_kind": "experimental_condition",
    "species": null,
    "species_basis": null,
    "reactant_role": null,
    "of_reactant": null,
    "paper_id": "10.1002_admi.202000318",
    "figure_index": null,
    "figure_number": null,
    "panel": null,
    "series_selector": null,
    "reference_work": null,
    "scope": "method",
    "confidence": 0.85,
    "ambiguity": null,
    "source_entity": "10.1002_admi.202000318|1|1|a|<single>|primary",
    "binding_key": [
     "working_pressure",
     null
    ],
    "bound_at_scope": "method",
    "overrode_scopes": [
     "method"
    ],
    "corroborating_assertions": 0
   },
   {
    "quantity": "deposition_temperature",
    "value": "220",
    "unit": "\u00b0C",
    "raw_evidence": "substrate temperature was held at 220\u00b0C",
    "evidence_locator": "methods section",
    "assertion_status": "direct",
    "source_kind": "methods",
    "evidence_kind": "experimental_condition",
    "species": null,
    "species_basis": null,
    "reactant_role": null,
    "of_reactant": null,
    "paper_id": "10.1002_admi.202000318",
    "figure_index": null,
    "figure_number": null,
    "panel": null,
    "series_selector": null,
    "reference_work": null,
    "scope": "method",
    "confidence": 0.85,
    "ambiguity": null,
    "source_entity": "10.1002_admi.202000318|1|1|a|<single>|primary",
    "binding_key": [
     "deposition_temperature",
     null
    ],
    "bound_at_scope": "method",
    "overrode_scopes": [],
    "corroborating_assertions": 0
   },
   {
    "quantity": "flow_rate",
    "value": "50",
    "unit": "sCCM",
    "raw_evidence": "flow rate of 50 sCCM",
    "evidence_locator": "methods section",
    "assertion_status": "direct",
    "source_kind": "methods",
    "evidence_kind": "experimental_condition",
    "species": "N2",
    "species_basis": "phrase",
    "reactant_role": null,
    "of_reactant": null,
    "paper_id": "10.1002_admi.202000318",
    "figure_index": null,
    "figure_number": null,
    "panel": null,
    "series_selector": null,
    "reference_work": null,
    "scope": "method",
    "confidence": 0.85,
    "ambiguity": null,
    "source_entity": "10.1002_admi.202000318|1|1|a|<single>|primary",
    "binding_key": [
     "flow_rate",
     "N2"
    ],
    "bound_at_scope": "method",
    "overrode_scopes": [],
    "corroborating_assertions": 0
   },
   {
    "quantity": "purge_time",
    "value": "30",
    "unit": "s",
    "raw_evidence": "purge times of 30 s",
    "evidence_locator": "methods section",
    "assertion_status": "direct",
    "source_kind": "methods",
    "evidence_kind": "experimental_condition",
    "species": null,
    "species_basis": null,
    "reactant_role": null,
    "of_reactant": null,
    "paper_id": "10.1002_admi.202000318",
    "figure_index": null,
    "figure_number": null,
    "panel": null,
    "series_selector": null,
    "reference_work": null,
    "scope": "method",
    "confidence": 0.85,
    "ambiguity": null,
    "source_entity": "10.1002_admi.202000318|1|1|a|<single>|primary",
    "binding_key": [
     "purge_time",
     null
    ],
    "bound_at_scope": "method",
    "overrode_scopes": [],
    "corroborating_assertions": 0
   },
   {
    "quantity": "pulse_time",
    "value": "10",
    "unit": "s",
    "raw_evidence": "pulses of 10 s",
    "evidence_locator": "methods section",
    "assertion_status": "direct",
    "source_kind": "methods",
    "evidence_kind": "experimental_condition",
    "species": null,
    "species_basis": null,
    "reactant_role": null,
    "of_reactant": null,
    "paper_id": "10.1002_admi.202000318",
    "figure_index": null,
    "figure_number": null,
    "panel": null,
    "series_selector": null,
    "reference_work": null,
    "scope": "method",
    "confidence": 0.85,
    "ambiguity": null,
    "source_entity": "10.1002_admi.202000318|1|1|a|<single>|primary",
    "binding_key": [
     "pulse_time",
     null
    ],
    "bound_at_scope": "method",
    "overrode_scopes": [],
    "corroborating_assertions": 0
   }
  ],
  "ambiguous_conditions": [],
  "originally_reported_in": null,
  "reported_in": null,
  "material": "Fe2O3",
  "material_raw": "Fe2O3",
  "material_scope_level": "paper_single_material",
  "material_evidence": "the paper reports exactly one material",
  "material_candidates": [],
  "material_ambiguity_reason": null,
  "multi_material_paper": false,
  "chemistry_consistent": true,
  "chemistry_inconsistency": null,
  "granularity_kind": "independent_process_sweep",
  "granularity_evidence": "each x value is a separately executed run: 'films were deposited with'",
  "granularity_review_reason": null,
  "x_axis_role": "process_condition",
  "y_axis_role": "output",
  "x_semantics": {
   "raw_label": "Total Ozone Pulse (s)",
   "raw_quantity": "pulse_time",
   "raw_unit": "s",
   "unit_dimension": "time",
   "canonical_quantity": "pulse_time",
   "axis_role": "process_condition",
   "semantic_status": "resolved",
   "evidence": "ontology alias match on 'Total Ozone Pulse (s)'",
   "rejected_lexical_match": null
  },
  "y_semantics": {
   "raw_label": "Growth Per Cycle (\u00c5/cyc)",
   "raw_quantity": "growth_per_cycle",
   "raw_unit": "nm/cycle",
   "unit_dimension": "growth_per_cycle",
   "canonical_quantity": "growth_per_cycle",
   "axis_role": "output",
   "semantic_status": "resolved",
   "evidence": "ontology alias match on 'Growth Per Cycle (\u00c5/cyc)'",
   "rejected_lexical_match": null
  },
  "series_source_kind": "unknown",
  "series_source_confidence": null,
  "series_source_evidence": null,
  "fit_of_series_label": null,
  "fit_of_entity": null,
  "geometry_class": "planar",
  "structure": "planar_wafer",
  "precursors": [
   "tert-butylferrocene"
  ],
  "coreactants": [
   "O3"
  ],
  "reactants": [
   {
    "label": "A",
    "role": "precursor",
    "species": "tert-butylferrocene"
   },
   {
    "label": "B",
    "role": "coreactant",
    "species": "O3"
   }
  ],
  "carrier_gas": {
   "species": "nitrogen"
  },
  "process_type": "thermal",
  "cycle_sequence": "AB",
  "chemistry_provenance": {
   "resolution_status": "fully_resolved",
   "resolution_method": "material_element_match",
   "confidence": 0.7,
   "source_level": "scout",
   "directly_extracted": false,
   "material_scope": "Fe2O3",
   "supporting_evidence": "of the candidates ['tert-butylferrocene'] listed by the paper, only 'tert-butylferrocene' carries the metal of Fe2O3",
   "ambiguity_reason": null,
   "candidate_mappings": {
    "precursors": [
     "tert-butylferrocene"
    ],
    "coreactants": [
     "O3"
    ],
    "materials": [
     "Fe2O3"
    ]
   }
  },
  "provenance": {
   "figure": "Fig 1",
   "figure_number": "1",
   "fig_docling_index": "1",
   "panel": "a",
   "caption": "Figure 1. Growth of iron oxide flms as measured by VASE. a) The growth per cycle as a function of ozone exposure with a saturating exposure of TBF.Because the TBF exposure required to reach saturation",
   "extractor": "vision-llm",
   "doi": "10.1002_admi.202000318"
  },
  "source_record_id": "10.1002_admi.202000318-F1a-0",
  "experimental_case_count": 7,
  "experimental_case_status": "independent_process_sweep",
  "experimental_case_reason": "7 separately executed settings on a process_condition axis; each x value is a separately executed run: 'films were deposited with'",
  "experimental_case_lower_bound": 0,
  "distinct_setting_values_observed": null,
  "observation_count_unresolved_as_cases": 0,
  "experimental_series_id": "10.1002_admi.202000318-S000",
  "measurement_event_id": "10.1002_admi.202000318__Fig1a",
  "shares_measurement_event": false,
  "shares_physical_case_with": null,
  "experiment_id": "10.1002_admi.202000318__Fig1a",
  "figure_slug": "Fig1a",
  "id_has_panel": true,
  "id_suffix_reason": null,
  "provisional_entity_id": "10.1002_admi.202000318-E000",
  "result_series_id": "10.1002_admi.202000318__Fig1a",
  "physical_case_id": "10.1002_admi.202000318__Fig1a"
 },
 {
  "entity_id": "10.1002_admi.202000318__Fig1b",
  "entity_key": "10.1002_admi.202000318|1|1|b|<single>|primary",
  "entity_class": "ExperimentSeries",
  "classification": "discrete_experimental_sweep",
  "classification_confidence": "corroborated",
  "classification_method": "granularity(independent_process_sweep)(3 families)",
  "classification_evidence": [
   "G: granularity resolved as 'independent_process_sweep' from the x-axis role 'process_condition'",
   "G: each x value is a separately executed run: 'films were deposited with'"
  ],
  "signal_families": [
   "F",
   "M",
   "Me",
   "R"
  ],
  "unresolved_reason": null,
  "is_current_paper_experiment": true,
  "paper_id": "10.1002_admi.202000318",
  "fig_docling_index": "1",
  "printed_figure_number": "1",
  "panel": "b",
  "panel_key": "b",
  "source_series": "<single>",
  "representation": "primary",
  "plot_series": true,
  "coordinate": "exposure",
  "coordinate_unit": "Pa.s",
  "measurand": "growth_per_cycle",
  "measurand_unit": "nm/cycle",
  "measurement_class": "Measurement",
  "samples_are": "observations",
  "n_observations": 18,
  "observations": [
   {
    "index": 0,
    "x_raw": 3.0,
    "y_raw": 0.42,
    "x_canonical": 399.9671052631579,
    "y_canonical": 0.042
   },
   {
    "index": 1,
    "x_raw": 8.2,
    "y_raw": 0.48,
    "x_canonical": 1093.2434210526314,
    "y_canonical": 0.048
   },
   {
    "index": 2,
    "x_raw": 14.1,
    "y_raw": 0.71,
    "x_canonical": 1879.845394736842,
    "y_canonical": 0.071
   },
   {
    "index": 3,
    "x_raw": 20.5,
    "y_raw": 0.88,
    "x_canonical": 2733.1085526315787,
    "y_canonical": 0.08800000000000001
   },
   {
    "index": 4,
    "x_raw": 24.5,
    "y_raw": 0.95,
    "x_canonical": 3266.3980263157896,
    "y_canonical": 0.095
   },
   {
    "index": 5,
    "x_raw": 28.8,
    "y_raw": 1.3,
    "x_canonical": 3839.684210526316,
    "y_canonical": 0.13
   },
   {
    "index": 6,
    "x_raw": 36.2,
    "y_raw": 1.18,
    "x_canonical": 4826.269736842106,
    "y_canonical": 0.118
   },
   {
    "index": 7,
    "x_raw": 64.5,
    "y_raw": 2.08,
    "x_canonical": 8599.292763157895,
    "y_canonical": 0.20800000000000002
   },
   {
    "index": 8,
    "x_raw": 94.2,
    "y_raw": 2.82,
    "x_canonical": 12558.967105263158,
    "y_canonical": 0.282
   },
   {
    "index": 9,
    "x_raw": 96.0,
    "y_raw": 2.68,
    "x_canonical": 12798.947368421053,
    "y_canonical": 0.268
   },
   {
    "index": 10,
    "x_raw": 106.3,
    "y_raw": 2.94,
    "x_canonical": 14172.167763157895,
    "y_canonical": 0.294
   },
   {
    "index": 11,
    "x_raw": 143.2,
    "y_raw": 3.18,
    "x_canonical": 19091.763157894737,
    "y_canonical": 0.31800000000000006
   },
   {
    "index": 12,
    "x_raw": 151.1,
    "y_raw": 3.45,
    "x_canonical": 20145.009868421053,
    "y_canonical": 0.34500000000000003
   },
   {
    "index": 13,
    "x_raw": 163.5,
    "y_raw": 2.9,
    "x_canonical": 21798.207236842107,
    "y_canonical": 0.29
   },
   {
    "index": 14,
    "x_raw": 165.2,
    "y_raw": 3.2,
    "x_canonical": 22024.855263157893,
    "y_canonical": 0.32000000000000006
   },
   {
    "index": 15,
    "x_raw": 222.1,
    "y_raw": 3.32,
    "x_canonical": 29610.89802631579,
    "y_canonical": 0.332
   },
   {
    "index": 16,
    "x_raw": 236.4,
    "y_raw": 3.96,
    "x_canonical": 31517.407894736843,
    "y_canonical": 0.396
   },
   {
    "index": 17,
    "x_raw": 288.2,
    "y_raw": 4.0,
    "x_canonical": 38423.50657894737,
    "y_canonical": 0.4
   }
  ],
  "between_curve_condition": null,
  "between_curve_value": null,
  "bound_conditions": [
   {
    "quantity": "cycle_number",
    "value": "25",
    "unit": "cycle",
    "raw_evidence": "25 cycles",
    "evidence_locator": "document.md near Fig 1",
    "assertion_status": "direct",
    "source_kind": "body",
    "evidence_kind": "experimental_condition",
    "species": null,
    "species_basis": null,
    "reactant_role": null,
    "of_reactant": null,
    "paper_id": "10.1002_admi.202000318",
    "figure_index": "1",
    "figure_number": "1",
    "panel": "b",
    "series_selector": null,
    "reference_work": null,
    "scope": "figure",
    "confidence": 0.85,
    "ambiguity": null,
    "source_entity": "10.1002_admi.202000318|1|1|b|<single>|primary",
    "binding_key": [
     "cycle_number",
     null
    ],
    "bound_at_scope": "figure",
    "overrode_scopes": [],
    "corroborating_assertions": 0
   },
   {
    "quantity": "pulse_time",
    "value": "80",
    "unit": "s",
    "raw_evidence": "exposures greater than 80 s",
    "evidence_locator": "document.md near Fig 1",
    "assertion_status": "direct",
    "source_kind": "body",
    "evidence_kind": "experimental_condition",
    "species": "O3",
    "species_basis": "phrase",
    "reactant_role": null,
    "of_reactant": null,
    "paper_id": "10.1002_admi.202000318",
    "figure_index": "1",
    "figure_number": "1",
    "panel": "b",
    "series_selector": null,
    "reference_work": null,
    "scope": "figure",
    "confidence": 0.85,
    "ambiguity": null,
    "source_entity": "10.1002_admi.202000318|1|1|b|<single>|primary",
    "binding_key": [
     "pulse_time",
     "O3"
    ],
    "bound_at_scope": "figure",
    "overrode_scopes": [],
    "corroborating_assertions": 0
   },
   {
    "quantity": "working_pressure",
    "value": "750",
    "unit": "mtorr",
    "raw_evidence": "working pressure of 750mtorr",
    "evidence_locator": "methods section",
    "assertion_status": "direct",
    "source_kind": "methods",
    "evidence_kind": "experimental_condition",
    "species": null,
    "species_basis": null,
    "reactant_role": null,
    "of_reactant": null,
    "paper_id": "10.1002_admi.202000318",
    "figure_index": null,
    "figure_number": null,
    "panel": null,
    "series_selector": null,
    "reference_work": null,
    "scope": "method",
    "confidence": 0.85,
    "ambiguity": null,
    "source_entity": "10.1002_admi.202000318|1|1|b|<single>|primary",
    "binding_key": [
     "working_pressure",
     null
    ],
    "bound_at_scope": "method",
    "overrode_scopes": [
     "method"
    ],
    "corroborating_assertions": 0
   },
   {
    "quantity": "deposition_temperature",
    "value": "220",
    "unit": "\u00b0C",
    "raw_evidence": "substrate temperature was held at 220\u00b0C",
    "evidence_locator": "methods section",
    "assertion_status": "direct",
    "source_kind": "methods",
    "evidence_kind": "experimental_condition",
    "species": null,
    "species_basis": null,
    "reactant_role": null,
    "of_reactant": null,
    "paper_id": "10.1002_admi.202000318",
    "figure_index": null,
    "figure_number": null,
    "panel": null,
    "series_selector": null,
    "reference_work": null,
    "scope": "method",
    "confidence": 0.85,
    "ambiguity": null,
    "source_entity": "10.1002_admi.202000318|1|1|b|<single>|primary",
    "binding_key": [
     "deposition_temperature",
     null
    ],
    "bound_at_scope": "method",
    "overrode_scopes": [],
    "corroborating_assertions": 0
   },
   {
    "quantity": "flow_rate",
    "value": "50",
    "unit": "sCCM",
    "raw_evidence": "flow rate of 50 sCCM",
    "evidence_locator": "methods section",
    "assertion_status": "direct",
    "source_kind": "methods",
    "evidence_kind": "experimental_condition",
    "species": "N2",
    "species_basis": "phrase",
    "reactant_role": null,
    "of_reactant": null,
    "paper_id": "10.1002_admi.202000318",
    "figure_index": null,
    "figure_number": null,
    "panel": null,
    "series_selector": null,
    "reference_work": null,
    "scope": "method",
    "confidence": 0.85,
    "ambiguity": null,
    "source_entity": "10.1002_admi.202000318|1|1|b|<single>|primary",
    "binding_key": [
     "flow_rate",
     "N2"
    ],
    "bound_at_scope": "method",
    "overrode_scopes": [],
    "corroborating_assertions": 0
   },
   {
    "quantity": "purge_time",
    "value": "30",
    "unit": "s",
    "raw_evidence": "purge times of 30 s",
    "evidence_locator": "methods section",
    "assertion_status": "direct",
    "source_kind": "methods",
    "evidence_kind": "experimental_condition",
    "species": null,
    "species_basis": null,
    "reactant_role": null,
    "of_reactant": null,
    "paper_id": "10.1002_admi.202000318",
    "figure_index": null,
    "figure_number": null,
    "panel": null,
    "series_selector": null,
    "reference_work": null,
    "scope": "method",
    "confidence": 0.85,
    "ambiguity": null,
    "source_entity": "10.1002_admi.202000318|1|1|b|<single>|primary",
    "binding_key": [
     "purge_time",
     null
    ],
    "bound_at_scope": "method",
    "overrode_scopes": [],
    "corroborating_assertions": 0
   },
   {
    "quantity": "pulse_time",
    "value": "10",
    "unit": "s",
    "raw_evidence": "pulses of 10 s",
    "evidence_locator": "methods section",
    "assertion_status": "direct",
    "source_kind": "methods",
    "evidence_kind": "experimental_condition",
    "species": null,
    "species_basis": null,
    "reactant_role": null,
    "of_reactant": null,
    "paper_id": "10.1002_admi.202000318",
    "figure_index": null,
    "figure_number": null,
    "panel": null,
    "series_selector": null,
    "reference_work": null,
    "scope": "method",
    "confidence": 0.85,
    "ambiguity": null,
    "source_entity": "10.1002_admi.202000318|1|1|b|<single>|primary",
    "binding_key": [
     "pulse_time",
     null
    ],
    "bound_at_scope": "method",
    "overrode_scopes": [],
    "corroborating_assertions": 0
   }
  ],
  "ambiguous_conditions": [],
  "originally_reported_in": null,
  "reported_in": null,
  "material": "Fe2O3",
  "material_raw": "Fe2O3",
  "material_scope_level": "paper_single_material",
  "material_evidence": "the paper reports exactly one material",
  "material_candidates": [],
  "material_ambiguity_reason": null,
  "multi_material_paper": false,
  "chemistry_consistent": true,
  "chemistry_inconsistency": null,
  "granularity_kind": "independent_process_sweep",
  "granularity_evidence": "each x value is a separately executed run: 'films were deposited with'",
  "granularity_review_reason": null,
  "x_axis_role": "process_condition",
  "y_axis_role": "output",
  "x_semantics": {
   "raw_label": "Integrated Metal Precursor Pulse (torr-s)",
   "raw_quantity": "exposure",
   "raw_unit": "torr-s",
   "unit_dimension": "dose",
   "canonical_quantity": "exposure",
   "axis_role": "process_condition",
   "semantic_status": "resolved",
   "evidence": "ontology alias match on 'Integrated Metal Precursor Pulse (torr-s)'",
   "rejected_lexical_match": null
  },
  "y_semantics": {
   "raw_label": "Growth Per Cycle (\u00c5/cyc)",
   "raw_quantity": "growth_per_cycle",
   "raw_unit": "nm/cycle",
   "unit_dimension": "growth_per_cycle",
   "canonical_quantity": "growth_per_cycle",
   "axis_role": "output",
   "semantic_status": "resolved",
   "evidence": "ontology alias match on 'Growth Per Cycle (\u00c5/cyc)'",
   "rejected_lexical_match": null
  },
  "series_source_kind": "unknown",
  "series_source_confidence": null,
  "series_source_evidence": null,
  "fit_of_series_label": null,
  "fit_of_entity": null,
  "geometry_class": "planar",
  "structure": "planar_wafer",
  "precursors": [
   "tert-butylferrocene"
  ],
  "coreactants": [
   "O3"
  ],
  "reactants": [
   {
    "label": "A",
    "role": "precursor",
    "species": "tert-butylferrocene"
   },
   {
    "label": "B",
    "role": "coreactant",
    "species": "O3"
   }
  ],
  "carrier_gas": {
   "species": "nitrogen"
  },
  "process_type": "thermal",
  "cycle_sequence": "AB",
  "chemistry_provenance": {
   "resolution_status": "fully_resolved",
   "resolution_method": "material_element_match",
   "confidence": 0.7,
   "source_level": "scout",
   "directly_extracted": false,
   "material_scope": "Fe2O3",
   "supporting_evidence": "of the candidates ['tert-butylferrocene'] listed by the paper, only 'tert-butylferrocene' carries the metal of Fe2O3",
   "ambiguity_reason": null,
   "candidate_mappings": {
    "precursors": [
     "tert-butylferrocene"
    ],
    "coreactants": [
     "O3"
    ],
    "materials": [
     "Fe2O3"
    ]
   }
  },
  "provenance": {
   "figure": "Fig 1",
   "figure_number": "1",
   "fig_docling_index": "1",
   "panel": "b",
   "caption": "Figure 1. Growth of iron oxide flms as measured by VASE. a) The growth per cycle as a function of ozone exposure with a saturating exposure of TBF.Because the TBF exposure required to reach saturation",
   "extractor": "vision-llm",
   "doi": "10.1002_admi.202000318"
  },
  "source_record_id": "10.1002_admi.202000318-F1b-1",
  "experimental_case_count": 0,
  "experimental_case_status": "unresolved_settings",
  "experimental_case_reason": "18 distinct x values exceed the 12 beyond which digitisation density cannot be told from real markers; the paper does not enumerate the settings, so the count stays unresolved (granularity: each x value is a separately executed run: 'films were deposited with')",
  "experimental_case_lower_bound": 2,
  "distinct_setting_values_observed": 18,
  "observation_count_unresolved_as_cases": 18,
  "experimental_series_id": "10.1002_admi.202000318-S001",
  "measurement_event_id": "10.1002_admi.202000318__Fig1b",
  "shares_measurement_event": false,
  "shares_physical_case_with": null,
  "experiment_id": "10.1002_admi.202000318__Fig1b",
  "figure_slug": "Fig1b",
  "id_has_panel": true,
  "id_suffix_reason": null,
  "provisional_entity_id": "10.1002_admi.202000318-E001",
  "result_series_id": "10.1002_admi.202000318__Fig1b",
  "physical_case_id": null
 },
 {
  "entity_id": "10.1002_admi.202000318__Fig1c",
  "entity_key": "10.1002_admi.202000318|1|1|c|<single>|primary",
  "entity_class": "ExperimentSeries",
  "classification": "discrete_experimental_sweep",
  "classification_confidence": "corroborated",
  "classification_method": "granularity(independent_process_sweep)(3 families)",
  "classification_evidence": [
   "G: granularity resolved as 'independent_process_sweep' from the x-axis role 'progression_coordinate'",
   "G: x is a progression axis but the paper describes separately executed runs: 'films were deposited with'"
  ],
  "signal_families": [
   "F",
   "M",
   "Me",
   "R"
  ],
  "unresolved_reason": null,
  "is_current_paper_experiment": true,
  "paper_id": "10.1002_admi.202000318",
  "fig_docling_index": "1",
  "printed_figure_number": "1",
  "panel": "c",
  "panel_key": "c",
  "source_series": "<single>",
  "representation": "primary",
  "plot_series": true,
  "coordinate": "cycle_number",
  "coordinate_unit": "cycle",
  "measurand": "film_thickness",
  "measurand_unit": "nm",
  "measurement_class": "Measurement",
  "samples_are": "observations",
  "n_observations": 6,
  "observations": [
   {
    "index": 0,
    "x_raw": 5.5,
    "y_raw": 6.0,
    "x_canonical": 5.5,
    "y_canonical": 0.6000000000000001
   },
   {
    "index": 1,
    "x_raw": 10.2,
    "y_raw": 8.5,
    "x_canonical": 10.2,
    "y_canonical": 0.8500000000000001
   },
   {
    "index": 2,
    "x_raw": 20.1,
    "y_raw": 31.0,
    "x_canonical": 20.1,
    "y_canonical": 3.1
   },
   {
    "index": 3,
    "x_raw": 35.3,
    "y_raw": 42.0,
    "x_canonical": 35.3,
    "y_canonical": 4.2
   },
   {
    "index": 4,
    "x_raw": 50.2,
    "y_raw": 82.5,
    "x_canonical": 50.2,
    "y_canonical": 8.25
   },
   {
    "index": 5,
    "x_raw": 75.5,
    "y_raw": 128.0,
    "x_canonical": 75.5,
    "y_canonical": 12.8
   }
  ],
  "between_curve_condition": null,
  "between_curve_value": null,
  "bound_conditions": [
   {
    "quantity": "cycle_number",
    "value": "25",
    "unit": "cycle",
    "raw_evidence": "25 cycles",
    "evidence_locator": "document.md near Fig 1",
    "assertion_status": "direct",
    "source_kind": "body",
    "evidence_kind": "experimental_condition",
    "species": null,
    "species_basis": null,
    "reactant_role": null,
    "of_reactant": null,
    "paper_id": "10.1002_admi.202000318",
    "figure_index": "1",
    "figure_number": "1",
    "panel": "c",
    "series_selector": null,
    "reference_work": null,
    "scope": "figure",
    "confidence": 0.85,
    "ambiguity": null,
    "source_entity": "10.1002_admi.202000318|1|1|c|<single>|primary",
    "binding_key": [
     "cycle_number",
     null
    ],
    "bound_at_scope": "figure",
    "overrode_scopes": [],
    "corroborating_assertions": 0
   },
   {
    "quantity": "pulse_time",
    "value": "80",
    "unit": "s",
    "raw_evidence": "exposures greater than 80 s",
    "evidence_locator": "document.md near Fig 1",
    "assertion_status": "direct",
    "source_kind": "body",
    "evidence_kind": "experimental_condition",
    "species": "O3",
    "species_basis": "phrase",
    "reactant_role": null,
    "of_reactant": null,
    "paper_id": "10.1002_admi.202000318",
    "figure_index": "1",
    "figure_number": "1",
    "panel": "c",
    "series_selector": null,
    "reference_work": null,
    "scope": "figure",
    "confidence": 0.85,
    "ambiguity": null,
    "source_entity": "10.1002_admi.202000318|1|1|c|<single>|primary",
    "binding_key": [
     "pulse_time",
     "O3"
    ],
    "bound_at_scope": "figure",
    "overrode_scopes": [],
    "corroborating_assertions": 0
   },
   {
    "quantity": "working_pressure",
    "value": "750",
    "unit": "mtorr",
    "raw_evidence": "working pressure of 750mtorr",
    "evidence_locator": "methods section",
    "assertion_status": "direct",
    "source_kind": "methods",
    "evidence_kind": "experimental_condition",
    "species": null,
    "species_basis": null,
    "reactant_role": null,
    "of_reactant": null,
    "paper_id": "10.1002_admi.202000318",
    "figure_index": null,
    "figure_number": null,
    "panel": null,
    "series_selector": null,
    "reference_work": null,
    "scope": "method",
    "confidence": 0.85,
    "ambiguity": null,
    "source_entity": "10.1002_admi.202000318|1|1|c|<single>|primary",
    "binding_key": [
     "working_pressure",
     null
    ],
    "bound_at_scope": "method",
    "overrode_scopes": [
     "method"
    ],
    "corroborating_assertions": 0
   },
   {
    "quantity": "deposition_temperature",
    "value": "220",
    "unit": "\u00b0C",
    "raw_evidence": "substrate temperature was held at 220\u00b0C",
    "evidence_locator": "methods section",
    "assertion_status": "direct",
    "source_kind": "methods",
    "evidence_kind": "experimental_condition",
    "species": null,
    "species_basis": null,
    "reactant_role": null,
    "of_reactant": null,
    "paper_id": "10.1002_admi.202000318",
    "figure_index": null,
    "figure_number": null,
    "panel": null,
    "series_selector": null,
    "reference_work": null,
    "scope": "method",
    "confidence": 0.85,
    "ambiguity": null,
    "source_entity": "10.1002_admi.202000318|1|1|c|<single>|primary",
    "binding_key": [
     "deposition_temperature",
     null
    ],
    "bound_at_scope": "method",
    "overrode_scopes": [],
    "corroborating_assertions": 0
   },
   {
    "quantity": "flow_rate",
    "value": "50",
    "unit": "sCCM",
    "raw_evidence": "flow rate of 50 sCCM",
    "evidence_locator": "methods section",
    "assertion_status": "direct",
    "source_kind": "methods",
    "evidence_kind": "experimental_condition",
    "species": "N2",
    "species_basis": "phrase",
    "reactant_role": null,
    "of_reactant": null,
    "paper_id": "10.1002_admi.202000318",
    "figure_index": null,
    "figure_number": null,
    "panel": null,
    "series_selector": null,
    "reference_work": null,
    "scope": "method",
    "confidence": 0.85,
    "ambiguity": null,
    "source_entity": "10.1002_admi.202000318|1|1|c|<single>|primary",
    "binding_key": [
     "flow_rate",
     "N2"
    ],
    "bound_at_scope": "method",
    "overrode_scopes": [],
    "corroborating_assertions": 0
   },
   {
    "quantity": "purge_time",
    "value": "30",
    "unit": "s",
    "raw_evidence": "purge times of 30 s",
    "evidence_locator": "methods section",
    "assertion_status": "direct",
    "source_kind": "methods",
    "evidence_kind": "experimental_condition",
    "species": null,
    "species_basis": null,
    "reactant_role": null,
    "of_reactant": null,
    "paper_id": "10.1002_admi.202000318",
    "figure_index": null,
    "figure_number": null,
    "panel": null,
    "series_selector": null,
    "reference_work": null,
    "scope": "method",
    "confidence": 0.85,
    "ambiguity": null,
    "source_entity": "10.1002_admi.202000318|1|1|c|<single>|primary",
    "binding_key": [
     "purge_time",
     null
    ],
    "bound_at_scope": "method",
    "overrode_scopes": [],
    "corroborating_assertions": 0
   },
   {
    "quantity": "pulse_time",
    "value": "10",
    "unit": "s",
    "raw_evidence": "pulses of 10 s",
    "evidence_locator": "methods section",
    "assertion_status": "direct",
    "source_kind": "methods",
    "evidence_kind": "experimental_condition",
    "species": null,
    "species_basis": null,
    "reactant_role": null,
    "of_reactant": null,
    "paper_id": "10.1002_admi.202000318",
    "figure_index": null,
    "figure_number": null,
    "panel": null,
    "series_selector": null,
    "reference_work": null,
    "scope": "method",
    "confidence": 0.85,
    "ambiguity": null,
    "source_entity": "10.1002_admi.202000318|1|1|c|<single>|primary",
    "binding_key": [
     "pulse_time",
     null
    ],
    "bound_at_scope": "method",
    "overrode_scopes": [],
    "corroborating_assertions": 0
   }
  ],
  "ambiguous_conditions": [],
  "originally_reported_in": null,
  "reported_in": null,
  "material": "Fe2O3",
  "material_raw": "Fe2O3",
  "material_scope_level": "paper_single_material",
  "material_evidence": "the paper reports exactly one material",
  "material_candidates": [],
  "material_ambiguity_reason": null,
  "multi_material_paper": false,
  "chemistry_consistent": true,
  "chemistry_inconsistency": null,
  "granularity_kind": "independent_process_sweep",
  "granularity_evidence": "x is a progression axis but the paper describes separately executed runs: 'films were deposited with'",
  "granularity_review_reason": null,
  "x_axis_role": "progression_coordinate",
  "y_axis_role": "output",
  "x_semantics": {
   "raw_label": "# of ALD Cycles",
   "raw_quantity": "cycle_number",
   "raw_unit": null,
   "unit_dimension": null,
   "canonical_quantity": "cycle_number",
   "axis_role": "progression_coordinate",
   "semantic_status": "resolved",
   "evidence": "ontology alias match on '# of ALD Cycles'",
   "rejected_lexical_match": null
  },
  "y_semantics": {
   "raw_label": "Film Thickness (\u00c5)",
   "raw_quantity": "film_thickness",
   "raw_unit": "nm",
   "unit_dimension": "length",
   "canonical_quantity": "film_thickness",
   "axis_role": "output",
   "semantic_status": "resolved",
   "evidence": "ontology alias match on 'Film Thickness (\u00c5)'",
   "rejected_lexical_match": null
  },
  "series_source_kind": "unknown",
  "series_source_confidence": null,
  "series_source_evidence": null,
  "fit_of_series_label": null,
  "fit_of_entity": null,
  "geometry_class": "planar",
  "structure": "planar_wafer",
  "precursors": [
   "tert-butylferrocene"
  ],
  "coreactants": [
   "O3"
  ],
  "reactants": [
   {
    "label": "A",
    "role": "precursor",
    "species": "tert-butylferrocene"
   },
   {
    "label": "B",
    "role": "coreactant",
    "species": "O3"
   }
  ],
  "carrier_gas": {
   "species": "nitrogen"
  },
  "process_type": "thermal",
  "cycle_sequence": "AB",
  "chemistry_provenance": {
   "resolution_status": "fully_resolved",
   "resolution_method": "material_element_match",
   "confidence": 0.7,
   "source_level": "scout",
   "directly_extracted": false,
   "material_scope": "Fe2O3",
   "supporting_evidence": "of the candidates ['tert-butylferrocene'] listed by the paper, only 'tert-butylferrocene' carries the metal of Fe2O3",
   "ambiguity_reason": null,
   "candidate_mappings": {
    "precursors": [
     "tert-butylferrocene"
    ],
    "coreactants": [
     "O3"
    ],
    "materials": [
     "Fe2O3"
    ]
   }
  },
  "provenance": {
   "figure": "Fig 1",
   "figure_number": "1",
   "fig_docling_index": "1",
   "panel": "c",
   "caption": "Figure 1. Growth of iron oxide flms as measured by VASE. a) The growth per cycle as a function of ozone exposure with a saturating exposure of TBF.Because the TBF exposure required to reach saturation",
   "extractor": "vision-llm",
   "doi": "10.1002_admi.202000318"
  },
  "source_record_id": "10.1002_admi.202000318-F1c-2",
  "experimental_case_count": 6,
  "experimental_case_status": "independent_process_sweep",
  "experimental_case_reason": "6 separately executed settings on a progression_coordinate axis; x is a progression axis but the paper describes separately executed runs: 'films were deposited with'",
  "experimental_case_lower_bound": 0,
  "distinct_setting_values_observed": null,
  "observation_count_unresolved_as_cases": 0,
  "experimental_series_id": "10.1002_admi.202000318-S002",
  "measurement_event_id": "10.1002_admi.202000318__Fig1c",
  "shares_measurement_event": false,
  "shares_physical_case_with": null,
  "experiment_id": "10.1002_admi.202000318__Fig1c",
  "figure_slug": "Fig1c",
  "id_has_panel": true,
  "id_suffix_reason": null,
  "provisional_entity_id": "10.1002_admi.202000318-E002",
  "result_series_id": "10.1002_admi.202000318__Fig1c",
  "physical_case_id": "10.1002_admi.202000318__Fig1c"
 },
 {
  "entity_id": "10.1002_admi.202000318__Fig1d",
  "entity_key": "10.1002_admi.202000318|1|1|d|<single>|primary",
  "entity_class": "ExperimentSeries",
  "classification": "discrete_experimental_sweep",
  "classification_confidence": "corroborated",
  "classification_method": "granularity(independent_process_sweep)(3 families)",
  "classification_evidence": [
   "G: granularity resolved as 'independent_process_sweep' from the x-axis role 'process_condition'",
   "G: each x value is a separately executed run: 'films were deposited with'"
  ],
  "signal_families": [
   "F",
   "M",
   "Me",
   "R"
  ],
  "unresolved_reason": null,
  "is_current_paper_experiment": true,
  "paper_id": "10.1002_admi.202000318",
  "fig_docling_index": "1",
  "printed_figure_number": "1",
  "panel": "d",
  "panel_key": "d",
  "source_series": "<single>",
  "representation": "primary",
  "plot_series": true,
  "coordinate": "deposition_temperature",
  "coordinate_unit": "\u00b0C",
  "measurand": "growth_per_cycle",
  "measurand_unit": "nm/cycle",
  "measurement_class": "Measurement",
  "samples_are": "observations",
  "n_observations": 5,
  "observations": [
   {
    "index": 0,
    "x_raw": 160.0,
    "y_raw": 1.98,
    "x_canonical": 160.0,
    "y_canonical": 0.198
   },
   {
    "index": 1,
    "x_raw": 180.0,
    "y_raw": 1.91,
    "x_canonical": 180.0,
    "y_canonical": 0.191
   },
   {
    "index": 2,
    "x_raw": 200.0,
    "y_raw": 2.02,
    "x_canonical": 200.0,
    "y_canonical": 0.202
   },
   {
    "index": 3,
    "x_raw": 220.0,
    "y_raw": 2.31,
    "x_canonical": 220.0,
    "y_canonical": 0.231
   },
   {
    "index": 4,
    "x_raw": 240.0,
    "y_raw": 1.52,
    "x_canonical": 240.0,
    "y_canonical": 0.15200000000000002
   }
  ],
  "between_curve_condition": null,
  "between_curve_value": null,
  "bound_conditions": [
   {
    "quantity": "cycle_number",
    "value": "25",
    "unit": "cycle",
    "raw_evidence": "25 cycles",
    "evidence_locator": "document.md near Fig 1",
    "assertion_status": "direct",
    "source_kind": "body",
    "evidence_kind": "experimental_condition",
    "species": null,
    "species_basis": null,
    "reactant_role": null,
    "of_reactant": null,
    "paper_id": "10.1002_admi.202000318",
    "figure_index": "1",
    "figure_number": "1",
    "panel": "d",
    "series_selector": null,
    "reference_work": null,
    "scope": "figure",
    "confidence": 0.85,
    "ambiguity": null,
    "source_entity": "10.1002_admi.202000318|1|1|d|<single>|primary",
    "binding_key": [
