Repository: seul22lee/PSED

# PSED — Process–Structure Extraction Database

PSED turns published ALD papers into a structured, provenance-carrying knowledge
base: what was deposited, under which conditions, measured how, and with what
result — each record traceable to the figure, caption, table or sentence it came
from.

**This directory is self-contained.** Copy `psed_v1/` into an empty repository,
install `requirements.txt`, and every supported command runs. Nothing here
imports, reads or resolves a path into any pre-`psed_v1` tree; that is enforced
by `tests/integration/test_standalone.py`.

File: psed_v1/papers/10.1002_admi.202000318/resolved/experiments.json (part 1 of 18)
[
 {
  "material": "Fe2O3",
  "material_raw": "Fe2O3",
  "material_scope_level": "paper_single_material",
  "material_evidence": "the paper reports exactly one material",
  "material_candidates": [],
  "material_ambiguity_reason": null,
  "multi_material_paper": false,
  "chemistry_consistent": true,
  "chemistry_inconsistency": null,
  "precursors": [
   "tert-butylferrocene"
  ],
  "coreactants": [
   "O3"
  ],
  "reactants": [
   {
    "label": "A",
    "role": "precursor",
    "species": "tert-butylferrocene"
   },
   {
    "label": "B",
    "role": "coreactant",
    "species": "O3"
   }
  ],
  "carrier_gas": {
   "species": "nitrogen"
  },
  "process_type": "thermal",
  "cycle_sequence": "AB",
  "controlled": [
   {
    "quantity": "temperature",
    "value": 220,
    "unit": "\u00b0C",
    "of_reactant": null,
    "source": "methods",
    "recipe_role": "control_setting",
    "origin": {
     "level": "paper",
     "from": "card",
     "card_field": "temperature_C",
     "card_provenance": {
      "level": "paper",
      "origin": "methods_prose",
      "status": "direct",
      "evidence": null
     }
    },
    "scope": "method",
    "context_status": "resolved"
   },
   {
    "quantity": "working_pressure",
    "value": 99.9915,
    "unit": "Pa",
    "of_reactant": null,
    "source": "pressure_extraction",
    "recipe_role": "control_setting",
    "origin": {
     "level": "paper",
     "from": "pressure_extraction",
     "evidence_id": "10.1002_admi.202000318::pressure::working_pressure::0",
     "pressure_type": "working_pressure",
     "named_species": null,
     "reactant_role": null,
     "context": "process_condition",
     "source_section": "methods",
     "directly_reported": true,
     "confidence": 1.0,
     "evidence": "reactor working pressure of 750mtorr",
     "original_value": 750,
     "original_unit": "mtorr"
    },
    "scope": "paper",
    "context_status": "resolved"
   },
   {
    "quantity": "co_reactant_partial_pressure",
    "value": 146.6542,
    "unit": "Pa",
    "of_reactant": "B",
    "source": "pressure_extraction",
    "recipe_role": "control_setting",
    "origin": {
     "level": "paper",
     "from": "pressure_extraction",
     "evidence_id": "10.1002_admi.202000318::pressure::co_reactant_partial_pressure::1",
     "pressure_type": "co_reactant_partial_pressure",
     "named_species": "ozone",
     "reactant_role": "co_reactant",
     "context": "process_condition",
     "source_section": "methods",
     "directly_reported": true,
     "confidence": 1.0,
     "evidence": "partial pressure of ozone during ozone pulses was constant at 1.1 Torr",
     "original_value": 1.1,
     "original_unit": "Torr"
    },
    "scope": "paper",
    "context_status": "resolved"
   },
   {
    "quantity": "molecular_mass",
    "value": 48.0,
    "unit": "g/mol",
    "of_reactant": "B",
    "source": "species",
    "origin": {
     "level": "ontology",
     "from": "species_property",
     "species": "O3",
     "property": "molar_mass"
    },
    "scope": "paper",
    "context_status": "resolved"
   },
   {
    "quantity": "cycle_number",
    "value": 25.0,
    "unit": "cycle",
    "of_reactant": null,
    "source": "body",
    "assertion_source_kind": "body",
    "scope": "paper",
    "context_status": "resolved",
    "assertion_status": "direct",
    "species": null,
    "origin": {
     "level": "figure",
     "from": "body",
     "evidence": "25 cycles",
     "locator": "document.md near Fig 1"
    }
   },
   {
    "quantity": "pulse_time",
    "value": 80.0,
    "unit": "s",
    "of_reactant": null,
    "source": "body",
    "assertion_source_kind": "body",
    "scope": "paper",
    "context_status": "resolved",
    "assertion_status": "direct",
    "species": "O3",
    "origin": {
     "level": "figure",
     "from": "body",
     "evidence": "exposures greater than 80 s",
     "locator": "document.md near Fig 1"
    }
   },
   {
    "quantity": "working_pressure",
    "value": 750.0,
    "unit": "mtorr",
    "of_reactant": null,
    "source": "methods",
    "assertion_source_kind": "methods",
    "scope": "method",
    "context_status": "resolved",
    "assertion_status": "direct",
    "species": null,
    "origin": {
     "level": "method",
     "from": "methods",
     "evidence": "working pressure of 750mtorr",
     "locator": "methods section"
    }
   },
   {
    "quantity": "deposition_temperature",
    "value": 220.0,
    "unit": "\u00b0C",
    "of_reactant": null,
    "source": "methods",
    "assertion_source_kind": "methods",
    "scope": "method",
    "context_status": "resolved",
    "assertion_status": "direct",
    "species": null,
    "origin": {
     "level": "method",
     "from": "methods",
     "evidence": "substrate temperature was held at 220\u00b0C",
     "locator": "methods section"
    }
   },
   {
    "quantity": "flow_rate",
    "value": 50.0,
    "unit": "sCCM",
    "of_reactant": null,
    "source": "methods",
    "assertion_source_kind": "methods",
    "scope": "method",
    "context_status": "resolved",
    "assertion_status": "direct",
    "species": "N2",
    "origin": {
     "level": "method",
     "from": "methods",
     "evidence": "flow rate of 50 sCCM",
     "locator": "methods section"
    }
   },
   {
    "quantity": "purge_time",
    "value": 30.0,
    "unit": "s",
    "of_reactant": null,
    "source": "methods",
    "assertion_source_kind": "methods",
    "scope": "method",
    "context_status": "resolved",
    "assertion_status": "direct",
    "species": null,
    "origin": {
     "level": "method",
     "from": "methods",
     "evidence": "purge times of 30 s",
     "locator": "methods section"
    }
   },
   {
    "quantity": "pulse_time",
    "value": 10.0,
    "unit": "s",
    "of_reactant": null,
    "source": "methods",
    "assertion_source_kind": "methods",
    "scope": "method",
    "context_status": "resolved",
    "assertion_status": "direct",
    "species": null,
    "origin": {
     "level": "method",
     "from": "methods",
     "evidence": "pulses of 10 s",
     "locator": "methods section"
    }
   }
  ],
  "measurand": {
   "quantity": "growth_per_cycle",
   "unit": "nm/cycle",
   "raw_unit": "\u00c5/cycle",
   "family": "film_amount",
   "unit_conversion": {
    "status": "converted",
    "from_unit": "\u00c5/cycle",
    "to_unit": "nm/cycle",
    "reason": null,
    "unit_recovered": null,
    "values_rescaled": true,
    "factor": 0.1
   },
   "raw_quantity": "growth_per_cycle"
  },
  "coordinate": "pulse_time",
  "coordinate_family": "exposure_time",
  "coordinate_unit": "s",
  "coordinate_unit_normalized": "s",
  "coordinate_is_dimensionless": false,
  "coordinate_unit_status": "resolved",
  "coordinate_unit_reason": null,
  "coordinate_unit_conversion": null,
  "points": [
   [
    0.2,
    0.0
   ],
   [
    3.5,
    0.61
   ],
   [
    10.5,
    1.49
   ],
   [
    20.1,
    2.61
   ],
   [
    30.2,
    3.26
   ],
   [
    60.3,
    4.0
   ],
   [
    80.5,
    4.1
   ]
  ],
  "points_canonical": [
   [
    0.2,
    0.0
   ],
   [
    3.5,
    0.061
   ],
   [
    10.5,
    0.149
   ],
   [
    20.1,
    0.261
   ],
   [
    30.2,
    0.326
   ],
   [
    60.3,
    0.4
   ],
   [
    80.5,
    0.41
   ]
  ],
  "granularity": "case",
  "relevance": "experimental",
  "is_model_result": false,
  "analysis_ready": true,
  "exp_id": "10.1002_admi.202000318__Fig1a__case00",
  "provenance": {
   "figure": "Fig 1",
   "figure_number": "1",
   "fig_docling_index": "1",
   "panel": "a",
   "caption": "Figure 1. Growth of iron oxide flms as measured by VASE. a) The growth per cycle as a function of ozone exposure with a saturating exposure of TBF.Because the TBF exposure required to reach saturation",
   "extractor": "vision-llm",
   "doi": "10.1002_admi.202000318"
  },
  "series_name": null,
  "phase": null,
  "structure": "planar_wafer",
  "geometry_class": "planar",
  "chemistry_provenance": {
   "resolution_status": "fully_resolved",
   "resolution_method": "material_element_match",
   "confidence": 0.7,
   "source_level": "scout",
   "directly_extracted": false,
   "material_scope": "Fe2O3",
   "supporting_evidence": "of the candidates ['tert-butylferrocene'] listed by the paper, only 'tert-butylferrocene' carries the metal of Fe2O3",
   "ambiguity_reason": null,
   "candidate_mappings": {
    "precursors": [
     "tert-butylferrocene"
    ],
    "coreactants": [
     "O3"
    ],
    "materials": [
     "Fe2O3"
    ]
   }
  },
  "varies": [],
  "series_varies": "pulse_time",
  "granularity_reason": "x axis 'pulse_time' is an ontology condition; each point is one experiment",
  "axis_role": "condition",
  "dependent": [
   {
    "quantity": "growth_per_cycle",
    "unit": "nm/cycle",
    "raw_unit": "\u00c5/cycle",
    "family": "film_amount"
   }
  ],
  "issues": [],
  "recipe": {
   "material": "Fe2O3",
   "reactants": [
    {
     "label": "A",
     "role": "precursor",
     "species": "tert-butylferrocene",
     "dose_time": 80.0,
     "purge_time": 30.0,
     "partial_pressure": null
    },
    {
     "label": "B",
     "role": "coreactant",
     "species": "O3",
     "dose_time": 80.0,
     "purge_time": 30.0,
     "partial_pressure": null
    }
   ],
   "cycle_sequence": "AB",
   "supercycle": null,
   "supercycle_repeats": null,
   "ncycles": 25.0,
   "temperature": 220,
   "flow_rate": 50.0,
   "carrier_gas": {
    "species": "nitrogen"
   },
   "structure": null,
   "targets": null,
   "provenance": "extracted",
   "possible": null,
   "channel_map": null,
   "param_sources": {
    "_exp_id": "10.1002_admi.202000318-E000-C00",
    "species::A": {
     "source": "experiment",
     "from": "experiment_record",
     "value": "tert-butylferrocene",
     "experiment_id": "10.1002_admi.202000318-E000-C00"
    },
    "pulse_time::A": {
     "source": "experiment",
     "from": "unknown",
     "value": 80.0,
     "experiment_id": "10.1002_admi.202000318-E000-C00"
    },
    "purge_time::A": {
     "source": "paper",
     "from": "unknown",
     "value": 30.0,
     "paper_id": null,
     "card_field": null
    },
    "species::B": {
     "source": "experiment",
     "from": "experiment_record",
     "value": "O3",
     "experiment_id": "10.1002_admi.202000318-E000-C00"
    },
    "pulse_time::B": {
     "source": "experiment",
     "from": "unknown",
     "value": 80.0,
     "experiment_id": "10.1002_admi.202000318-E000-C00"
    },
    "purge_time::B": {
     "source": "paper",
     "from": "unknown",
     "value": 30.0,
     "paper_id": null,
     "card_field": null
    },
    "material::": {
     "source": "experiment",
     "from": "experiment_record",
     "value": "Fe2O3",
     "experiment_id": "10.1002_admi.202000318-E000-C00"
    },
    "cycle_sequence::": {
     "source": "experiment",
     "from": "experiment_record",
     "value": "AB",
     "experiment_id": "10.1002_admi.202000318-E000-C00"
    },
    "reactants::": {
     "source": "experiment",
     "from": "experiment_record",
     "value": [
      "A",
      "B"
     ],
     "experiment_id": "10.1002_admi.202000318-E000-C00"
    },
    "cycle_number::": {
     "source": "experiment",
     "from": "unknown",
     "value": 25.0,
     "experiment_id": "10.1002_admi.202000318-E000-C00"
    },
    "temperature::": {
     "source": "paper",
     "from": "methods_prose",
     "value": 220,
     "paper_id": null,
     "card_field": "temperature_C"
    },
    "flow_rate::": {
     "source": "paper",
     "from": "unknown",
     "value": 50.0,
     "paper_id": null,
     "card_field": null
    }
   },
   "completeness": 0.857
  },
  "coordinate_raw_quantity": "pulse_time",
  "x_semantics": {
   "raw_label": "Total Ozone Pulse (s)",
   "raw_quantity": "pulse_time",
   "raw_unit": "s",
   "unit_dimension": "time",
   "canonical_quantity": "pulse_time",
   "axis_role": "process_condition",
   "semantic_status": "resolved",
   "evidence": "ontology alias match on 'Total Ozone Pulse (s)'",
   "rejected_lexical_match": null
  },
  "y_semantics": {
   "raw_label": "Growth Per Cycle (\u00c5/cyc)",
   "raw_quantity": "growth_per_cycle",
   "raw_unit": "nm/cycle",
   "unit_dimension": "growth_per_cycle",
   "canonical_quantity": "growth_per_cycle",
   "axis_role": "output",
   "semantic_status": "resolved",
   "evidence": "ontology alias match on 'Growth Per Cycle (\u00c5/cyc)'",
   "rejected_lexical_match": null
  },
  "entity_id": "10.1002_admi.202000318__Fig1a",
  "entity_key": "10.1002_admi.202000318|1|1|a|<single>|primary",
  "paper_id": "10.1002_admi.202000318",
  "doi": "10.1002_admi.202000318",
  "printed_figure_number": "1",
  "panel": "a",
  "figure_slug": null,
  "entity_class": "ExperimentalCase",
  "record_kind": "ExperimentalCase",
  "measurement_class": "Measurement",
  "classification": "discrete_experimental_sweep",
  "classification_confidence": "corroborated",
  "n_observations": 7,
  "observations_are_experiments": false,
  "in_series": "10.1002_admi.202000318-S000",
  "case_index": 0
 },
 {
  "material": "Fe2O3",
  "material_raw": "Fe2O3",
  "material_scope_level": "paper_single_material",
  "material_evidence": "the paper reports exactly one material",
  "material_candidates": [],
  "material_ambiguity_reason": null,
  "multi_material_paper": false,
  "chemistry_consistent": true,
  "chemistry_inconsistency": null,
  "precursors": [
   "tert-butylferrocene"
  ],
  "coreactants": [
   "O3"
  ],
  "reactants": [
   {
    "label": "A",
    "role": "precursor",
    "species": "tert-butylferrocene"
   },
   {
    "label": "B",
    "role": "coreactant",
    "species": "O3"
   }
  ],
  "carrier_gas": {
   "species": "nitrogen"
  },
  "process_type": "thermal",
  "cycle_sequence": "AB",
  "controlled": [
   {
    "quantity": "temperature",
    "value": 220,
    "unit": "\u00b0C",
    "of_reactant": null,
    "source": "methods",
    "recipe_role": "control_setting",
    "origin": {
     "level": "paper",
     "from": "card",
     "card_field": "temperature_C",
     "card_provenance": {
      "level": "paper",
      "origin": "methods_prose",
      "status": "direct",
      "evidence": null
     }
    },
    "scope": "method",
    "context_status": "resolved"
   },
   {
    "quantity": "working_pressure",
    "value": 99.9915,
    "unit": "Pa",
    "of_reactant": null,
    "source": "pressure_extraction",
    "recipe_role": "control_setting",
    "origin": {
     "level": "paper",
     "from": "pressure_extraction",
     "evidence_id": "10.1002_admi.202000318::pressure::working_pressure::0",
     "pressure_type": "working_pressure",
     "named_species": null,
     "reactant_role": null,
     "context": "process_condition",
     "source_section": "methods",
     "directly_reported": true,
     "confidence": 1.0,
     "evidence": "reactor working pressure of 750mtorr",
     "original_value": 750,
     "original_unit": "mtorr"
    },
    "scope": "paper",
    "context_status": "resolved"
   },
   {
    "quantity": "co_reactant_partial_pressure",
    "value": 146.6542,
    "unit": "Pa",
    "of_reactant": "B",
    "source": "pressure_extraction",
    "recipe_role": "control_setting",
    "origin": {
     "level": "paper",
     "from": "pressure_extraction",
     "evidence_id": "10.1002_admi.202000318::pressure::co_reactant_partial_pressure::1",
     "pressure_type": "co_reactant_partial_pressure",
     "named_species": "ozone",
     "reactant_role": "co_reactant",
     "context": "process_condition",
     "source_section": "methods",
     "directly_reported": true,
     "confidence": 1.0,
     "evidence": "partial pressure of ozone during ozone pulses was constant at 1.1 Torr",
     "original_value": 1.1,
     "original_unit": "Torr"
    },
    "scope": "paper",
    "context_status": "resolved"
   },
   {
    "quantity": "molecular_mass",
    "value": 48.0,
    "unit": "g/mol",
    "of_reactant": "B",
    "source": "species",
    "origin": {
     "level": "ontology",
     "from": "species_property",
     "species": "O3",
     "property": "molar_mass"
    },
    "scope": "paper",
    "context_status": "resolved"
   },
   {
    "quantity": "cycle_number",
    "value": 25.0,
    "unit": "cycle",
    "of_reactant": null,
    "source": "body",
    "assertion_source_kind": "body",
    "scope": "paper",
    "context_status": "resolved",
    "assertion_status": "direct",
    "species": null,
    "origin": {
     "level": "figure",
     "from": "body",
     "evidence": "25 cycles",
     "locator": "document.md near Fig 1"
    }
   },
   {
    "quantity": "pulse_time",
    "value": 80.0,
    "unit": "s",
    "of_reactant": null,
    "source": "body",
    "assertion_source_kind": "body",
    "scope": "paper",
    "context_status": "resolved",
    "assertion_status": "direct",
    "species": "O3",
    "origin": {
     "level": "figure",
     "from": "body",
     "evidence": "exposures greater than 80 s",
     "locator": "document.md near Fig 1"
    }
   },
   {
    "quantity": "working_pressure",
    "value": 750.0,
    "unit": "mtorr",
    "of_reactant": null,
    "source": "methods",
    "assertion_source_kind": "methods",
    "scope": "method",
    "context_status": "resolved",
    "assertion_status": "direct",
    "species": null,
    "origin": {
     "level": "method",
     "from": "methods",
     "evidence": "working pressure of 750mtorr",
     "locator": "methods section"
    }
   },
   {
    "quantity": "deposition_temperature",
    "value": 220.0,
    "unit": "\u00b0C",
    "of_reactant": null,
    "source": "methods",
    "assertion_source_kind": "methods",
    "scope": "method",
    "context_status": "resolved",
    "assertion_status": "direct",
    "species": null,
    "origin": {
     "level": "method",
     "from": "methods",
     "evidence": "substrate temperature was held at 220\u00b0C",
     "locator": "methods section"
    }
   },
   {
    "quantity": "flow_rate",
    "value": 50.0,
    "unit": "sCCM",
    "of_reactant": null,
    "source": "methods",
    "assertion_source_kind": "methods",
    "scope": "method",
    "context_status": "resolved",
    "assertion_status": "direct",
    "species": "N2",
    "origin": {
     "level": "method",
     "from": "methods",
     "evidence": "flow rate of 50 sCCM",
     "locator": "methods section"
    }
   },
   {
    "quantity": "purge_time",
    "value": 30.0,
    "unit": "s",
    "of_reactant": null,
    "source": "methods",
    "assertion_source_kind": "methods",
    "scope": "method",
    "context_status": "resolved",
    "assertion_status": "direct",
    "species": null,
    "origin": {
     "level": "method",
     "from": "methods",
     "evidence": "purge times of 30 s",
     "locator": "methods section"
    }
   },
   {
    "quantity": "pulse_time",
    "value": 10.0,
    "unit": "s",
    "of_reactant": null,
    "source": "methods",
    "assertion_source_kind": "methods",
    "scope": "method",
    "context_status": "resolved",
    "assertion_status": "direct",
    "species": null,
    "origin": {
     "level": "method",
     "from": "methods",
     "evidence": "pulses of 10 s",
     "locator": "methods section"
    }
   }
  ],
  "measurand": {
   "quantity": "growth_per_cycle",
   "unit": "nm/cycle",
   "raw_unit": "\u00c5/cycle",
   "family": "film_amount",
   "unit_conversion": {
    "status": "converted",
    "from_unit": "\u00c5/cycle",
    "to_unit": "nm/cycle",
    "reason": null,
    "unit_recovered": null,
    "values_rescaled": true,
    "factor": 0.1
   },
   "raw_quantity": "growth_per_cycle"
  },
  "coordinate": "pulse_time",
  "coordinate_family": "exposure_time",
  "coordinate_unit": "s",
  "coordinate_unit_normalized": "s",
  "coordinate_is_dimensionless": false,
  "coordinate_unit_status": "resolved",
  "coordinate_unit_reason": null,
  "coordinate_unit_conversion": null,
  "points": [
   [
    0.2,
    0.0
   ],
   [
    3.5,
    0.61
   ],
   [
    10.5,
    1.49
   ],
   [
    20.1,
    2.61
   ],
   [
    30.2,
    3.26
   ],
   [
    60.3,
    4.0
   ],
   [
    80.5,
    4.1
   ]
  ],
  "points_canonical": [
   [
    0.2,
    0.0
   ],
   [
    3.5,
    0.061
   ],
   [
    10.5,
    0.149
   ],
   [
    20.1,
    0.261
   ],
   [
    30.2,
    0.326
   ],
   [
    60.3,
    0.4
   ],
   [
    80.5,
    0.41
   ]
  ],
  "granularity": "case",
  "relevance": "experimental",
  "is_model_result": false,
  "analysis_ready": true,
  "exp_id": "10.1002_admi.202000318__Fig1a__case01",
  "provenance": {
   "figure": "Fig 1",
   "figure_number": "1",
   "fig_docling_index": "1",
   "panel": "a",
   "caption": "Figure 1. Growth of iron oxide flms as measured by VASE. a) The growth per cycle as a function of ozone exposure with a saturating exposure of TBF.Because the TBF exposure required to reach saturation",
   "extractor": "vision-llm",
   "doi": "10.1002_admi.202000318"
  },
  "series_name": null,
  "phase": null,
  "structure": "planar_wafer",
  "geometry_class": "planar",
  "chemistry_provenance": {
   "resolution_status": "fully_resolved",
   "resolution_method": "material_element_match",
   "confidence": 0.7,
   "source_level": "scout",
   "directly_extracted": false,
   "material_scope": "Fe2O3",
   "supporting_evidence": "of the candidates ['tert-butylferrocene'] listed by the paper, only 'tert-butylferrocene' carries the metal of Fe2O3",
   "ambiguity_reason": null,
   "candidate_mappings": {
    "precursors": [
     "tert-butylferrocene"
    ],
    "coreactants": [
     "O3"
    ],
    "materials": [
     "Fe2O3"
    ]
   }
  },
  "varies": [],
  "series_varies": "pulse_time",
  "granularity_reason": "x axis 'pulse_time' is an ontology condition; each point is one experiment",
  "axis_role": "condition",
  "dependent": [
   {
    "quantity": "growth_per_cycle",
    "unit": "nm/cycle",
    "raw_unit": "\u00c5/cycle",
    "family": "film_amount"
   }
  ],
  "issues": [],
  "recipe": {
   "material": "Fe2O3",
   "reactants": [
    {
     "label": "A",
     "role": "precursor",
     "species": "tert-butylferrocene",
     "dose_time": 80.0,
     "purge_time": 30.0,
     "partial_pressure": null
    },
    {
     "label": "B",
     "role": "coreactant",
     "species": "O3",
     "dose_time": 80.0,
     "purge_time": 30.0,
     "partial_pressure": null
    }
   ],
   "cycle_sequence": "AB",
   "supercycle": null,
   "supercycle_repeats": null,
   "ncycles": 25.0,
   "temperature": 220,
   "flow_rate": 50.0,
   "carrier_gas": {
    "species": "nitrogen"
   },
   "structure": null,
   "targets": null,
   "provenance": "extracted",
   "possible": null,
   "channel_map": null,
   "param_sources": {
    "_exp_id": "10.1002_admi.202000318-E000-C01",
    "species::A": {
     "source": "experiment",
     "from": "experiment_record",
     "value": "tert-butylferrocene",
     "experiment_id": "10.1002_admi.202000318-E000-C01"
    },
    "pulse_time::A": {
     "source": "experiment",
     "from": "unknown",
     "value": 80.0,
     "experiment_id": "10.1002_admi.202000318-E000-C01"
    },
    "purge_time::A": {
     "source": "paper",
     "from": "unknown",
     "value": 30.0,
     "paper_id": null,
     "card_field": null
    },
    "species::B": {
     "source": "experiment",
     "from": "experiment_record",
     "value": "O3",
     "experiment_id": "10.1002_admi.202000318-E000-C01"
    },
    "pulse_time::B": {
     "source": "experiment",
     "from": "unknown",
     "value": 80.0,
     "experiment_id": "10.1002_admi.202000318-E000-C01"
    },
    "purge_time::B": {
     "source": "paper",
     "from": "unknown",
     "value": 30.0,
     "paper_id": null,
     "card_field": null
    },
    "material::": {
     "source": "experiment",
     "from": "experiment_record",
     "value": "Fe2O3",
     "experiment_id": "10.1002_admi.202000318-E000-C01"
    },
    "cycle_sequence::": {
     "source": "experiment",
     "from": "experiment_record",
     "value": "AB",
     "experiment_id": "10.1002_admi.202000318-E000-C01"
    },
    "reactants::": {
     "source": "experiment",
     "from": "experiment_record",
     "value": [
      "A",
      "B"
     ],
     "experiment_id": "10.1002_admi.202000318-E000-C01"
    },
    "cycle_number::": {
     "source": "experiment",
     "from": "unknown",
     "value": 25.0,
     "experiment_id": "10.1002_admi.202000318-E000-C01"
    },
    "temperature::": {
     "source": "paper",
     "from": "methods_prose",
     "value": 220,
     "paper_id": null,
     "card_field": "temperature_C"
    },
    "flow_rate::": {
     "source": "paper",
     "from": "unknown",
     "value": 50.0,
     "paper_id": null,
     "card_field": null
    }
   },
   "completeness": 0.857
  },
  "coordinate_raw_quantity": "pulse_time",
  "x_semantics": {
   "raw_label": "Total Ozone Pulse (s)",
   "raw_quantity": "pulse_time",
   "raw_unit": "s",
   "unit_dimension": "time",
   "canonical_quantity": "pulse_time",
   "axis_role": "process_condition",
   "semantic_status": "resolved",
   "evidence": "ontology alias match on 'Total Ozone Pulse (s)'",
   "rejected_lexical_match": null
  },
  "y_semantics": {
   "raw_label": "Growth Per Cycle (\u00c5/cyc)",
   "raw_quantity": "growth_per_cycle",
   "raw_unit": "nm/cycle",
   "unit_dimension": "growth_per_cycle",
   "canonical_quantity": "growth_per_cycle",
   "axis_role": "output",
   "semantic_status": "resolved",
   "evidence": "ontology alias match on 'Growth Per Cycle (\u00c5/cyc)'",
   "rejected_lexical_match": null
  },
  "entity_id": "10.1002_admi.202000318__Fig1a",
  "entity_key": "10.1002_admi.202000318|1|1|a|<single>|primary",
  "paper_id": "10.1002_admi.202000318",
  "doi": "10.1002_admi.202000318",
  "printed_figure_number": "1",
  "panel": "a",
  "figure_slug": null,
  "entity_class": "ExperimentalCase",
  "record_kind": "ExperimentalCase",
  "measurement_class": "Measurement",
  "classification": "discrete_experimental_sweep",
  "classification_confidence": "corroborated",
  "n_observations": 7,
  "observations_are_experiments": false,
  "in_series": "10.1002_admi.202000318-S000",
  "case_index": 1
 },
 {
  "material": "Fe2O3",
  "material_raw": "Fe2O3",
  "material_scope_level": "paper_single_material",
  "material_evidence": "the paper reports exactly one material",
  "material_candidates": [],
  "material_ambiguity_reason": null,
  "multi_material_paper": false,
  "chemistry_consistent": true,
  "chemistry_inconsistency": null,
  "precursors": [
   "tert-butylferrocene"
  ],
  "coreactants": [
   "O3"
  ],
  "reactants": [
   {
    "label": "A",
    "role": "precursor",
    "species": "tert-butylferrocene"
   },
   {
    "label": "B",
    "role": "coreactant",
    "species": "O3"
   }
  ],
  "carrier_gas": {
   "species": "nitrogen"
  },
  "process_type": "thermal",
  "cycle_sequence": "AB",
  "controlled": [
   {
    "quantity": "temperature",
    "value": 220,
    "unit": "\u00b0C",
    "of_reactant": null,
    "source": "methods",
    "recipe_role": "control_setting",
    "origin": {
     "level": "paper",
     "from": "card",
     "card_field": "temperature_C",
     "card_provenance": {
      "level": "paper",
      "origin": "methods_prose",
      "status": "direct",
      "evidence": null
     }
    },
    "scope": "method",
    "context_status": "resolved"
   },
   {
    "quantity": "working_pressure",
    "value": 99.9915,
    "unit": "Pa",
    "of_reactant": null,
    "source": "pressure_extraction",
    "recipe_role": "control_setting",
    "origin": {
     "level": "paper",
     "from": "pressure_extraction",
     "evidence_id": "10.1002_admi.202000318::pressure::working_pressure::0",
     "pressure_type": "working_pressure",
     "named_species": null,
     "reactant_role": null,
     "context": "process_condition",
     "source_section": "methods",
     "directly_reported": true,
     "confidence": 1.0,
     "evidence": "reactor working pressure of 750mtorr",
     "original_value": 750,
     "original_unit": "mtorr"
    },
    "scope": "paper",
    "context_status": "resolved"
   },
   {
    "quantity": "co_reactant_partial_pressure",
    "value": 146.6542,
    "unit": "Pa",
    "of_reactant": "B",
    "source": "pressure_extraction",
    "recipe_role": "control_setting",
    "origin": {
     "level": "paper",
     "from": "pressure_extraction",
     "evidence_id": "10.1002_admi.202000318::pressure::co_reactant_partial_pressure::1",
     "pressure_type": "co_reactant_partial_pressure",
     "named_species": "ozone",
     "reactant_role": "co_reactant",
     "context": "process_condition",
     "source_section": "methods",
     "directly_reported": true,
     "confidence": 1.0,
     "evidence": "partial pressure of ozone during ozone pulses was constant at 1.1 Torr",
     "original_value": 1.1,
     "original_unit": "Torr"
    },
    "scope": "paper",
    "context_status": "resolved"
   },
   {
    "quantity": "molecular_mass",
    "value": 48.0,
    "unit": "g/mol",
    "of_reactant": "B",
    "source": "species",
    "origin": {
     "level": "ontology",
     "from": "species_property",
     "species": "O3",
     "property": "molar_mass"
    },
    "scope": "paper",
    "context_status": "resolved"
   },
   {
    "quantity": "cycle_number",
    "value": 25.0,
    "unit": "cycle",
    "of_reactant": null,
    "source": "body",
    "assertion_source_kind": "body",
    "scope": "paper",
    "context_status": "resolved",
    "assertion_status": "direct",
    "species": null,
    "origin": {
     "level": "figure",
     "from": "body",
     "evidence": "25 cycles",
     "locator": "document.md near Fig 1"
    }
   },
   {
    "quantity": "pulse_time",
    "value": 80.0,
    "unit": "s",
    "of_reactant": null,
    "source": "body",
    "assertion_source_kind": "body",
    "scope": "paper",
    "context_status": "resolved",
    "assertion_status": "direct",
    "species": "O3",
    "origin": {
     "level": "figure",
     "from": "body",
     "evidence": "exposures greater than 80 s",
     "locator": "document.md near Fig 1"
    }
   },
   {
    "quantity": "working_pressure",
    "value": 750.0,
    "unit": "mtorr",
    "of_reactant": null,
    "source": "methods",
    "assertion_source_kind": "methods",
    "scope": "method",
    "context_status": "resolved",
    "assertion_status": "direct",
    "species": null,
    "origin": {
     "level": "method",
     "from": "methods",
     "evidence": "working pressure of 750mtorr",
     "locator": "methods section"
    }
   },
   {
    "quantity": "deposition_temperature",
    "value": 220.0,
    "unit": "\u00b0C",
    "of_reactant": null,
    "source": "methods",
    "assertion_source_kind": "methods",
    "scope": "method",
    "context_status": "resolved",
    "assertion_status": "direct",
    "species": null,
    "origin": {
     "level": "method",
     "from": "methods",
     "evidence": "substrate temperature was held at 220\u00b0C",
     "locator": "methods section"
    }
   },
   {
    "quantity": "flow_rate",
    "value": 50.0,
    "unit": "sCCM",
    "of_reactant": null,
    "source": "methods",
    "assertion_source_kind": "methods",
    "scope": "method",
    "context_status": "resolved",
    "assertion_status": "direct",
    "species": "N2",
    "origin": {
     "level": "method",
     "from": "methods",
     "evidence": "flow rate of 50 sCCM",
     "locator": "methods section"
    }
   },
   {
    "quantity": "purge_time",
    "value": 30.0,
    "unit": "s",
    "of_reactant": null,
    "source": "methods",
    "assertion_source_kind": "methods",
    "scope": "method",
    "context_status": "resolved",
    "assertion_status": "direct",
    "species": null,
    "origin": {
     "level": "method",
     "from": "methods",
     "evidence": "purge times of 30 s",
     "locator": "methods section"
    }
   },
   {
    "quantity": "pulse_time",
    "value": 10.0,
    "unit": "s",
    "of_reactant": null,
    "source": "methods",
    "assertion_source_kind": "methods",
    "scope": "method",
    "context_status": "resolved",
    "assertion_status": "direct",
    "species": null,
    "origin": {
     "level": "method",
     "from": "methods",
     "evidence": "pulses of 10 s",
     "locator": "methods section"
    }
   }
  ],
  "measurand": {
   "quantity": "growth_per_cycle",
   "unit": "nm/cycle",
   "raw_unit": "\u00c5/cycle",
   "family": "film_amount",
   "unit_conversion": {
    "status": "converted",
    "from_unit": "\u00c5/cycle",
    "to_unit": "nm/cycle",
    "reason": null,
    "unit_recovered": null,
    "values_rescaled": true,
    "factor": 0.1
   },
   "raw_quantity": "growth_per_cycle"
  },
  "coordinate": "pulse_time",
  "coordinate_family": "exposure_time",
  "coordinate_unit": "s",
  "coordinate_unit_normalized": "s",
  "coordinate_is_dimensionless": false,
  "coordinate_unit_status": "resolved",
  "coordinate_unit_reason": null,
  "coordinate_unit_conversion": null,
  "points": [
   [
    0.2,
    0.0
   ],
   [
    3.5,
    0.61
   ],
   [
    10.5,
    1.49
   ],
   [
    20.1,
    2.61
   ],
   [
    30.2,
    3.26
   ],
   [
    60.3,
    4.0
   ],
   [
    80.5,
    4.1
   ]
  ],
  "points_canonical": [
   [
    0.2,
    0.0
   ],
   [
    3.5,
    0.061
   ],
   [
    10.5,
    0.149
   ],
   [
    20.1,
    0.261
   ],
   [
    30.2,
    0.326
   ],
   [
    60.3,
    0.4
   ],
   [
    80.5,
    0.41
   ]
  ],
  "granularity": "case",
  "relevance": "experimental",
  "is_model_result": false,
  "analysis_ready": true,
  "exp_id": "10.1002_admi.202000318__Fig1a__case02",
  "provenance": {
   "figure": "Fig 1",
   "figure_number": "1",
   "fig_docling_index": "1",
   "panel": "a",
   "caption": "Figure 1. Growth of iron oxide flms as measured by VASE. a) The growth per cycle as a function of ozone exposure with a saturating exposure of TBF.Because the TBF exposure required to reach saturation",
   "extractor": "vision-llm",
   "doi": "10.1002_admi.202000318"
  },
  "series_name": null,
  "phase": null,
  "structure": "planar_wafer",
  "geometry_class": "planar",
  "chemistry_provenance": {
   "resolution_status": "fully_resolved",
   "resolution_method": "material_element_match",
   "confidence": 0.7,
   "source_level": "scout",
   "directly_extracted": false,
   "material_scope": "Fe2O3",
   "supporting_evidence": "of the candidates ['tert-butylferrocene'] listed by the paper, only 'tert-butylferrocene' carries the metal of Fe2O3",
   "ambiguity_reason": null,
   "candidate_mappings": {
    "precursors": [
     "tert-butylferrocene"
    ],
    "coreactants": [
     "O3"
    ],
    "materials": [
     "Fe2O3"
    ]
   }
  },
  "varies": [],
  "series_varies": "pulse_time",
  "granularity_reason": "x axis 'pulse_time' is an ontology condition; each point is one experiment",
  "axis_role": "condition",
  "dependent": [
   {
    "quantity": "growth_per_cycle",
    "unit": "nm/cycle",
    "raw_unit": "\u00c5/cycle",
    "family": "film_amount"
   }
  ],
  "issues": [],
  "recipe": {
   "material": "Fe2O3",
   "reactants": [
    {
     "label": "A",
     "role": "precursor",
     "species": "tert-butylferrocene",
     "dose_time": 80.0,
     "purge_time": 30.0,
     "partial_pressure": null
    },
    {
     "label": "B",
     "role": "coreactant",
     "species": "O3",
     "dose_time": 80.0,
     "purge_time": 30.0,
     "partial_pressure": null
    }
   ],
   "cycle_sequence": "AB",
   "supercycle": null,
   "supercycle_repeats": null,
   "ncycles": 25.0,
   "temperature": 220,
   "flow_rate": 50.0,
   "carrier_gas": {
    "species": "nitrogen"
   },
   "structure": null,
   "targets": null,
   "provenance": "extracted",
   "possible": null,
   "channel_map": null,
   "param_sources": {
    "_exp_id": "10.1002_admi.202000318-E000-C02",
    "species::A": {
     "source": "experiment",
     "from": "experiment_record",
     "value": "tert-butylferrocene",
     "experiment_id": "10.1002_admi.202000318-E000-C02"
    },
    "pulse_time::A": {
     "source": "experiment",
     "from": "unknown",
     "value": 80.0,
     "experiment_id": "10.1002_admi.202000318-E000-C02"
    },
    "purge_time::A": {
     "source": "paper",
     "from": "unknown",
     "value": 30.0,
     "paper_id": null,
     "card_field": null
    },
    "species::B": {
     "source": "experiment",
     "from": "experiment_record",
     "value": "O3",
     "experiment_id": "10.1002_admi.202000318-E000-C02"
    },
    "pulse_time::B": {
     "source": "experiment",
     "from": "unknown",
     "value": 80.0,
     "experiment_id": "10.1002_admi.202000318-E000-C02"
    },
    "purge_time::B": {
     "source": "paper",
     "from": "unknown",
     "value": 30.0,
     "paper_id": null,
     "card_field": null
    },
    "material::": {
     "source": "experiment",
     "from": "experiment_record",
     "value": "Fe2O3",
     "experiment_id": "10.1002_admi.202000318-E000-C02"
    },
    "cycle_sequence::": {
     "source": "experiment",
     "from": "experiment_record",
     "value": "AB",
     "experiment_id": "10.1002_admi.202000318-E000-C02"
    },
    "reactants::": {
     "source": "experiment",
     "from": "experiment_record",
     "value": [
      "A",
      "B"
     ],
     "experiment_id": "10.1002_admi.202000318-E000-C02"
    },
    "cycle_number::": {
     "source": "experiment",
     "from": "unknown",
     "value": 25.0,
     "experiment_id": "10.1002_admi.202000318-E000-C02"
    },
    "temperature::": {
     "source": "paper",
     "from": "methods_prose",
     "value": 220,
     "paper_id": null,
     "card_field": "temperature_C"
    },
    "flow_rate::": {
     "source": "paper",
     "from": "unknown",
     "value": 50.0,
     "paper_id": null,
     "card_field": null
    }
   },
   "completeness": 0.857
  },
  "coordinate_raw_quantity": "pulse_time",
  "x_semantics": {
   "raw_label": "Total Ozone Pulse (s)",
   "raw_quantity": "pulse_time",
   "raw_unit": "s",
   "unit_dimension": "time",
   "canonical_quantity": "pulse_time",
   "axis_role": "process_condition",
   "semantic_status": "resolved",
   "evidence": "ontology alias match on 'Total Ozone Pulse (s)'",
   "rejected_lexical_match": null
  },
  "y_semantics": {
   "raw_label": "Growth Per Cycle (\u00c5/cyc)",
   "raw_quantity": "growth_per_cycle",
   "raw_unit": "nm/cycle",
   "unit_dimension": "growth_per_cycle",
   "canonical_quantity": "growth_per_cycle",
   "axis_role": "output",
   "semantic_status": "resolved",
   "evidence": "ontology alias match on 'Growth Per Cycle (\u00c5/cyc)'",
   "rejected_lexical_match": null
  },
  "entity_id": "10.1002_admi.202000318__Fig1a",
  "entity_key": "10.1002_admi.202000318|1|1|a|<single>|primary",
  "paper_id": "10.1002_admi.202000318",
  "doi": "10.1002_admi.202000318",
  "printed_figure_number": "1",
  "panel": "a",
  "figure_slug": null,
  "entity_class": "ExperimentalCase",
  "record_kind": "ExperimentalCase",
  "measurement_class": "Measurement",
  "classification": "discrete_experimental_sweep",
  "classification_confidence": "corroborated",
  "n_observations": 7,
  "observations_are_experiments": false,
  "in_series": "10.1002_admi.202000318-S000",
  "case_index": 2
 },
 {
  "material": "Fe2O3",
  "material_raw": "Fe2O3",
  "material_scope_level": "paper_single_material",
  "material_evidence": "the paper reports exactly one material",
  "material_candidates": [],
  "material_ambiguity_reason": null,
  "multi_material_paper": false,
  "chemistry_consistent": true,
  "chemistry_inconsistency": null,
  "precursors": [
   "tert-butylferrocene"
  ],
  "coreactants": [
   "O3"
  ],
  "reactants": [
   {
    "label": "A",
    "role": "precursor",
    "species": "tert-butylferrocene"
   },
   {
    "label": "B",
    "role": "coreactant",
    "species": "O3"
   }
  ],
  "carrier_gas": {
   "species": "nitrogen"
  },
  "process_type": "thermal",
  "cycle_sequence": "AB",
  "controlled": [
   {
    "quantity": "temperature",
    "value": 220,
    "unit": "\u00b0C",
    "of_reactant": null,
    "source": "methods",
    "recipe_role": "control_setting",
    "origin": {
     "level": "paper",
     "from": "card",
     "card_field": "temperature_C",
     "card_provenance": {
