Repository: seul22lee/PSED

# PSED — Process–Structure Extraction Database

PSED turns published ALD papers into a structured, provenance-carrying knowledge
base: what was deposited, under which conditions, measured how, and with what
result — each record traceable to the figure, caption, table or sentence it came
from.

**This directory is self-contained.** Copy `psed_v1/` into an empty repository,
install `requirements.txt`, and every supported command runs. Nothing here
imports, reads or resolves a path into any pre-`psed_v1` tree; that is enforced
by `tests/integration/test_standalone.py`.

File: psed_v1/papers/10.3762_bjnano.14.89/resolved/experiments.json (part 1 of 8)
[
 {
  "material": "SnO2",
  "material_raw": "SnO2",
  "material_scope_level": "figure_caption",
  "material_evidence": "Figure 1: Dependence of SnO2 film GPC on the evaporation temperature of the SnI 4 precursor. The cycle times were set at 5-2-5-5 s for the sequence SnI4 pulse, purge, O 3 pulse, and purge.",
  "material_candidates": [],
  "material_ambiguity_reason": null,
  "multi_material_paper": false,
  "chemistry_consistent": true,
  "chemistry_inconsistency": null,
  "precursors": [
   "SnI4"
  ],
  "coreactants": [
   "O3"
  ],
  "reactants": [
   {
    "label": "A",
    "role": "precursor",
    "species": "SnI4"
   },
   {
    "label": "B",
    "role": "coreactant",
    "species": "O3"
   }
  ],
  "carrier_gas": {
   "species": "N2"
  },
  "process_type": "thermal",
  "cycle_sequence": "AB",
  "controlled": [
   {
    "quantity": "pulse_time",
    "value": 5,
    "unit": "s",
    "of_reactant": "A",
    "source": "methods",
    "recipe_role": "control_setting",
    "origin": {
     "level": "paper",
     "from": "card",
     "card_field": "pulse_time_s",
     "card_provenance": {
      "level": "paper",
      "origin": "methods_prose",
      "status": "direct",
      "evidence": null
     }
    },
    "scope": "method",
    "context_status": "resolved"
   },
   {
    "quantity": "pulse_time",
    "value": 5,
    "unit": "s",
    "of_reactant": "B",
    "source": "methods",
    "recipe_role": "control_setting",
    "origin": {
     "level": "paper",
     "from": "card",
     "card_field": "pulse_time_s",
     "card_provenance": {
      "level": "paper",
      "origin": "methods_prose",
      "status": "direct",
      "evidence": null
     }
    },
    "scope": "method",
    "context_status": "resolved"
   },
   {
    "quantity": "temperature",
    "value": 300.0,
    "unit": "\u00b0C",
    "of_reactant": null,
    "source": "caption",
    "recipe_role": "control_setting",
    "origin": {
     "level": "experiment",
     "from": "caption",
     "paper_id": "10.3762_bjnano.14.89",
     "experiment_id": "10.3762_bjnano.14.89__Fig1a",
     "figure": "Fig 1",
     "panel": "a"
    },
    "scope": "figure",
    "context_status": "resolved"
   },
   {
    "quantity": "pulse_time",
    "value": 5.0,
    "unit": "s",
    "of_reactant": null,
    "source": "caption",
    "recipe_role": "control_setting",
    "origin": {
     "level": "experiment",
     "from": "caption",
     "paper_id": "10.3762_bjnano.14.89",
     "experiment_id": "10.3762_bjnano.14.89__Fig1a",
     "figure": "Fig 1",
     "panel": "a"
    },
    "scope": "figure",
    "context_status": "resolved"
   },
   {
    "quantity": "purge_time",
    "value": 2.0,
    "unit": "s",
    "of_reactant": null,
    "source": "caption",
    "recipe_role": "control_setting",
    "origin": {
     "level": "experiment",
     "from": "caption",
     "paper_id": "10.3762_bjnano.14.89",
     "experiment_id": "10.3762_bjnano.14.89__Fig1a",
     "figure": "Fig 1",
     "panel": "a"
    },
    "scope": "figure",
    "context_status": "resolved"
   },
   {
    "quantity": "coreactant_pulse_time",
    "value": 5.0,
    "unit": "s",
    "of_reactant": null,
    "source": "caption",
    "recipe_role": null,
    "origin": {
     "level": "experiment",
     "from": "caption",
     "paper_id": "10.3762_bjnano.14.89",
     "experiment_id": "10.3762_bjnano.14.89__Fig1a",
     "figure": "Fig 1",
     "panel": "a"
    },
    "scope": "figure",
    "context_status": "resolved"
   },
   {
    "quantity": "molecular_mass",
    "value": 48.0,
    "unit": "g/mol",
    "of_reactant": "B",
    "source": "species",
    "origin": {
     "level": "ontology",
     "from": "species_property",
     "species": "O3",
     "property": "molar_mass"
    },
    "scope": "paper",
    "context_status": "resolved"
   },
   {
    "quantity": "deposition_temperature",
    "value": 300.0,
    "unit": "\u00b0C",
    "of_reactant": null,
    "source": "methods",
    "assertion_source_kind": "methods",
    "scope": "method",
    "context_status": "resolved",
    "assertion_status": "direct",
    "species": null,
    "origin": {
     "level": "method",
     "from": "methods",
     "evidence": "carried out at 300 \u00b0C",
     "locator": "methods section"
    }
   },
   {
    "quantity": "growth_per_cycle",
    "value": 0.27,
    "unit": "nm/cycle",
    "of_reactant": null,
    "source": "methods",
    "assertion_source_kind": "methods",
    "scope": "method",
    "context_status": "resolved",
    "assertion_status": "direct",
    "species": null,
    "origin": {
     "level": "method",
     "from": "methods",
     "evidence": "0.27 nm/cycle",
     "locator": "methods section"
    }
   }
  ],
  "measurand": {
   "quantity": "growth_per_cycle",
   "unit": "nm/cycle",
   "raw_unit": "nm/cycle",
   "family": "film_amount",
   "unit_conversion": {
    "status": "already_canonical",
    "from_unit": "nm/cycle",
    "to_unit": "nm/cycle",
    "reason": null,
    "unit_recovered": null,
    "values_rescaled": false
   },
   "raw_quantity": "growth_per_cycle"
  },
  "coordinate": "Evaporator temperature",
  "coordinate_family": null,
  "coordinate_unit": "\u00b0C",
  "coordinate_unit_normalized": "\u00b0C",
  "coordinate_is_dimensionless": false,
  "coordinate_unit_status": "resolved",
  "coordinate_unit_reason": null,
  "coordinate_unit_conversion": null,
  "points": [
   [
    70.0,
    0.11
   ],
   [
    74.0,
    0.2
   ],
   [
    78.0,
    0.23
   ],
   [
    82.0,
    0.26
   ],
   [
    86.0,
    0.27
   ],
   [
    90.0,
    0.26
   ]
  ],
  "points_canonical": [
   [
    70.0,
    0.11
   ],
   [
    74.0,
    0.2
   ],
   [
    78.0,
    0.23
   ],
   [
    82.0,
    0.26
   ],
   [
    86.0,
    0.27
   ],
   [
    90.0,
    0.26
   ]
  ],
  "granularity": "trace",
  "relevance": "experimental",
  "is_model_result": false,
  "analysis_ready": true,
  "exp_id": "10.3762_bjnano.14.89__Fig1a",
  "provenance": {
   "figure": "Fig 1",
   "figure_number": "1",
   "fig_docling_index": "2",
   "panel": "a",
   "caption": "Figure 1: Dependence of SnO2 film GPC on the evaporation temperature of the SnI 4 precursor. The cycle times were set at 5-2-5-5 s for the sequence SnI4 pulse, purge, O 3 pulse, and purge.",
   "extractor": "vision-llm",
   "doi": "10.3762_bjnano.14.89"
  },
  "series_name": null,
  "phase": null,
  "structure": "planar_wafer",
  "geometry_class": "planar",
  "chemistry_provenance": {
   "resolution_status": "fully_resolved",
   "resolution_method": "material_element_match",
   "confidence": 0.7,
   "source_level": "scout",
   "directly_extracted": false,
   "material_scope": "SnO2",
   "supporting_evidence": "of the candidates ['SnI4'] listed by the paper, only 'SnI4' carries the metal of SnO2",
   "ambiguity_reason": null,
   "candidate_mappings": {
    "precursors": [
     "SnI4"
    ],
    "coreactants": [
     "O3"
    ],
    "materials": [
     "SnO2"
    ]
   }
  },
  "varies": [],
  "series_varies": null,
  "granularity_reason": "x axis role could not be determined",
  "axis_role": null,
  "dependent": [
   {
    "quantity": "growth_per_cycle",
    "unit": "nm/cycle",
    "raw_unit": "nm/cycle",
    "family": "film_amount"
   }
  ],
  "issues": [],
  "recipe": {
   "material": "SnO2",
   "reactants": [
    {
     "label": "A",
     "role": "precursor",
     "species": "SnI4",
     "dose_time": 5,
     "purge_time": 2.0,
     "partial_pressure": null
    },
    {
     "label": "B",
     "role": "coreactant",
     "species": "O3",
     "dose_time": 5,
     "purge_time": 2.0,
     "partial_pressure": null
    }
   ],
   "cycle_sequence": "AB",
   "supercycle": null,
   "supercycle_repeats": null,
   "ncycles": null,
   "temperature": 300.0,
   "flow_rate": null,
   "carrier_gas": {
    "species": "N2"
   },
   "structure": null,
   "targets": {
    "gpc_sat": 0.27
   },
   "provenance": "extracted",
   "possible": null,
   "channel_map": null,
   "param_sources": {
    "_exp_id": "10.3762_bjnano.14.89-E000",
    "species::A": {
     "source": "experiment",
     "from": "experiment_record",
     "value": "SnI4",
     "experiment_id": "10.3762_bjnano.14.89-E000"
    },
    "pulse_time::A": {
     "source": "paper",
     "from": "methods_prose",
     "value": 5,
     "paper_id": null,
     "card_field": "pulse_time_s"
    },
    "purge_time::A": {
     "source": "experiment",
     "from": "caption",
     "value": 2.0,
     "paper_id": "10.3762_bjnano.14.89",
     "experiment_id": "10.3762_bjnano.14.89-F1a-0",
     "figure": "Fig 1",
     "panel": "a"
    },
    "species::B": {
     "source": "experiment",
     "from": "experiment_record",
     "value": "O3",
     "experiment_id": "10.3762_bjnano.14.89-E000"
    },
    "pulse_time::B": {
     "source": "paper",
     "from": "methods_prose",
     "value": 5,
     "paper_id": null,
     "card_field": "pulse_time_s"
    },
    "purge_time::B": {
     "source": "experiment",
     "from": "caption",
     "value": 2.0,
     "paper_id": "10.3762_bjnano.14.89",
     "experiment_id": "10.3762_bjnano.14.89-F1a-0",
     "figure": "Fig 1",
     "panel": "a"
    },
    "material::": {
     "source": "experiment",
     "from": "experiment_record",
     "value": "SnO2",
     "experiment_id": "10.3762_bjnano.14.89-E000"
    },
    "cycle_sequence::": {
     "source": "experiment",
     "from": "experiment_record",
     "value": "AB",
     "experiment_id": "10.3762_bjnano.14.89-E000"
    },
    "reactants::": {
     "source": "experiment",
     "from": "experiment_record",
     "value": [
      "A",
      "B"
     ],
     "experiment_id": "10.3762_bjnano.14.89-E000"
    },
    "temperature::": {
     "source": "experiment",
     "from": "caption",
     "value": 300.0,
     "paper_id": "10.3762_bjnano.14.89",
     "experiment_id": "10.3762_bjnano.14.89-F1a-0",
     "figure": "Fig 1",
     "panel": "a"
    }
   },
   "completeness": 0.714
  },
  "x_semantics": {
   "raw_label": "Evaporator temperature, \u00b0C",
   "raw_quantity": "Evaporator temperature",
   "raw_unit": "\u00b0C",
   "unit_dimension": "temperature",
   "canonical_quantity": null,
   "axis_role": "unknown",
   "semantic_status": "unresolved",
   "evidence": null,
   "rejected_lexical_match": null
  },
  "y_semantics": {
   "raw_label": "Growth per cycle, nm/cycle",
   "raw_quantity": "growth_per_cycle",
   "raw_unit": "nm/cycle",
   "unit_dimension": "growth_per_cycle",
   "canonical_quantity": "growth_per_cycle",
   "axis_role": "output",
   "semantic_status": "resolved",
   "evidence": "ontology alias match on 'Growth per cycle, nm/cycle'",
   "rejected_lexical_match": null
  },
  "entity_id": "10.3762_bjnano.14.89__Fig1a",
  "entity_key": "10.3762_bjnano.14.89|2|1|a|<single>|primary",
  "paper_id": "10.3762_bjnano.14.89",
  "doi": "10.3762_bjnano.14.89",
  "printed_figure_number": "1",
  "panel": "a",
  "figure_slug": null,
  "entity_class": "ExperimentalCase",
  "record_kind": "ExperimentalCase",
  "measurement_class": "ContinuousTrace",
  "classification": "continuous_trace",
  "classification_confidence": "corroborated",
  "n_observations": 6,
  "observations_are_experiments": false
 },
 {
  "material": "SnO2",
  "material_raw": "SnO2",
  "material_scope_level": "paper_single_material",
  "material_evidence": "the paper reports exactly one material",
  "material_candidates": [],
  "material_ambiguity_reason": null,
  "multi_material_paper": false,
  "chemistry_consistent": true,
  "chemistry_inconsistency": null,
  "precursors": [
   "SnI4"
  ],
  "coreactants": [
   "O3"
  ],
  "reactants": [
   {
    "label": "A",
    "role": "precursor",
    "species": "SnI4"
   },
   {
    "label": "B",
    "role": "coreactant",
    "species": "O3"
   }
  ],
  "carrier_gas": {
   "species": "N2"
  },
  "process_type": "thermal",
  "cycle_sequence": "AB",
  "controlled": [
   {
    "quantity": "pulse_time",
    "value": 5,
    "unit": "s",
    "of_reactant": "A",
    "source": "methods",
    "recipe_role": "control_setting",
    "origin": {
     "level": "paper",
     "from": "card",
     "card_field": "pulse_time_s",
     "card_provenance": {
      "level": "paper",
      "origin": "methods_prose",
      "status": "direct",
      "evidence": null
     }
    },
    "scope": "method",
    "context_status": "resolved"
   },
   {
    "quantity": "pulse_time",
    "value": 5,
    "unit": "s",
    "of_reactant": "B",
    "source": "methods",
    "recipe_role": "control_setting",
    "origin": {
     "level": "paper",
     "from": "card",
     "card_field": "pulse_time_s",
     "card_provenance": {
      "level": "paper",
      "origin": "methods_prose",
      "status": "direct",
      "evidence": null
     }
    },
    "scope": "method",
    "context_status": "resolved"
   },
   {
    "quantity": "molecular_mass",
    "value": 48.0,
    "unit": "g/mol",
    "of_reactant": "B",
    "source": "species",
    "origin": {
     "level": "ontology",
     "from": "species_property",
     "species": "O3",
     "property": "molar_mass"
    },
    "scope": "paper",
    "context_status": "resolved"
   },
   {
    "quantity": "deposition_temperature",
    "value": 300.0,
    "unit": "\u00b0C",
    "of_reactant": null,
    "source": "methods",
    "assertion_source_kind": "methods",
    "scope": "method",
    "context_status": "resolved",
    "assertion_status": "direct",
    "species": null,
    "origin": {
     "level": "method",
     "from": "methods",
     "evidence": "carried out at 300 \u00b0C",
     "locator": "methods section"
    }
   },
   {
    "quantity": "growth_per_cycle",
    "value": 0.27,
    "unit": "nm/cycle",
    "of_reactant": null,
    "source": "methods",
    "assertion_source_kind": "methods",
    "scope": "method",
    "context_status": "resolved",
    "assertion_status": "direct",
    "species": null,
    "origin": {
     "level": "method",
     "from": "methods",
     "evidence": "0.27 nm/cycle",
     "locator": "methods section"
    }
   }
  ],
  "measurand": {
   "quantity": "areal_mass",
   "unit": "a.u.",
   "raw_unit": "a.u.",
   "family": null,
   "unit_conversion": {
    "status": "unsupported",
    "from_unit": "a.u.",
    "to_unit": null,
    "reason": "unit 'a.u.' is not a recognised convertible unit",
    "unit_recovered": null,
    "values_rescaled": false
   },
   "raw_quantity": "Mass sensor signal"
  },
  "coordinate": "time",
  "coordinate_family": null,
  "coordinate_unit": "s",
  "coordinate_unit_normalized": "s",
  "coordinate_is_dimensionless": false,
  "coordinate_unit_status": "resolved",
  "coordinate_unit_reason": null,
  "coordinate_unit_conversion": null,
  "points": [
   [
    -4.0,
    0.6
   ],
   [
    -3.0,
    0.6
   ],
   [
    -2.0,
    0.6
   ],
   [
    -1.0,
    0.6
   ],
   [
    -0.3,
    0.6
   ],
   [
    0.2,
    0.62
   ],
   [
    0.5,
    0.72
   ],
   [
    0.8,
    1.05
   ],
   [
    1.1,
    1.55
   ],
   [
    1.4,
    2.08
   ],
   [
    1.7,
    2.48
   ],
   [
    2.0,
    2.46
   ],
   [
    2.5,
    2.42
   ],
   [
    3.0,
    2.38
   ],
   [
    3.5,
    2.32
   ],
   [
    3.7,
    2.28
   ],
   [
    3.8,
    1.9
   ],
   [
    4.0,
    1.2
   ],
   [
    4.3,
    1.0
   ],
   [
    4.8,
    0.92
   ],
   [
    5.5,
    0.92
   ],
   [
    6.0,
    0.92
   ],
   [
    7.0,
    0.92
   ],
   [
    8.0,
    0.92
   ],
   [
    9.0,
    0.92
   ],
   [
    10.0,
    0.92
   ]
  ],
  "points_canonical": [
   [
    -4.0,
    0.6
   ],
   [
    -3.0,
    0.6
   ],
   [
    -2.0,
    0.6
   ],
   [
    -1.0,
    0.6
   ],
   [
    -0.3,
    0.6
   ],
   [
    0.2,
    0.62
   ],
   [
    0.5,
    0.72
   ],
   [
    0.8,
    1.05
   ],
   [
    1.1,
    1.55
   ],
   [
    1.4,
    2.08
   ],
   [
    1.7,
    2.48
   ],
   [
    2.0,
    2.46
   ],
   [
    2.5,
    2.42
   ],
   [
    3.0,
    2.38
   ],
   [
    3.5,
    2.32
   ],
   [
    3.7,
    2.28
   ],
   [
    3.8,
    1.9
   ],
   [
    4.0,
    1.2
   ],
   [
    4.3,
    1.0
   ],
   [
    4.8,
    0.92
   ],
   [
    5.5,
    0.92
   ],
   [
    6.0,
    0.92
   ],
   [
    7.0,
    0.92
   ],
   [
    8.0,
    0.92
   ],
   [
    9.0,
    0.92
   ],
   [
    10.0,
    0.92
   ]
  ],
  "granularity": "trace",
  "relevance": "experimental",
  "is_model_result": false,
  "analysis_ready": true,
  "exp_id": "10.3762_bjnano.14.89__Fig2a__exp01",
  "provenance": {
   "figure": "Fig 2",
   "figure_number": "2",
   "fig_docling_index": "3",
   "panel": "a",
   "caption": "Figure 2: Time evolution of the QCM mass sensor signal during five sequential ALD cycles (a), and during one single ALD cycle (b). The labels '4-22-5 s' and '2-2-2-5 s' denote the pulse lengths in the",
   "extractor": "vision-llm",
   "doi": "10.3762_bjnano.14.89"
  },
  "series_name": "pulse sequence: 2-2-2-5 s",
  "phase": null,
  "structure": "planar_wafer",
  "geometry_class": "planar",
  "chemistry_provenance": {
   "resolution_status": "fully_resolved",
   "resolution_method": "material_element_match",
   "confidence": 0.7,
   "source_level": "scout",
   "directly_extracted": false,
   "material_scope": "SnO2",
   "supporting_evidence": "of the candidates ['SnI4'] listed by the paper, only 'SnI4' carries the metal of SnO2",
   "ambiguity_reason": null,
   "candidate_mappings": {
    "precursors": [
     "SnI4"
    ],
    "coreactants": [
     "O3"
    ],
    "materials": [
     "SnO2"
    ]
   }
  },
  "varies": [
   "time"
  ],
  "series_varies": null,
  "granularity_reason": "x axis 'time' is an ontology coordinate",
  "axis_role": "coordinate",
  "dependent": [
   {
    "quantity": "Mass sensor signal",
    "unit": "a.u.",
    "raw_unit": "a.u.",
    "family": null
   }
  ],
  "issues": [],
  "recipe": {
   "material": "SnO2",
   "reactants": [
    {
     "label": "A",
     "role": "precursor",
     "species": "SnI4",
     "dose_time": 5,
     "purge_time": null,
     "partial_pressure": null
    },
    {
     "label": "B",
     "role": "coreactant",
     "species": "O3",
     "dose_time": 5,
     "purge_time": null,
     "partial_pressure": null
    }
   ],
   "cycle_sequence": "AB",
   "supercycle": null,
   "supercycle_repeats": null,
   "ncycles": null,
   "temperature": 300.0,
   "flow_rate": null,
   "carrier_gas": {
    "species": "N2"
   },
   "structure": null,
   "targets": {
    "gpc_sat": 0.27
   },
   "provenance": "extracted",
   "possible": null,
   "channel_map": null,
   "param_sources": {
    "_exp_id": "10.3762_bjnano.14.89-E001",
    "species::A": {
     "source": "experiment",
     "from": "experiment_record",
     "value": "SnI4",
     "experiment_id": "10.3762_bjnano.14.89-E001"
    },
    "pulse_time::A": {
     "source": "paper",
     "from": "methods_prose",
     "value": 5,
     "paper_id": null,
     "card_field": "pulse_time_s"
    },
    "species::B": {
     "source": "experiment",
     "from": "experiment_record",
     "value": "O3",
     "experiment_id": "10.3762_bjnano.14.89-E001"
    },
    "pulse_time::B": {
     "source": "paper",
     "from": "methods_prose",
     "value": 5,
     "paper_id": null,
     "card_field": "pulse_time_s"
    },
    "material::": {
     "source": "experiment",
     "from": "experiment_record",
     "value": "SnO2",
     "experiment_id": "10.3762_bjnano.14.89-E001"
    },
    "cycle_sequence::": {
     "source": "experiment",
     "from": "experiment_record",
     "value": "AB",
     "experiment_id": "10.3762_bjnano.14.89-E001"
    },
    "reactants::": {
     "source": "experiment",
     "from": "experiment_record",
     "value": [
      "A",
      "B"
     ],
     "experiment_id": "10.3762_bjnano.14.89-E001"
    },
    "temperature::": {
     "source": "paper",
     "from": "unknown",
     "value": 300.0,
     "paper_id": null,
     "card_field": null
    }
   },
   "completeness": 0.571
  },
  "coordinate_raw_quantity": "time",
  "x_semantics": {
   "raw_label": "Time, s",
   "raw_quantity": "time",
   "raw_unit": "s",
   "unit_dimension": "time",
   "canonical_quantity": "time",
   "axis_role": "progression_coordinate",
   "semantic_status": "resolved",
   "evidence": "ontology alias match on 'Time, s'",
   "rejected_lexical_match": null
  },
  "y_semantics": {
   "raw_label": "Mass sensor signal, a.u.",
   "raw_quantity": "Mass sensor signal",
   "raw_unit": "a.u.",
   "unit_dimension": "arbitrary",
   "canonical_quantity": "areal_mass",
   "axis_role": "output",
   "semantic_status": "resolved",
   "evidence": "a QCM mass reading",
   "rejected_lexical_match": null
  },
  "entity_id": "10.3762_bjnano.14.89__Fig2a__exp01",
  "entity_key": "10.3762_bjnano.14.89|3|2|a|2-2-2-5 s|primary",
  "paper_id": "10.3762_bjnano.14.89",
  "doi": "10.3762_bjnano.14.89",
  "printed_figure_number": "2",
  "panel": "a",
  "figure_slug": null,
  "entity_class": "ExperimentalCase",
  "record_kind": "ExperimentalCase",
  "measurement_class": "ContinuousTrace",
  "classification": "continuous_trace",
  "classification_confidence": "corroborated",
  "n_observations": 26,
  "observations_are_experiments": false,
  "ambiguous_conditions": [
   {
    "quantity": "pulse_time",
    "species": null,
    "scope": "figure",
    "candidates": [
     "5 s"
    ],
    "status": "ambiguous",
    "reason": "pulse_time is varied by a panel/series of this figure, so a figure-scope value is one panel's setting and cannot be applied to this entity",
    "assertions": [
     {
      "quantity": "pulse_time",
      "value": "5",
      "unit": "s",
      "raw_evidence": "exposure time of 5 s",
      "evidence_locator": "document.md near Fig 2",
      "assertion_status": "direct",
      "source_kind": "body",
      "evidence_kind": "experimental_condition",
      "species": null,
      "species_basis": null,
      "reactant_role": null,
      "of_reactant": null,
      "paper_id": "10.3762_bjnano.14.89",
      "figure_index": "3",
      "figure_number": "2",
      "panel": "a",
      "series_selector": null,
      "reference_work": null,
      "scope": "figure",
      "confidence": 0.85,
      "ambiguity": null,
      "source_entity": "10.3762_bjnano.14.89|3|2|a|2-2-2-5 s|primary"
     },
     {
      "quantity": "pulse_time",
      "value": "5",
      "unit": "s",
      "raw_evidence": "exposure time of 5 s",
      "evidence_locator": "document.md near Fig 2",
      "assertion_status": "direct",
      "source_kind": "body",
      "evidence_kind": "experimental_condition",
      "species": null,
      "species_basis": null,
      "reactant_role": null,
      "of_reactant": null,
      "paper_id": "10.3762_bjnano.14.89",
      "figure_index": "3",
      "figure_number": "2",
      "panel": "a",
      "series_selector": null,
      "reference_work": null,
      "scope": "figure",
      "confidence": 0.85,
      "ambiguity": null,
      "source_entity": "10.3762_bjnano.14.89|3|2|a|2-2-2-5 s|primary"
     }
    ]
   }
  ]
 },
 {
  "material": "SnO2",
  "material_raw": "SnO2",
  "material_scope_level": "paper_single_material",
  "material_evidence": "the paper reports exactly one material",
  "material_candidates": [],
  "material_ambiguity_reason": null,
  "multi_material_paper": false,
  "chemistry_consistent": true,
  "chemistry_inconsistency": null,
  "precursors": [
   "SnI4"
  ],
  "coreactants": [
   "O3"
  ],
  "reactants": [
   {
    "label": "A",
    "role": "precursor",
    "species": "SnI4"
   },
   {
    "label": "B",
    "role": "coreactant",
    "species": "O3"
   }
  ],
  "carrier_gas": {
   "species": "N2"
  },
  "process_type": "thermal",
  "cycle_sequence": "AB",
  "controlled": [
   {
    "quantity": "pulse_time",
    "value": 5,
    "unit": "s",
    "of_reactant": "A",
    "source": "methods",
    "recipe_role": "control_setting",
    "origin": {
     "level": "paper",
     "from": "card",
     "card_field": "pulse_time_s",
     "card_provenance": {
      "level": "paper",
      "origin": "methods_prose",
      "status": "direct",
      "evidence": null
     }
    },
    "scope": "method",
    "context_status": "resolved"
   },
   {
    "quantity": "pulse_time",
    "value": 5,
    "unit": "s",
    "of_reactant": "B",
    "source": "methods",
    "recipe_role": "control_setting",
    "origin": {
     "level": "paper",
     "from": "card",
     "card_field": "pulse_time_s",
     "card_provenance": {
      "level": "paper",
      "origin": "methods_prose",
      "status": "direct",
      "evidence": null
     }
    },
    "scope": "method",
    "context_status": "resolved"
   },
   {
    "quantity": "molecular_mass",
    "value": 48.0,
    "unit": "g/mol",
    "of_reactant": "B",
    "source": "species",
    "origin": {
     "level": "ontology",
     "from": "species_property",
     "species": "O3",
     "property": "molar_mass"
    },
    "scope": "paper",
    "context_status": "resolved"
   },
   {
    "quantity": "deposition_temperature",
    "value": 300.0,
    "unit": "\u00b0C",
    "of_reactant": null,
    "source": "methods",
    "assertion_source_kind": "methods",
    "scope": "method",
    "context_status": "resolved",
    "assertion_status": "direct",
    "species": null,
    "origin": {
     "level": "method",
     "from": "methods",
     "evidence": "carried out at 300 \u00b0C",
     "locator": "methods section"
    }
   },
   {
    "quantity": "growth_per_cycle",
    "value": 0.27,
    "unit": "nm/cycle",
    "of_reactant": null,
    "source": "methods",
    "assertion_source_kind": "methods",
    "scope": "method",
    "context_status": "resolved",
    "assertion_status": "direct",
    "species": null,
    "origin": {
     "level": "method",
     "from": "methods",
     "evidence": "0.27 nm/cycle",
     "locator": "methods section"
    }
   }
  ],
  "measurand": {
   "quantity": "areal_mass",
   "unit": "a.u.",
   "raw_unit": "a.u.",
   "family": null,
   "unit_conversion": {
    "status": "unsupported",
    "from_unit": "a.u.",
    "to_unit": null,
    "reason": "unit 'a.u.' is not a recognised convertible unit",
    "unit_recovered": null,
    "values_rescaled": false
   },
   "raw_quantity": "Mass sensor signal"
  },
  "coordinate": "time",
  "coordinate_family": null,
  "coordinate_unit": "s",
  "coordinate_unit_normalized": "s",
  "coordinate_is_dimensionless": false,
  "coordinate_unit_status": "resolved",
  "coordinate_unit_reason": null,
  "coordinate_unit_conversion": null,
  "points": [
   [
    -4.0,
    0.6
   ],
   [
    -2.0,
    0.6
   ],
   [
    -0.3,
    0.6
   ],
   [
    0.3,
    0.62
   ],
   [
    0.7,
    0.8
   ],
   [
    1.0,
    1.25
   ],
   [
    1.3,
    1.85
   ],
   [
    1.6,
    2.35
   ],
   [
    1.8,
    2.6
   ],
   [
    2.2,
    2.8
   ],
   [
    2.7,
    3.0
   ],
   [
    3.2,
    3.15
   ],
   [
    3.7,
    3.26
   ],
   [
    4.0,
    3.16
   ],
   [
    4.5,
    3.1
   ],
   [
    5.0,
    3.08
   ],
   [
    5.6,
    3.02
   ],
   [
    5.7,
    2.9
   ],
   [
    6.0,
    2.0
   ],
   [
    6.3,
    1.55
   ],
   [
    6.6,
    1.48
   ],
   [
    7.0,
    1.48
   ],
   [
    8.0,
    1.48
   ],
   [
    9.0,
    1.52
   ],
   [
    10.0,
    1.55
   ]
  ],
  "points_canonical": [
   [
    -4.0,
    0.6
   ],
   [
    -2.0,
    0.6
   ],
   [
    -0.3,
    0.6
   ],
   [
    0.3,
    0.62
   ],
   [
    0.7,
    0.8
   ],
   [
    1.0,
    1.25
   ],
   [
    1.3,
    1.85
   ],
   [
    1.6,
    2.35
   ],
   [
    1.8,
    2.6
   ],
   [
    2.2,
    2.8
   ],
   [
    2.7,
    3.0
   ],
   [
    3.2,
    3.15
   ],
   [
    3.7,
    3.26
   ],
   [
    4.0,
    3.16
   ],
   [
    4.5,
    3.1
   ],
   [
    5.0,
    3.08
   ],
   [
    5.6,
    3.02
   ],
   [
    5.7,
    2.9
   ],
   [
    6.0,
    2.0
   ],
   [
    6.3,
    1.55
   ],
   [
    6.6,
    1.48
   ],
   [
    7.0,
    1.48
   ],
   [
    8.0,
    1.48
   ],
   [
    9.0,
    1.52
   ],
   [
    10.0,
    1.55
   ]
  ],
  "granularity": "trace",
  "relevance": "experimental",
  "is_model_result": false,
  "analysis_ready": true,
  "exp_id": "10.3762_bjnano.14.89__Fig2a__exp02",
  "provenance": {
   "figure": "Fig 2",
   "figure_number": "2",
   "fig_docling_index": "3",
   "panel": "a",
   "caption": "Figure 2: Time evolution of the QCM mass sensor signal during five sequential ALD cycles (a), and during one single ALD cycle (b). The labels '4-22-5 s' and '2-2-2-5 s' denote the pulse lengths in the",
   "extractor": "vision-llm",
   "doi": "10.3762_bjnano.14.89"
  },
  "series_name": "pulse sequence: 4-2-2-5 s",
  "phase": null,
  "structure": "planar_wafer",
  "geometry_class": "planar",
  "chemistry_provenance": {
   "resolution_status": "fully_resolved",
   "resolution_method": "material_element_match",
   "confidence": 0.7,
   "source_level": "scout",
   "directly_extracted": false,
   "material_scope": "SnO2",
   "supporting_evidence": "of the candidates ['SnI4'] listed by the paper, only 'SnI4' carries the metal of SnO2",
   "ambiguity_reason": null,
   "candidate_mappings": {
    "precursors": [
     "SnI4"
    ],
    "coreactants": [
     "O3"
    ],
    "materials": [
     "SnO2"
    ]
   }
  },
  "varies": [
   "time"
  ],
  "series_varies": null,
  "granularity_reason": "x axis 'time' is an ontology coordinate",
  "axis_role": "coordinate",
  "dependent": [
   {
    "quantity": "Mass sensor signal",
    "unit": "a.u.",
    "raw_unit": "a.u.",
    "family": null
   }
  ],
  "issues": [],
  "recipe": {
   "material": "SnO2",
   "reactants": [
    {
     "label": "A",
     "role": "precursor",
     "species": "SnI4",
     "dose_time": 5,
     "purge_time": null,
     "partial_pressure": null
    },
    {
     "label": "B",
     "role": "coreactant",
     "species": "O3",
     "dose_time": 5,
     "purge_time": null,
     "partial_pressure": null
    }
   ],
   "cycle_sequence": "AB",
   "supercycle": null,
   "supercycle_repeats": null,
   "ncycles": null,
   "temperature": 300.0,
   "flow_rate": null,
   "carrier_gas": {
    "species": "N2"
   },
   "structure": null,
   "targets": {
    "gpc_sat": 0.27
   },
   "provenance": "extracted",
   "possible": null,
   "channel_map": null,
   "param_sources": {
    "_exp_id": "10.3762_bjnano.14.89-E002",
    "species::A": {
     "source": "experiment",
     "from": "experiment_record",
     "value": "SnI4",
     "experiment_id": "10.3762_bjnano.14.89-E002"
    },
    "pulse_time::A": {
     "source": "paper",
     "from": "methods_prose",
     "value": 5,
     "paper_id": null,
     "card_field": "pulse_time_s"
    },
    "species::B": {
     "source": "experiment",
     "from": "experiment_record",
     "value": "O3",
     "experiment_id": "10.3762_bjnano.14.89-E002"
    },
    "pulse_time::B": {
     "source": "paper",
     "from": "methods_prose",
     "value": 5,
     "paper_id": null,
     "card_field": "pulse_time_s"
    },
    "material::": {
     "source": "experiment",
     "from": "experiment_record",
     "value": "SnO2",
     "experiment_id": "10.3762_bjnano.14.89-E002"
    },
    "cycle_sequence::": {
     "source": "experiment",
     "from": "experiment_record",
     "value": "AB",
     "experiment_id": "10.3762_bjnano.14.89-E002"
    },
    "reactants::": {
     "source": "experiment",
     "from": "experiment_record",
     "value": [
      "A",
      "B"
     ],
     "experiment_id": "10.3762_bjnano.14.89-E002"
    },
    "temperature::": {
     "source": "paper",
     "from": "unknown",
     "value": 300.0,
     "paper_id": null,
     "card_field": null
    }
   },
   "completeness": 0.571
  },
  "coordinate_raw_quantity": "time",
  "x_semantics": {
   "raw_label": "Time, s",
   "raw_quantity": "time",
   "raw_unit": "s",
   "unit_dimension": "time",
   "canonical_quantity": "time",
   "axis_role": "progression_coordinate",
   "semantic_status": "resolved",
   "evidence": "ontology alias match on 'Time, s'",
   "rejected_lexical_match": null
  },
  "y_semantics": {
   "raw_label": "Mass sensor signal, a.u.",
   "raw_quantity": "Mass sensor signal",
   "raw_unit": "a.u.",
   "unit_dimension": "arbitrary",
   "canonical_quantity": "areal_mass",
   "axis_role": "output",
   "semantic_status": "resolved",
   "evidence": "a QCM mass reading",
   "rejected_lexical_match": null
  },
  "entity_id": "10.3762_bjnano.14.89__Fig2a__exp02",
  "entity_key": "10.3762_bjnano.14.89|3|2|a|4-2-2-5 s|primary",
  "paper_id": "10.3762_bjnano.14.89",
  "doi": "10.3762_bjnano.14.89",
  "printed_figure_number": "2",
  "panel": "a",
  "figure_slug": null,
  "entity_class": "ExperimentalCase",
  "record_kind": "ExperimentalCase",
  "measurement_class": "ContinuousTrace",
  "classification": "continuous_trace",
  "classification_confidence": "corroborated",
  "n_observations": 25,
  "observations_are_experiments": false,
  "ambiguous_conditions": [
   {
    "quantity": "pulse_time",
    "species": null,
    "scope": "figure",
    "candidates": [
     "5 s"
    ],
    "status": "ambiguous",
    "reason": "pulse_time is varied by a panel/series of this figure, so a figure-scope value is one panel's setting and cannot be applied to this entity",
    "assertions": [
     {
      "quantity": "pulse_time",
      "value": "5",
      "unit": "s",
      "raw_evidence": "exposure time of 5 s",
      "evidence_locator": "document.md near Fig 2",
      "assertion_status": "direct",
      "source_kind": "body",
      "evidence_kind": "experimental_condition",
      "species": null,
      "species_basis": null,
      "reactant_role": null,
      "of_reactant": null,
      "paper_id": "10.3762_bjnano.14.89",
      "figure_index": "3",
      "figure_number": "2",
      "panel": "a",
      "series_selector": null,
      "reference_work": null,
      "scope": "figure",
      "confidence": 0.85,
      "ambiguity": null,
      "source_entity": "10.3762_bjnano.14.89|3|2|a|4-2-2-5 s|primary"
     },
     {
      "quantity": "pulse_time",
      "value": "5",
      "unit": "s",
      "raw_evidence": "exposure time of 5 s",
      "evidence_locator": "document.md near Fig 2",
      "assertion_status": "direct",
      "source_kind": "body",
      "evidence_kind": "experimental_condition",
      "species": null,
      "species_basis": null,
      "reactant_role": null,
      "of_reactant": null,
      "paper_id": "10.3762_bjnano.14.89",
      "figure_index": "3",
      "figure_number": "2",
      "panel": "a",
      "series_selector": null,
      "reference_work": null,
      "scope": "figure",
      "confidence": 0.85,
      "ambiguity": null,
      "source_entity": "10.3762_bjnano.14.89|3|2|a|4-2-2-5 s|primary"
     }
    ]
   }
  ]
 },
 {
  "material": "SnO2",
  "material_raw": "SnO2",
  "material_scope_level": "paper_single_material",
  "material_evidence": "the paper reports exactly one material",
  "material_candidates": [],
  "material_ambiguity_reason": null,
  "multi_material_paper": false,
  "chemistry_consistent": true,
  "chemistry_inconsistency": null,
  "precursors": [
   "SnI4"
  ],
  "coreactants": [
   "O3"
  ],
  "reactants": [
   {
    "label": "A",
    "role": "precursor",
    "species": "SnI4"
   },
   {
    "label": "B",
    "role": "coreactant",
    "species": "O3"
   }
  ],
  "carrier_gas": {
   "species": "N2"
  },
  "process_type": "thermal",
  "cycle_sequence": "AB",
  "controlled": [
   {
    "quantity": "pulse_time",
    "value": 5,
    "unit": "s",
    "of_reactant": "A",
    "source": "methods",
    "recipe_role": "control_setting",
    "origin": {
     "level": "paper",
     "from": "card",
     "card_field": "pulse_time_s",
     "card_provenance": {
      "level": "paper",
      "origin": "methods_prose",
      "status": "direct",
      "evidence": null
     }
    },
    "scope": "method",
    "context_status": "resolved"
   },
   {
    "quantity": "pulse_time",
    "value": 5,
    "unit": "s",
    "of_reactant": "B",
    "source": "methods",
    "recipe_role": "control_setting",
    "origin": {
     "level": "paper",
     "from": "card",
     "card_field": "pulse_time_s",
     "card_provenance": {
      "level": "paper",
      "origin": "methods_prose",
      "status": "direct",
      "evidence": null
     }
    },
    "scope": "method",
    "context_status": "resolved"
   },
   {
    "quantity": "molecular_mass",
    "value": 48.0,
    "unit": "g/mol",
    "of_reactant": "B",
    "source": "species",
    "origin": {
     "level": "ontology",
     "from": "species_property",
     "species": "O3",
     "property": "molar_mass"
    },
    "scope": "paper",
    "context_status": "resolved"
   },
   {
    "quantity": "deposition_temperature",
    "value": 300.0,
    "unit": "\u00b0C",
    "of_reactant": null,
    "source": "methods",
    "assertion_source_kind": "methods",
    "scope": "method",
    "context_status": "resolved",
    "assertion_status": "direct",
    "species": null,
    "origin": {
     "level": "method",
     "from": "methods",
     "evidence": "carried out at 300 \u00b0C",
     "locator": "methods section"
    }
   },
   {
    "quantity": "growth_per_cycle",
    "value": 0.27,
    "unit": "nm/cycle",
    "of_reactant": null,
    "source": "methods",
    "assertion_source_kind": "methods",
    "scope": "method",
    "context_status": "resolved",
    "assertion_status": "direct",
    "species": null,
    "origin": {
     "level": "method",
     "from": "methods",
     "evidence": "0.27 nm/cycle",
     "locator": "methods section"
    }
   }
  ],
  "measurand": {
   "quantity": "areal_mass",
   "unit": "a.u.",
   "raw_unit": "a.u.",
   "family": null,
   "unit_conversion": {
    "status": "unsupported",
    "from_unit": "a.u.",
    "to_unit": null,
    "reason": "unit 'a.u.' is not a recognised convertible unit",
    "unit_recovered": null,
    "values_rescaled": false
   },
   "raw_quantity": "Mass sensor signal"
  },
  "coordinate": "time",
  "coordinate_family": null,
  "coordinate_unit": "s",
  "coordinate_unit_normalized": "s",
  "coordinate_is_dimensionless": false,
  "coordinate_unit_status": "resolved",
  "coordinate_unit_reason": null,
  "coordinate_unit_conversion": null,
  "points": [
   [
    0.0,
    0.24
   ],
   [
    1.0,
    0.35
   ],
   [
    1.8,
    1.3
   ],
   [
    3.5,
    2.08
   ],
   [
    5.2,
    2.15
   ],
   [
    6.0,
    2.1
   ],
   [
    7.0,
    1.35
   ],
   [
    8.0,
    1.05
   ],
   [
    13.0,
    1.07
   ],
   [
    13.8,
    1.8
   ],
   [
    15.5,
    2.5
   ],
   [
    17.0,
    2.7
   ],
   [
    18.5,
    2.65
   ],
   [
    19.5,
    1.9
   ],
   [
    21.0,
    1.55
   ],
   [
    26.0,
    1.57
   ],
   [
    26.8,
    2.3
   ],
   [
    28.5,
    3.1
   ],
   [
    30.0,
    3.3
   ],
   [
    31.5,
    3.25
   ],
   [
    32.5,
    2.45
   ],
   [
    34.0,
    2.05
   ],
   [
    39.0,
    2.07
   ],
   [
    39.8,
    2.8
   ],
   [
    41.5,
    3.65
   ],
   [
    43.0,
    3.85
   ],
   [
    44.5,
    3.8
   ],
   [
    45.5,
    2.95
   ],
   [
    47.0,
    2.55
   ],
   [
    52.0,
    2.57
   ],
   [
    52.8,
    3.35
   ],
   [
    54.5,
    4.2
   ],
   [
    56.0,
    4.4
   ],
   [
    57.5,
    4.35
   ],
   [
    58.5,
    3.5
   ],
   [
    60.0,
    3.1
   ],
   [
    65.0,
    3.12
   ],
   [
    70.0,
    3.12
   ],
   [
    75.0,
    3.11
   ],
   [
    80.0,
    3.1
   ]
  ],
  "points_canonical": [
   [
    0.0,
    0.24
   ],
   [
    1.0,
    0.35
   ],
   [
    1.8,
    1.3
   ],
   [
    3.5,
    2.08
   ],
   [
    5.2,
    2.15
   ],
   [
    6.0,
    2.1
   ],
   [
    7.0,
    1.35
   ],
   [
    8.0,
    1.05
   ],
   [
    13.0,
    1.07
   ],
   [
    13.8,
    1.8
   ],
   [
    15.5,
    2.5
   ],
   [
    17.0,
    2.7
   ],
   [
    18.5,
    2.65
   ],
   [
    19.5,
    1.9
   ],
   [
    21.0,
    1.55
   ],
   [
    26.0,
    1.57
   ],
   [
    26.8,
    2.3
   ],
   [
    28.5,
    3.1
   ],
   [
    30.0,
    3.3
   ],
   [
    31.5,
    3.25
   ],
   [
    32.5,
    2.45
   ],
   [
    34.0,
    2.05
   ],
   [
    39.0,
    2.07
   ],
   [
    39.8,
    2.8
   ],
   [
    41.5,
    3.65
   ],
   [
    43.0,
    3.85
   ],
   [
    44.5,
    3.8
   ],
   [
    45.5,
    2.95
   ],
   [
    47.0,
    2.55
   ],
   [
    52.0,
    2.57
   ],
   [
    52.8,
    3.35
   ],
   [
    54.5,
