Repository: seul22lee/PSED

# PSED — Process–Structure Extraction Database

PSED turns published ALD papers into a structured, provenance-carrying knowledge
base: what was deposited, under which conditions, measured how, and with what
result — each record traceable to the figure, caption, table or sentence it came
from.

**This directory is self-contained.** Copy `psed_v1/` into an empty repository,
install `requirements.txt`, and every supported command runs. Nothing here
imports, reads or resolves a path into any pre-`psed_v1` tree; that is enforced
by `tests/integration/test_standalone.py`.

File: psed_v1/papers/10.1039_c7ra07722j/extracted/raw/figures.a6.json
{
 "candidates": [
  {
   "content": {
    "parts": [
     {
      "text": "{\"panels\":[{\"panel\":\"a\",\"x\":{\"quantity\":\"2-theta\",\"unit\":\"\u00b0\",\"log\":false},\"y\":{\"quantity\":\"Intensity\",\"unit\":\"a.u.\",\"log\":false},\"series_axis\":\"process type and temperature\",\"series\":[{\"label\":\"Thermal 300 \u00b0C\",\"points\":[[20.0,86.0],[21.0,84.3],[22.0,83.0],[23.5,80.8],[25.0,79.0],[26.5,78.0],[28.0,77.5],[29.5,77.3],[30.5,77.2],[31.0,77.6],[31.4,79.5],[31.7,82.5],[32.0,79.2],[32.5,77.5],[34.0,77.0],[36.0,76.5],[38.0,76.0],[40.0,75.5],[41.0,76.2],[41.8,81.0],[42.2,89.0],[42.4,93.5],[42.6,89.0],[43.0,81.0],[43.8,76.5],[45.0,75.0],[47.5,74.0],[50.0,73.5],[52.5,73.0],[55.0,72.5],[57.5,72.2],[60.0,72.0]]},{\"label\":\"Thermal 150 \u00b0C\",\"points\":[[20.0,80.0],[21.0,78.2],[22.0,77.0],[23.5,74.5],[25.0,72.5],[26.5,71.5],[28.0,70.8],[29.5,70.6],[30.5,70.5],[31.0,71.0],[31.4,72.8],[31.7,75.2],[32.0,72.5],[32.5,70.8],[34.0,70.2],[36.0,69.7],[38.0,69.2],[40.0,68.8],[41.0,69.5],[41.8,74.0],[42.2,81.5],[42.4,85.0],[42.6,81.5],[43.0,74.0],[43.8,69.8],[45.0,68.2],[47.5,67.2],[50.0,66.8],[52.5,66.2],[55.0,65.8],[57.5,65.4],[60.0,65.0]]},{\"label\":\"Thermal 100 \u00b0C\",\"points\":[[20.0,72.0],[21.0,70.2],[22.0,68.8],[23.5,66.2],[25.0,64.5],[26.5,63.4],[28.0,62.8],[29.5,62.6],[30.5,62.5],[31.0,63.0],[31.4,64.8],[31.7,67.2],[32.0,64.5],[32.5,62.8],[34.0,62.2],[36.0,61.7],[38.0,61.2],[40.0,60.8],[41.0,61.5],[41.8,66.0],[42.2,73.5],[42.4,77.0],[42.6,73.5],[43.0,66.0],[43.8,61.8],[45.0,60.2],[47.5,59.2],[50.0,58.8],[52.5,58.2],[55.0,57.8],[57.5,57.4],[60.0,57.0]]},{\"label\":\"Plasma 250 \u00b0C\",\"points\":[[20.0,60.5],[21.0,58.8],[22.0,57.5],[23.5,55.0],[25.0,53.2],[26.5,52.1],[28.0,51.5],[29.5,51.3],[30.5,51.2],[31.0,51.4],[31.7,51.8],[32.5,51.2],[34.0,50.8],[36.0,50.2],[38.0,49.7],[40.0,49.2],[41.0,50.0],[41.8,55.0],[42.2,63.0],[42.4,67.0],[42.6,63.0],[43.0,55.0],[43.8,50.2],[45.0,48.8],[47.5,48.0],[50.0,47.5],[52.5,47.0],[55.0,46.5],[57.5,46.1],[60.0,45.8]]},{\"label\":\"Plasma 150 \u00b0C\",\"points\":[[20.0,53.5],[21.0,51.6],[22.0,50.2],[23.5,47.6],[25.0,45.8],[26.5,44.7],[28.0,44.0],[29.5,43.8],[30.5,43.7],[31.0,43.8],[31.7,43.9],[32.5,43.7],[34.0,43.3],[36.0,42.8],[38.0,42.3],[40.0,41.8],[41.0,42.5],[41.8,47.5],[42.2,55.5],[42.4,60.0],[42.6,55.5],[43.0,47.5],[43.8,42.8],[45.0,41.2],[47.5,40.5],[50.0,40.0],[52.5,39.5],[55.0,39.0],[57.5,38.6],[60.0,38.2]]},{\"label\":\"Plasma 50 \u00b0C\",\"points\":[[20.0,47.0],[21.0,45.0],[22.0,43.5],[23.5,40.8],[25.0,38.8],[26.5,37.7],[28.0,37.0],[29.5,36.8],[30.5,36.8],[31.0,37.3],[31.4,39.2],[31.7,42.0],[32.0,39.0],[32.5,37.1],[34.0,36.5],[36.0,35.8],[38.0,35.3],[40.0,34.8],[41.0,35.5],[41.8,41.0],[42.2,50.0],[42.4,55.0],[42.6,50.0],[43.0,41.0],[43.8,35.8],[45.0,34.2],[47.5,33.5],[50.0,33.0],[52.5,32.5],[55.0,32.0],[57.5,31.6],[60.0,31.2]]}],\"conditions\":{}}]}",
      "thoughtSignature": "EpkpCpYpARFNMg84hdTdzu7OoioQUp+zVAwcIWPMTFpqNhIw+/OG27/n57QEl6JZahfjNndfdDbLKfwQ4/CjkcWqyq+C578A/zpuTXDzrw/UZJwQQOB4beKW3SQIcfOZ9uYU/c2igK0qW78YaHT//5qnrkk+AovW3bPJt9nkM5dTxWlAdJiJYEHYBn69Ff3X1JU81/oyeGmQSoNLtx9viiI8wqg8LsFIs1ePno6I9DpoOS8maHxy+X/+Qmi+Gx8193yNnKN0Dg1FEC08/5SE5gadSytYEth0lyw/kI4zrISHDe+qEk/aP0FPQgTBt+j6dZn5Y6Fdlr7FY7AfbAbunHbzSu/StHAQ3yKAud+KqMQpOuzVPVz7NzT2myTLdAx/9s422T8ZayfuWODWBN/9HFB6LQUt/FIDNXJ7iDt97s68WihQyc+kLPfUI1uUsDYKGJwoW4cDoB3ZUq868UKUcr6EI2se7pCYlPPF7ocnnwei0HL6iGHiwA2JSdD3g+xpvOdWqOJXerSDP03LI/lgnXzILAwYaDKZGIQSJXFqsFfcrgyJCXqB2FZlJUYgvNsBT5r8NQpnCBiPE4LGB+yJmOuMH0ZPN/4tXI9HpoTgD41WvIOpjggCXT2AVaM+L81zhKJrd+hwlSYywrtNkK/HjKdHvxIscAP7QvAQVvmQJ9ikX8whaIf0c+491WKDvY8CTHArNQAiv3lrIyvOc3ntnifQEzBGz8GsiJ5tfP8kyhJUQRITfiwyjY7vy8fOKtFcR4heH8+zSFXAB8VFKN2ZW3n4p8TFxOsZIL8jCcKRQaQgspRTafuwPgWw1FGUavvIW814N2fcXZtGebpgB72Vmj+ObLTmt7/42os0z5sPdm56yM4cmHNuIMkVSepVKkP9FPOjHkj6dXsfx3B37diGg58D3g2lgGldD57HoJk1AVrXVHDWfRQwEF9Kg/OjDONHDcP/KvZCHwgccY1++EjwVWClML8FYpCLqV4ygXUYCq6Tgs2c0diwN9LcgtnlWS/oZb6/gsgDRWyTtS1WPu1jD5lNVoJU/5EDmMSyvmif91i7AqGJ8jZ4me/BOYuoo1zlktB/DWqs0GBfB45y5NPKHVYvJQkkMaenFi3BiI7ymuiMJhPblpUGciQbQOAng70CV/65UJANHhmrfsGDHCojZLMioEO8brppGxHOU6Jf1xSEgjDBgvsuzeQbqZv+tOrJZCYah9viGLdRqUJR337F3zY90gXx5cGYMbLigDZAlENE8hKd7jibe88z7BOb/V8JGbqG1DLT3Ey107ln2w6SZZYWA9pKKVuzsWsQ6he1kEQcLgxaiaBBeDQMJzWp6zSOEjA4cZFZloh6oagQ8cETHDhxgBGowMHmxDRnRC35TLubc/Hh/WTEex4mXN8v8XpN0V1bjAWG6VbtVDHeOjFjBsHx08DH3vFQ0/UBF74UqdBdBdnfGOqFuqEyuvNlWePYF4QvQt75QWTdlom/mrAfvD7304RflqHfDlJB9oEpaaFwVck/ZS2ofZjxuJ2/cGHxNu2dulPYDsddAlD7d8qXmiWrIO4UYwn53ctiOls658VQxPW614As+k2kNxuyu1CIXNB469yAkSbbNNkWQlByulyfRhKHXDtDKKM6SvINjIeHKByMXteUMOmulYZuDz0pPh7MbbeLNfeLQ5jbPx5XI41LAu0MnY21K/e8Oc6YPNDzYxjFGow26Ioi5/z1dRg987Yl4kp3P3ND25oDpb5mXy6grErqccr1mqv59ohF0a4QeCnovbGtqq13VtUv8pAW6DaVn558V/LteSBGu9yvuFfHw49YftmouskOTdpbzJ+LXrMRnl1jZBSg5HRe5PTxeVx4/9eYOu8k6bHK4Ou+LuaBI+paKa3OJtijoqprytGGjWLyo/ZpxVAeFcfUBzfJeFbYa9nNknKwUQPoWghLHS0uL+z0gdI1prKSiImYZbey+7JhOThAYp5z2McPWCdKTS2fC04rjTh7TZIcf/QtcfoHCl4u4vBnas+uLgrwYs5W91Gq6/8fNp5no/HqOSxkUfpY666PSc0Tq4XDpf0UunHgq3KKkxf2rIJs8XY6ccpd8ff1uX5u6JUzWgGoDfg+QhKsWpaOEIFWTU1rLnOjyE3bcMSKpwCn/SjrVwNb8HwWb8LrFOquBlLQ3La5UeB68HrF+WjrFbdUYU9VHxIhJWxEwMmpmGmrRzmw98Cecn4KaHAu7S2XkBstnFRxg+MWWAuqTYDYW9VxXw4HVrb0tnF+RpHynAMwie6FglEwlMfcRMaavF/InVUMhrc7L1QNk0fvjLEm7jbumSsFClhyNsAJeb7bChueOWIVtQwj8G0gd9HLsUB+DA8GCC5ZcDTJ/+EZxZ2MU/rGOrHy6Q/U4PeCy5KTt9NtsZpgJdDhxVojVAFa/nnW1O6AgC8qRBCRNuVjPiN2zzBeaM5wWu+VeZRiX/uW/FAHdW0+eMvEqQ8l42Hp0YFps5D4IOXy45Bg7kQm8h0AuBQuAIZr+qpJjP/qj++2+TWYxUZ6+yXI5MDDk6d5etxSiDL0mvQ4hRDvoPPwUhg0mGA8+qw4W6A1e8HNCEPXu4odd563XZMAGUdm0hy9g7hUG1/l4/wE9FMpZVWJPJ/LW3dPmk+9QqgOOBYE2jRIvS28ayBFh/doPwfSOdNCXul973Kdg3srwnnSctH126Rqn+PLRwg0DeEZPEUrG5s5kLCehjuJgNA4QcsceUJFP848GqAzA7lZijhhso6gnons8NiR2lYEwfd9WYYReP+ux4UJi05y0Ub3IyhufDr+78yO2b7Ag2n3FFffsiuPQ8MR2ZBEBQb9PXDrCO26G+RK/sNlDztm0FfPbwnrBFZBpJ4LVblZL+B5D+KuaKFTrNCzCJlr+yjOxQI9uzEWlFKEecjgnv3C6HlARuAmaWttEVQLT6Qp+H1GmWdYmmLmJfweHOlbYwD1G4uCxsr4v3Uv9QvEdHlHuJijtvkh6wrTNuiBFvhRUFbcgM+SfqJkNq06q78yUmRaIxNi994I4IwAoBw11lUL3eLLQOQCsZE53JnWELzdTbpMlzdG023Rw8HYJzH3P/iDX3nTapM66B9+02S8i2wqxVYfyr/o7LH/vXoJcfZfJ4khQTyFv2eHYVa4pIhzieEa9e1GwXJjp2AbshuHRf/c4K0Sbz78VL4JutsYqbQaiph5EPGxHYamXgUJs5Zx0i72mreYwSHfXlffjKWrDeAOd/HkXYeqyQIRzuvJjnnNQPssqI/XbUWMoYqP8eC9uwIAiAxu1XKPrJBJBwWeVrbDidxL0wNNE370AD+WGop7dFjTSDgLQfByxNTqCSRxht0uKwrwYDJlDZznLR2o//5iw/v8da5DMSmGXcfbVLilVQ6Fv1QCH29vGpCu2IeFYU9/hhEC3UFgSw533z4wDPc2XQaA7B2Gp2JOvszYo6PvYsW3U2LdDyp0kZtiGaImVl9BU74vv7FW2NGmj9AaawaeD8gR38WpOQorNL35knt3IZT4bZgS17Xbg8Twdxb5i4qw/gRB8OKNv9C/yCy36YkpM69FYXIadmn5eHePWwunOpMMtuaE82dXG4+MTBVzVPrNeNHFQO1X35S1sSFdaWrnLHuQE1cWMbjIsoIKXp+9B6fkArZ6oWT4gZKHoq9Dxqr/OfcBG1iVv91v+gtT49K5nAUIJAEes4/hN4BGo/6WAByOMKtg1r/caAZibIhmM81efJLh/x8YKmA7envqjgzrb6RSaSgu9j+wog47q5nk8kwM4YjeZaW05o9LsC5/S3JG06e016xVdh01qkG+f/pjW+q/wS4NRqMqie9O4vhKDs6ZEjkVgXs+Nksehv+Y8fvlbpxm22bayaGpwU67vB2ZbrRGymyWOaQfNvfPpMBV4arMs64XWYCpBSSV9siA7Wi9CEuFhGuett8gFBnJFYNxWn/wBJs+ge0auPTNzo1fGAJ9ZgX7IhLWh0xLQUZ6gCB5LOG2g4UQso2dGgqrQzo69J2CdbK2OljRS9kk/xasuxA6w2Bd/JJKjN9eUzergSVroS5ILoDAAeD5XgbJg1cvANkC91OvCz1H1Rned3vLYCxlMWzLM3I+AubJrUe3rRds7c1N6HGgtr+lYm0I2dsqSu/9QBrYItFNN9R6SIiuNTB0PB/vAhwFpePCPUPRPj5IVPf/xYHJ33qcSts4CryxMUpC3ekPb5OL2R3yG4+vDfwQqRRflu45A1F+ix5GevNjAkwxLTl86q+VPMSHsnnDbHtiai+Yrn45QllgxqCkZiAjph1Frm1PgiAi7C0QP7NdNbmt1SJMIK/dGOcmIVLajj4U02t1xL8It/+en2B+VTbEMJEqy2P+HpUjqFUuaohrukdBnvaZi3GsxEXKQywhNi/vwJMTdkGSN06uGZr/2mRWWG+2xEgWMxw96NANX3OqzRdgqN76XxDt0Bn5ubl5YK/ZwQyPMeKcMIkO/A52K7lSn0qdSIx3N7nZgpk3qFJOBZNggekkTCgzBpFz4sBoieDnwday06zETjkxvE7d1SpqtlO6f8+6PB2rzqW7o3HgmH/uWbqXKwFv4kLOx3X96BEsu6jFaf5oFERc0ypfi4UCLhHvdraZ5CWPOl7zuun3uS8ZMQE8EQBTtil39aqABPuY6btbMOVlEh27tA14zcPvgrZykxDkLowQiELqrl0e5y4SM5ABWMBnCrFFlbs/8409w1B4TzwU0zYqvaK0flOm7pHQUBfPQ+b4HKSfeSmKsbbm8J3OyBtrg+BwEx9u4iecLoEJMJtwzChF5Vq1thPVpUn3gKKC1iYjJLRl62zO1gA309pOj2U+04Kwrsg8E5DqiCsjrzXvCiqN7GaLgUvw+yc6xhYx6y4N47RpNTDIBcE2lrCW8ZpIGwqkKfCNpZIKhw4cDBW8aM+Ic7fq5YLxC1jRVtaI8NTlsiK4/lM29jUNCgI+przITW+fBntIvb9vBowUrxL4fAzRlADCwR+nbfcsyK6lv4JGuEXKeT0RNALehwGdQXc3rmg2UdkNcFr8gxkeFVXTB3SLs7XZV1TNq06lpqJ1z/wN6sJ9UAUE9CV2fo7hrT/z2cwfwE25fwmCSaxr/BpDT5r1iG7APNK1lYJ95vWirdOApomJ1sbLy3AH9IgflX0Tgj3STmwpq647YR+TrRB1rQT8wls/OOEnJVUgjTLhAPA9bAPUbjGm2OoQe2lbQQCv/KG5DUkpesAqG00xcgDWwW3Q2RNcMXdRAxAfoGnhkBBIW8zhy8gjc456Wucv4SCRjn0H93MPHXlk5dU8OSC0z/4f4xifbt/JGQD5NMteTnqPNfrP81N9bxSUKF9GfUJrP7flRHkjgZpuwSsDArfyo3HHNx45gonGnTtEfeekHma3vNkKJLe4JX+SnLH/lmrTlkJo9Bp8Oz3H2jK5cXlkUMeZzSe+xUNbjaAVetu1jh7eePLb2WuEimNpSBl1CdUaGzkR+AlU17oHCcVKYxEltL587asEiH00mqqImFtn8BW9Nr81vmJwzWfVb9VPRRMvfB0iLHckqUv42DS0DxALeCdcPByUNOBRsre5/zjYrCZRHjXmxAw4LEJH6T2J3MzAee6bmotmVg4BEp4pUYyk4TpaVjTFKx/yLPsNnLXzkqef3rx98ZX0HIxAhkG12tLwSTlC8QxBGcWUdYmCZLdeSNR4bTgYKvY3dFLcR2PT/UOmd0U+/QvQktzityrGuNSkm8Y7/SoeHH3EIvonBYhIs/rEaEsbzL3LPLe5k/zp79Ks9CnlCOGa3jCg1NIfmzOouG9Cqlyou02B7EWJ8BLJXEkNIBF4FsK40N7oH91eqMV42Pf6PktAxHKyCKl9F73IaM3sJEZQS/CZPueOY54uJkrgjbupaPIdIIxuBW6dnQ4wwZT38MWDUJEO4LMfRQ9gNnTVr4irZaj7esvPY+muZdyRfSLW8ZaKSIqBY9W790mtCN/HQL+gi9rPecGSeoedojS3ajvyk2nW5XC84j8FyvFxeiQjnoSfBRIinHsk06HrRJFr0bdrwTbLrMAvkH1UtkSSoORj5bjN7soBC96yFOWM8He/pBv4XFDnQY9kZaWp7n0VOmlbD9jIpM7qNFvtlUl0R54t08FdBaY70zAZ+GXjttbzlwedCEF4/7gYkbYzI24CVY1diLp5QMBH7mw1o3tuXao5m72TJCkej3bjLYIg7rp9yRGloCNDCWAA76YHsE5/ebgM34RODQeRbzFLR+v59J/PAAVe5dUnxaKScb1J/AI30rdSprbFQIzB2yssgY7cMqK78ZxRTFm2nvMKUmL2mmiYXg3Xeoeb2CRSbgd02eLb7A/up1fRthXaybgbIqd+jwLIbII0JHtD1/vaVFY3owsG4W15o1SfoH7k1yn6Z+YtOr1CLQB56XLITqGqAEAfb5+RdlL6b+tA8b2kLwYsWs1ZBE7REWthXx7cyZ817tUA6TBDOJc3NjmEKK9/9zfwv0uSQRDSRgaQcM9B3Jusn4KA0XU7sITRvwZ15ae4AdvrdigbynVsMEdTSOW7VBWT23imZbQMmpJDb+8vUBhgTDsLqIxBgN9g2Pt8NAOA3xhatQ2WOFeS/X++X6geRuDgQ2OwhQ7qJ3CVhwfu1WQkBrwJiI5yGRN/2RXI162ApkbvuRRai31c6XCSuPEu9lwcN48vcz4D0W+UZ8XbK6mEQJ+8y3FDLYgaT0AwhPQWYc6icql35h1K9xAn/PnlfrUd5R9ST+SwhV6J1hK9KVOFIfUxxZcIQ1u052wgCv2GBpFYSQuJgEYAdiB7lNXU/v7/GVVFMaMuWrzl7dRl0pJHB/AJef8PvSMdmvmnQIDwnSPbA/q/8yZPUxEKcbcF2x6UT6bEXNHzYYrge/DeD8rD2ix0y9wVQqOm2egu7PAZykqkCbPb7PsXwnidwpxuAHp+d3lg81NkIBjeRwjzv16/r0puMGAYtV1SQ5sp79JowN2JLZM5U6KJLicYs8h1lRscIPlX4eb1FdQngGMTMNynt2IHCRicQTwl7a2tqjKFpVIs0rc="
     }
    ],
    "role": "model"
   },
   "finishReason": "STOP",
   "index": 0
  }
 ],
 "usageMetadata": {
  "promptTokenCount": 2316,
  "candidatesTokenCount": 2020,
  "totalTokenCount": 7025,
  "promptTokensDetails": [
   {
    "modality": "IMAGE",
    "tokenCount": 1080
   },
   {
    "modality": "TEXT",
    "tokenCount": 1236
   }
  ],
  "thoughtsTokenCount": 2689,
  "serviceTier": "standard"
 },
 "modelVersion": "gemini-3.6-flash",
 "responseId": "hFZjatCGA-rSjMcPm6WQsAY"
}

File: psed_v1/papers/10.1039_c7ra07722j/extracted/raw/scout.a1.json
{
 "candidates": [
  {
   "content": {
    "parts": [
     {
      "text": "{\n  \"is_ald_process_paper\": true,\n  \"study_type\": \"experimental\",\n  \"materials\": [\n    \"Li2CO3\",\n    \"Li2O\"\n  ],\n  \"precursors\": [\n    \"lithium tert-butoxide\"\n  ],\n  \"coreactants\": [\n    \"O2 plasma\",\n    \"H2O\",\n    \"CO2\"\n  ],\n  \"process_type\": \"plasma\",\n  \"temperature_window_C\": [\n    50,\n    200\n  ],\n  \"gpc_nm\": 0.082,\n  \"data\": {\n    \"gpc_vs_dose_saturation\": {\n      \"present\": true,\n      \"where\": [\n        \"F4a\",\n        \"F4b\"\n      ]\n    },\n    \"gpc_vs_cycles\": {\n      \"present\": true,\n      \"where\": [\n        \"F5a\"\n      ]\n    },\n    \"gpc_vs_temperature\": {\n      \"present\": true,\n      \"where\": [\n        \"F5b\"\n      ]\n    },\n    \"film_property_vs_condition\": {\n      \"present\": true,\n      \"where\": [\n        \"F6\",\n        \"F7\"\n      ]\n    },\n    \"xrd_or_spectrum\": {\n      \"present\": true,\n      \"where\": [\n        \"F8a\",\n        \"F8b\",\n        \"F8c\",\n        \"F9\"\n      ]\n    },\n    \"other\": {\n      \"present\": true,\n      \"where\": [\n        \"F12a\"\n      ]\n    }\n  },\n  \"drill\": [\n    {\n      \"where\": \"F4a\",\n      \"type\": \"gpc_vs_dose_saturation\",\n      \"measurand\": \"growth_per_cycle\",\n      \"source\": \"measured\",\n      \"why\": \"growth per cycle versus pulse/reaction duration for thermal ALD of Li2CO3\"\n    },\n    {\n      \"where\": \"F4b\",\n      \"type\": \"gpc_vs_dose_saturation\",\n      \"measurand\": \"growth_per_cycle\",\n      \"source\": \"measured\",\n      \"why\": \"growth per cycle versus precursor and plasma exposure time for plasma ALD of Li2CO3\"\n    },\n    {\n      \"where\": \"F5a\",\n      \"type\": \"gpc_vs_cycles\",\n      \"measurand\": \"film_thickness\",\n      \"source\": \"measured\",\n      \"why\": \"in situ thickness versus ALD cycles measured by spectroscopic ellipsometry\"\n    },\n    {\n      \"where\": \"F5b\",\n      \"type\": \"gpc_vs_temperature\",\n      \"measurand\": \"growth_per_cycle\",\n      \"source\": \"measured\",\n      \"why\": \"growth per cycle as a function of temperature for plasma and thermal ALD\"\n    },\n    {\n      \"where\": \"F6\",\n      \"type\": \"film_property_vs_condition\",\n      \"measurand\": \"film_thickness\",\n      \"source\": \"measured\",\n      \"why\": \"phase shift Delta from ellipsometry during exposure to CO2 and H2O pulses\"\n    },\n    {\n      \"where\": \"F7\",\n      \"type\": \"film_property_vs_condition\",\n      \"measurand\": \"film_thickness\",\n      \"source\": \"measured\",\n      \"why\": \"in situ film thickness vs cycles for different O2 plasma exposure times\"\n    },\n    {\n      \"where\": \"F8a\",\n      \"type\": \"xrd_or_spectrum\",\n      \"measurand\": \"impurity_content\",\n      \"source\": \"measured\",\n      \"why\": \"XPS C 1s spectrum of thermal ALD Li2CO3 film\"\n    },\n    {\n      \"where\": \"F8b\",\n      \"type\": \"xrd_or_spectrum\",\n      \"measurand\": \"impurity_content\",\n      \"source\": \"measured\",\n      \"why\": \"XPS Li 1s spectrum of thermal ALD Li2CO3 film\"\n    },\n    {\n      \"where\": \"F8c\",\n      \"type\": \"xrd_or_spectrum\",\n      \"measurand\": \"impurity_content\",\n      \"source\": \"measured\",\n      \"why\": \"XPS O 1s spectrum of thermal ALD Li2CO3 film\"\n    },\n    {\n      \"where\": \"F9\",\n      \"type\": \"xrd_or_spectrum\",\n      \"measurand\": \"impurity_content\",\n      \"source\": \"measured\",\n      \"why\": \"XRD gonio scans of Li2CO3 films grown at different temperatures\"\n    },\n    {\n      \"where\": \"F12a\",\n      \"type\": \"other\",\n      \"measurand\": \"resistivity\",\n      \"source\": \"measured\",\n      \"why\": \"impedance spectra of Li2CO3 films deposited by thermal and plasma ALD\"\n    }\n  ],\n  \"go_deeper\": true\n}",
      "thoughtSignature": "EuQ5CuE5ARFNMg/ygDQhiatc5ecu65a2RuXN2UENtKz7+T4qc9bTso1HcYfXY+BN3UgL5sf79Pd2KcWXi+nqBMemFU9b0IzNyoL0YMZu4jBHQgWyHplyNn4gocmhgCNvjCx4M9cR1y0FBSII8a55805QsHz1V9K2of99BTKwZjbEFG8oBtODP18F//cNhbB+ex6pf0koZOfp6bOtgGt/xHHjfLfJsCouWWcjfya5xBjaUBoMq8iA/wYas8BG/0vm1CiEv1Wz1TWLz4dvwHrZTneejMX/3shcmubCkjNko8Kc/U9eobhYqc1QTTxn/EwPSZJAYzWqODcb8fHb5mEWrvznN/9WFooCmSAQGlzt9FPeyPGhjzC6PHePMTiH2TudxiCUWr5ljs7HNOv1lGypl2khWRVCx6LdCw18T/QKqnjmlmaAAJEJVMbNzfe8K4bVRBD9pC/t2XlLNeLpkPxoRZznBU3R0XZNGIy80PLCd7jYZle6MedSGRNEuJC1/Iy9KtUaYKH9PN8KJ/6FB+8d5GpXAZd0+s6e/Chyw8auSefjZiD7mkgID+1sqe8usOxTvfjBHXSCcCLOgov20HX0YSkWU0yL71sjrQZ2EzOvJvJ/M13zRI1MSZtY6EBR++KzDoD8383wNyMzuhLR3qgshV3W2iURmfZtuDwOTu2bomOsGvEjbi30NWp1e8geKCF2hJANWwDHczVUbqvYIa5q9fnmg8F8WxadTB8ZOqF0oG5lz+pXBqDg7M1AKAaL8X8KqRbb434Atu1Z8Iu00nvT2VeG9jCdiatd5uKqoLy/k32JV3m3lofAQNmaI//85ZqixTM9WxXkZet/mQBSLhD1Uc3nafhABnWNVcBswgfVccVl6BTnECUVPj8XUuYXJT3nmV117XYuISctavSyZDBoKe/m+Ds+esRVLKvsh82QYWYPbxu9oUFlvDQG/gaRgMtJfdMWLI7JUCm9nO7WhqFEhUfs7BMV6YiAyz7NkGTW/c1iHZqPWSxAGHJ4q9CLWTJLdPIacaLGFMDRBSdlybZhdHHFSo2SgZP8BqlMGGFK8iluBwK+gwbQ+1B4kWZsJ8RtvRZt6i+eIWFtWcJGmyQEFJVJkhw9Zk0x9j/4pcfheXKkGI+BGS4d5aK/ei4Si9+w4VJ+lYAgZ2MaUyw/esJiD11C/e8qcRmVAtslaqgD1dh5K9UtmOsUcZN3gMWPfqR4Li/JmqawZxp7wv5iUrHwd9VCYh3n59t5WjbLVcRAQEBm2UNcGCC2u3RLn5ZAMy9a/AkhU5wtwz0d4VYXiWTD41s7Rxl5cnH8JIr1htp+rtulTGy3a11inK5vhlIBMXhKWDsavz61koxiJL7KcZPP+4F0EPkkkq7srHr+FxntvOfu7yvGxM9TCpZugZ6SWVvWImCz3FvqHfn8wzJU7Ml/JDzjZiTZTXI8Qzk2RvcnOAG1QTgrlyJbNXkvrwFmgMIUL30S3/Z2dc7bV8zkWX04ZMle2pwhS6HW2tjnyR6G2DAhrQcQuOlEYuyttMwtB7Tm3XWTGTmsQuKkSsfO4tNnZXS/NmJFLNi350Kr8YiSXivwbaPXpsPBFdjDaSQiAUKC7+XHDlAHS80xsB8qZkWhND/ptGDVQU5HF5InrTSbF+OOzVtaEK5B7iwOFM1Q+XRkdMfVm91xmPgZMNPYFHK3ryi53RJJ0ZrfOg+moe15l+XQudFNHj2qzo0cxJhAv4H0pG8Pmq+kfTAbVX4oAkk0X+hCUQ502tmVzk2WrAwmJnf94tQO1/4jDkmMjB3ACXvX0X1A5TSMLFNobdKhjOGx3FA3Kal3Gg4CzpLSWpmLTxg6rogUyZNTdkpR4kQML4uyrPf6XLtHe/luU8jprdJelk03OXpCzm7Lcir/IY1jpvVPxT26zD+Mh3vidGFA/Tehvq6KL3vG70bjn9oSZNAHrjPQ5HyOEP8xgjg3wS/lcGozMFWdlx8t/OGypHqlwTYU3hGsp60Vpys2NTITdEBiYevdH5286TNBOqvxmfsCGrapsjjt7HXJavl2a1Txc2kJNIb37sl+7qAhHdqswHfaJXXxGZmH7siwX7+4JUUmQX+DOPvecJwhcQbdHOoRe78Zh1Vo2yOSLR7OzrRnMdznMz1SoRvuSOIbXidTwRhCBGhgEEBK+tyGxd/FroOjdJSv2TT6Kd3+KOFGqYwb+lDl+0UQ0U3J4s7lCAEJPiix4kba3D09vsmauWrZ0x3JZiBLXLWjajGKan631YZ33uqm3lEyVxC4ip9OgE6307h1uq5YDjxHXW3/Lk8fV3PSM/EfVJ8ZKF9gPCvYZQC8DzGRq63Dcx9CP15jJV7c9ENuVMcK/WbtwpbKMKbWhGthAnC4SjVmqevO3ut4TzJYmAtT2t9Jkc2Y7a4jXjcVuDdrWkFhPBEXNYjqhgJi0dGd4IFP17IuOu10RWQwW6Lyvsa/mLFq7Q25Xjn6AeRfUSRBG3D9n44eprusgwnuiNE2P6GJwzYYuyPMdEsXXhWrjIQLKDl9me04tPOgB1J8cef+2SzUh+iF/eHe0Gg9rwfQLB7FGgYYuCcPkrIt5qxye+f7d4BBg+/5VGSEEPFbW6nP+ftpNJyAlAAO9CwKRq6I9MCkn+CGQ1c3ILqyVufzzOzgdONkt0MhcSrLhJvOfHp2ZSV7oyxqeAiquTLbzK9etKqntPu276lq5fN0pSVuQy9LY8kH5AJkqRS3mjxi3UljVmB7U83pSqs6uFICihNEL28ZVHf/w4GEpOp12cIFzODlzFiQ3/TdkMfXBteIvHIDoY4IJgSaLSAdB54viCLLtRzKobejIQM7mM4pfmt+XDZXsSBvB+KxhOd6NOaKT+OOG/XQJi/4dh6ETWE/lg/TpWw3ARxxwEuZ21tie4VJoVRfyyB1QbSiR4MEphCZjZaftzawv33toeH1JwUOWkgPTG+npMFDS92Oz4SPQQiHK6ZHngloGYHxlb4qbI5fA/kLZSDTorvlMJnHL8ud9CRzcGXqI8AnyUNGSI3837raNL77tI2dclwLUaZ7gRjEeumszxdFpIsJqBDsF92rXY0JebFuKZLzX1WDTiaLCEhnKR1YzFyKZ70W9FOIzyl69VTQgR7qcRmo1LRvRmZnOArEJX/Q4Id13mb8B+NdqEAq4HXnm30ehmWakLFO79cvepB7kg0kzIEv4kHInKOc0/oVLX7mJfhFMRbu+B1E0ftVhXFmG8/mANyOu31ESpt0Q6x9DdvUcoChHYl+PyPvGiC2/STTapa4vPIeqYgt6GQ92ZooMeJWKyvCZ48VqQ7mI7UPJ83h5ZbWCUmTqBnvCuwT1IX38fIOhe0roHTEy25Yq9PZef/aZO3LAfUOgV/57XR8INYnzZ6n8ThVf8+AI4+v41+K3bM1/hqUoNrkfWW2Kbg0CMTVng3kyUY1OVRQECrte/LdXUTMiuxug+/4SRJaOniVaWlL2JgYdiJeQasdxrv3CCqRfcR9pzWv6zva3XE7f2R/UU91gLTHYL6RrxA1oNGfgEaeNPn87SjALPPpbo5wOb2vLr6849sbvu74C0f5tikZ6Cyl/VfCpS8D8LFX2LHLK+MQeHfOC0pAbsTGKa/jqyHFaJvIfSUPygh8v69M6HbNV2fzWL+TxcKY7Q29fYc8LqFMfeBFB3NVqIYjq+2lRYkhGY+3x2B/DWcuXuTtpomJDTDHWBkiyD0nWDT+27lIq2cF998ikj3X5IqUxbOBOn4o5q3PIfbADtONmkhPR2QnQoFd0t2INwfhTguDsLXIUrJmC7VAsK3284cgKywBgm6at7+CMUMKzXlUSlAFC0WUiahrXNWfyGoNc4HDGZw/Orn+fMtpEkpnaVk/mRhsMtyjjsObZ6A8Tr85tSJmsd/RoAbYY+UxK6Lbu+zrhosdLIExAF6HMi+DErBvsyilG/sH1nZ4B+TwO4lozj2rNxB5jY1kkRETV+mjuCuP5mWqvWI+oTr76gKUjnB17tt6hO+mQFsUxivkrpSroPlXa6SWN1VHk67+pZoghRlF/1MI4fFOc25R3cGsYL8zHjpEg/TAN2OMsFrfrZHAyruzQJthZ6Ok25eaoQGG2ayBS3YKQabNVEYF5al7K5KiWzVaGVDgAQd3LoymdzDUcW+cAIXPnmV8KmHv+bLVU1hr5K04YiDbnnVtvWs2ujCRry7GXCQ/QgFwlSU3QMNxCWCAgkgPQ/TJSIf2EE1mmm8ehY9OjCDsbqL4qC35Z83ssF6deq0gvVq9Q4i9yz1duq4azG8H/H56J9kv9bnAgkMI3y6cebVXbz0pSnPqQ1ssYtPytibCIPA9SLXeFxMCpdOQmUGbTCNE7F/o7j20BAxNX6LOheABjvHX/0NXwiDIo9upEOH6z5K0ERqm3sazRowRRUjLaD9xubdt4h4La1FhojNAT4KYASL5VMXL1S8PqHjmNluL3gOAHmBd6wpu8xzhQtB+5IYe1e+VqBYCCRRagS8zMjqXptuaGcOajbtGYp/sbHHhgUhu03K9OS9ULSpCZvlwKRZkR1fN+lZSr2x2E2P71haSAc3kdY5ggyGgnY3kKpOCV5dyo3qPQSIgAQu90vOvW/8Ckx5Y+FiCHC0Hb8U2tnPgRJ2/7zrQ9+x09V8ezCNHLsUXM2GEc9WUdIwGk77g6PW2yssrLbZHLBqvCKUnV/Dk6YXeYpfFnkoYv4yRLGUUBvwvMyodAWUiBCQevO/TIH+Xaw+8wUCwJjW0PKI2XDTFS+LDxipdqbLIl89oOSeZiIUBmo33ZdQt7C5bzgN2uUtJKUILastS5WaQifVPKSJpFyTFIU5WJhhRsoECwLsCeBxhb21MEboIxLHW211iDGN8VGa2vNyKpdl8PCznhRhlAeJ5kT9T6cRe4s+usi4M0/2u0Y6JvNvLzOg0dv3KxEttzkp15GZdWYu4C8bMZU7RiAdCO0fZ10n3B7qkP5dgL2IDS55pPEW7piRSzhT/oJxDaLoVg6VB6S54qW4lhqQhFJg0POV0R4w92jI96/RtmJiPOcuog0PBidZ6Ia/et+BOy6tYTDnjnweb6RM3/c8LotunWfvxyQbEEEBWXTZQBhM4+zV1VdyerQaIaNYXLttsS6gO2ZtTbtbI6S6Utgpb+L5iuy0dD+wV7UO5R5R7UAvXJNUrTGf5lkmg3afsqHfdWuivYlGzS/4L+OYob4v6MiVfUvdB+zrmZ1bci4vHWXCiTtwYqlmLGCsVHMcBbTu2k9Tt9lOe0z+bVPvlZZhLz9Lb6TVRe8qTshuHNq08RWdfACQ/EWuMaQi+dEekFDXGidpfJgYxzOO8SQTD5k7dGZZ9zsycBX77ziET/pRTM0f/dJVQgv5EKYwcLdVaGgk6XZn+EJEyXrnP+KUrvrD0oAYyfso74ZloNu40fYooSa/jnRxtDSRdDmePv4WSNUekM047+FjxXc22p95swlZcCIz4IHIRS2PQXPVAzyTMkoyn6BGNCwVwV9tNAJnVNzMw/epJGLv39eaUV/Exh0DP4g3CDXqAESk//2KIRT/66kYeJqxnlcsZF8JdERZySNkqsJXBoilFiRK2/VLDh4ijb4s7L+H9eir5Hk4mFaQEO2ZGFzE6cy2mlQ6nJYE+e9r+7moiVNb8A0oMQPxNOqt4f7PBoZfZHpsIQ1xI3TvycoxScbTgOP3gaQoD+QeN2I68YqJw7cJ0bZ35k1Cpvag9Gakhh3tC1zCbq/2nPO8oc/lIgmUrSr6CWyYDottzGWgl0jJhjNeaTCw+ftarRn9J4Ghe5+Xep/+tzjZKcsyCcSK2Xl658FQLTpei7N+ClSiz0zxoIChtOIPHB7rIv3AOByZpq2rGgXgVnyypuvuXgqe//IjwiKnlG/our0MejgKVRCEy0l1n8Liifkq7ZWYJTevFtLTrW1kYKYwPwIAxCZfF8GEdZYTE0FbQw8ZxOTTjs4WFAmrlRoTaUESVNGkk5jpCmUhHkpEYGjti9xhye1NzK+ESofsZ9Z0/uwfZTlxlzuyMqOJX3GinjQAr/XvXPnCxN4mxZp9JWcvdcCqzWjbnE+bisElX6XH5Do0gubBKB3wTIt9kbT+BLKihRB0Iwgh7LmLaaGafwIgt3R7z8wa3CWd2QmUTO7YRzhDfor9nYNd1Id6w/Ha9HvyYapUyAu6UfmTTSmjMHxh3StkE342nzYXQW0nQoyYQc9BF35ec6Va79LkWQMHEhOkoDTYpKuRw82yNMz9nDHmFUTM4FFWZjYPsZ6IZFwJvMQaiA4x6HfHaih3yuV5CVHBpB1iEgr6sLxodCvSn+CfbY3ffs1QYyt2eEzfYZZaOyenKM+WF8bnGu4/DVlVuuAAUl0TrzDHbPsL20q0Iw4WwkAzV7CNyL81wVLEhNap+bTFUveGZKi4rgoHcKqD8ct46V2Avok3xnN6fXmIiPnDhQw0MeRMgZ03wx1ZYi8Flo4VD8//waA3zBJiT294KlnPTsDRMqhPX+puaPZ1RXjG/ZA+00Pim998yIeDYaFd/DsWjWlRD9ypliyxcqVKDBvlOocG2PUeDMp2K+7QY8Sj9nvfhEabh78yfF0wcw3iiOZmBdf1mR5qDQ6rkkPqE0tBdQmJvtWoZQwVRH1u0ArEB8hRbvBM4dMKEWU4JR+tt7wUFV89NNOJTstejmM2CEbklHHJVXZLdqeq0lgCZ7FGNFbzKCIfu45/iTfQdBxbs/PD3gkmkmyCdw26N29BHqhwJCkChG9qrn0Fp8cpD2MbIFMBojrbu00RWVidp4S9akeFFWEUjD2j0l750p06MdSStkr9Vj9mf2M/F4sqbNzF8sXmSV8Lx53g4zeSseZMWsnSBC7mvUW0v6aRZ30AgDit6oTb3ZvrIGC9/63v0xDADvnhs8j9KPQhcpPlWvo4R7AzwcWu0OjPtCTsglMpIaPFyvrxOJYKL5WAz5UL20IJWY53rIobfzzUEzCdNi1GgzBF1YpPwtiWcSBijs/ePKz7oQkkSc7xNmOcu5GNpqpV19CY2+xwTX4BMRFIdNQKNJo1+BXPVaT5RpZ36mDkNFKdP5hYHx5SSoscIkiB8qfKZ3eLyGjv1wNUpCjptb+DVoK2Mmc7o5tCC/AFfbYrtEB+8kWNjBEubwlY70siu77Afds/flW2iNfpSRbZeHIuiPFJsKo/HYmS0qVAZoHsSKaaJOP1ok2oxCH94cADvWOt/mgGexPFz3aK++Slmk0KmNdoNRMsOL2s8zvzaK97J9SImtli7EuK57Mr5p98FyLomSMKfFC2eqPCMZHjXKuSs2gE92ekqUktC22XLfoODDDmaEcE2RkrsnJ68N+muiGfX101z5jh9u0y9/NCBGGhiFYcwsYtCGTdeS6SSB1SqDSDq6817ftZhXaFMcn4tHO7YuH46GrzKsfSUJ5Wdy0K7XgAJKYX6Bw463p2M9MFou8VSr8K7i0lRdoGxly5TU5Mrjdwmj1h89QJUL/x4h7ZdnJE/vZm07SryLtzOmmFDPCeXpSXw9IfgPbgzVPQWe3nqXZ2j4BwKT7MFBNZVzYJ4tA+uRhhMEewLlxkgAQx8JbglEmPzBflR1LdmGUomNzb0+AMtQtlLiRI3DJg4RBNAAdbQIgWWQ2G+MPML+J8W8LHTeXjIccpFL/jiboVihTQs+OMmJWuRLDzIocfHj73LIdpltS8BQQSpNB25dBilEvyFc2/vdWrfhrgBRZg9LADpak/p+dN8k/hVkxmvIbbl0rO37D+agOvsCe/Q+Cuy0DKyp2v9xaSCmmM5oXaQPuSBDwxQ6D8SmLSZnveWC8n01lHyzhS5C/VzxKUfjIJh1BNBSJoMGXz19FpMxFhHohoR7VsLx2i05ukbd9iNctOYjeHiB0Pc2ilZTT7h4KMv2twBFdS3WY3dCDOPitAMaUlzBTRM1mxfOeomLMx6AFvh4QY7cu2LwZJX08sYC3qT27qn60BmF8IbTF7LKSUpcplWDEVptEDuZuXg9jgGJpiARYU3nLl8b4DteyYiB2gZ25klllDmzlDOKX0jDMLbg2gd+4ChGfu5LbyWJTj4evhMSjqxkiV/rIn0zOczLjLx0kD767y8PacW8H4ypRR9IxB6LFDzeUJZyPAWC1T1IyiNIMHfu3IsSmen1TNMwfWk3SFWfo8wIc4ePboFU8/KyIwD4yxQFK0rr1B8hlvwowg8FuXIfzxwIkHZheI0hfY6Om8x0Y6mu1ImMIVjzcShUXrd7pVLz5kPipNYc7PDtoJCXQQkKfyB3PkcSxDVkTsUZGnN3mbFc8YZ0WBzcPKOW3p9hVYTfm5Onlp55A2SyijasI8ulAvuqZNfqE6JD7Vb6XHW+p/sqLJu8D/gpzEUkUjjEvyKWjYuPAUOrqheNTfpBI5Bm4FpRY9eRbN9kaFAVbY2jX0JvMiS5tr/vJfca03+qK//Noqr7iJPTM3qS63vVPukTqbGsNB16K+IxSdx5XQ5j2SutZDzgEJmz5uYmDX9dXSYi/xfI58MoIJ1GzElO1AspbSKx8+61X2VGX/t+6NF2AC0qhLAttJKAK1mLhbNUdhp0OHA2JsG/koeuXyW++LCUi+vm8uJqSdqySobRYh03zWcszoqTozB49Ufpz1cYjJ2/rnDWM1omlzkaNk/TUUErcEjWv9Hctjk2xOPSYBkdSdGZ5S31GeCHFTG5PPtipqXaptTGfIrhnHNN1DugXFnrIgJ3q5i6bqPgyOUehczi8L2b9KwmF43GaObeG7I/osSIvblx/xmrhw1wNFrhZZ61tgT5DJNLTnCFiKPXnrjaqxlITpzA5FkIsmc6QaMNAnyEtnRS623hYIYcNhKYtthNsklGQgJRjb5CG36ZurBOXkEz7FoqrKPVIXphlm3IejMJZtZkaY4X5sUDHIiGj+HV4yy/9aiZftnz0TRP8JUncKPrWAWaNrkH2Vi+KQ1Y0PUcvqQRwvtA3PtCtfSWDJdk4mfiPrqFeHkfpkSL5j3LM6oCjKUpWJIqe/GzUxPN9pDoVLXrPCVc7WbjGAdkk75OwGqfdteXhhvf8V1vRFBA9qd5hLa0WOn/E6KHlOyvFScU9qEeL8oCAFViM4C58zKFwAciI1XhTkJ3xT1wuMVA7RoTtmJdDwRRC0TCjcrFj8NV761AE3DoYAk+oZWX8UIs/nK1G2MDgOxg801q2J9kmIbe9soARk3rI2YoIBFZ198q7MUb28crdT4HLb2ro/U56sieMkrPk2ruDCP9/ZM6hd6244Qy67IhWoOaU6Qfd4rnAmkpC4MNahD+jmFchGVzRtvPzIhVAa1PXfItOPqqSy7XkWZgTm6v+lNvNq4YfidtXcK1+bOdEuP5sCZlbiee0OQsBmg0VoHuntVce09ELGnkyDPHsQBEv/4GDUHsWMKCLfSqOLtIoSohtpIIgVLe9+b+XHtTw5ox+5tbG8V82SfraC9JVytuuZDHNdVE3KOTDgC+/uVcfHllHuOuUd7IXJ5UcSYghNcv5UQunLtgkQMGphVNw8ucMkJclCC2Hf1/o6P1ST2OAHAXeQS6npb9Ajl2JkpdozgCzKCfOyAOaFw5DMN0y2VKizkJIQcOOxWYZ9D7OCxkremajHjCxkh0DpaEhaJCnQM42It4VJpKIE3ON3QfvSKObvAKyywfDjOW22cNHqFpDUrXYYe3hn66zoSDx0ketwYxsDGeTK14pCHFEmgHNK1FWQruf2OzIpjrKKKVuLSKtcBPR9vt/gD7htQdebhsqVFoFdM88BZnNlPDL2+/5VCK+0tOPY2+7/u4+p6ZLaTwl3kSTgOZPWHr4lmLoFv2brrXab58F8/zoqktBwwb1+wEBNuFuYedEuQXjqfEsCKNzq044c2H7ShFf3YGkrFHrT1tJgicTu0SphKbciC9A=="
     }
    ],
    "role": "model"
   },
   "finishReason": "STOP",
   "index": 0
  }
 ],
 "usageMetadata": {
  "promptTokenCount": 3429,
  "candidatesTokenCount": 1217,
  "totalTokenCount": 7189,
  "promptTokensDetails": [
   {
    "modality": "TEXT",
    "tokenCount": 3429
   }
  ],
  "thoughtsTokenCount": 2543,
  "serviceTier": "standard"
 },
 "modelVersion": "gemini-3.6-flash",
 "responseId": "LlZjavenDbr3jrEPgIfOwQk"
}

File: psed_v1/papers/10.1039_c7ra07722j/extracted/records.json (part 1 of 2)
[
 {
  "doi": "10.1039_c7ra07722j",
  "material": "Li2CO3",
  "material_raw": "",
  "phase": null,
  "series_axis": null,
  "series_value": "",
  "series_kind": null,
  "series_value_num": null,
  "series_unit": null,
  "measurand": {
   "quantity": "growth_per_cycle",
   "unit": "\u00c5"
  },
  "coordinate": "pulse_time",
  "coordinate_unit": "s",
  "points": [
   [
    0.0,
    0.0
   ],
   [
    0.5,
    0.195
   ],
   [
    1.0,
    0.418
   ],
   [
    2.0,
    0.463
   ],
   [
    4.0,
    0.548
   ],
   [
    6.0,
    0.598
   ],
   [
    8.0,
    0.603
   ],
   [
    10.0,
    0.615
   ]
  ],
  "controlled": {
   "temperature": "150 \u00b0C"
  },
  "chemistry": {
   "precursors": [
    "lithium tert-butoxide"
   ],
   "coreactants": [
    "O2 plasma",
    "H2O",
    "CO2"
   ]
  },
  "source": "measured",
  "study_type": "experimental",
  "provenance": {
   "figure": "Fig 2",
   "figure_number": "2",
   "fig_docling_index": "4",
   "panel": "",
   "caption": "Fig. 2 Saturation curves for (a) thermal and (b) plasma-assisted ALD of Li2CO3 obtained at 150 /C14 C showing the self-limiting growth behavior of the ALD process. The solid line serves as a guide to ",
   "extractor": "vision-llm"
  }
 },
 {
  "doi": "10.1039_c7ra07722j",
  "material": "Li2CO3",
  "material_raw": "",
  "phase": null,
  "series_axis": null,
  "series_value": "",
  "series_kind": null,
  "series_value_num": null,
  "series_unit": null,
  "measurand": {
   "quantity": "growth_per_cycle",
   "unit": "\u00c5"
  },
  "coordinate": "pulse_time",
  "coordinate_unit": "ms",
  "points": [
   [
    0.0,
    0.0
   ],
   [
    50.0,
    0.596
   ],
   [
    100.0,
    0.603
   ],
   [
    200.0,
    0.59
   ]
  ],
  "controlled": {
   "temperature": "150 \u00b0C",
   "reaction_time": "4 s"
  },
  "chemistry": {
   "precursors": [
    "lithium tert-butoxide"
   ],
   "coreactants": [
    "O2 plasma",
    "H2O",
    "CO2"
   ]
  },
  "source": "measured",
  "study_type": "experimental",
  "provenance": {
   "figure": "Fig 2",
   "figure_number": "2",
   "fig_docling_index": "4",
   "panel": "",
   "caption": "Fig. 2 Saturation curves for (a) thermal and (b) plasma-assisted ALD of Li2CO3 obtained at 150 /C14 C showing the self-limiting growth behavior of the ALD process. The solid line serves as a guide to ",
   "extractor": "vision-llm"
  }
 },
 {
  "doi": "10.1039_c7ra07722j",
  "material": "Li2CO3",
  "material_raw": "",
  "phase": null,
  "series_axis": null,
  "series_value": "",
  "series_kind": null,
  "series_value_num": null,
  "series_unit": null,
  "measurand": {
   "quantity": "growth_per_cycle",
   "unit": "\u00c5"
  },
  "coordinate": "pulse_time",
  "coordinate_unit": "s",
  "points": [
   [
    0.0,
    0.17
   ],
   [
    0.5,
    0.18
   ],
   [
    1.0,
    0.575
   ],
   [
    2.0,
    0.596
   ],
   [
    4.0,
    0.602
   ]
  ],
  "controlled": {
   "temperature": "150 \u00b0C"
  },
  "chemistry": {
   "precursors": [
    "lithium tert-butoxide"
   ],
   "coreactants": [
    "O2 plasma",
    "H2O",
    "CO2"
   ]
  },
  "source": "measured",
  "study_type": "experimental",
  "provenance": {
   "figure": "Fig 2",
   "figure_number": "2",
   "fig_docling_index": "4",
   "panel": "",
   "caption": "Fig. 2 Saturation curves for (a) thermal and (b) plasma-assisted ALD of Li2CO3 obtained at 150 /C14 C showing the self-limiting growth behavior of the ALD process. The solid line serves as a guide to ",
   "extractor": "vision-llm"
  }
 },
 {
  "doi": "10.1039_c7ra07722j",
  "material": "Li2CO3",
  "material_raw": "",
  "phase": null,
  "series_axis": null,
  "series_value": "",
  "series_kind": null,
  "series_value_num": null,
  "series_unit": null,
  "measurand": {
   "quantity": "growth_per_cycle",
   "unit": "\u00c5"
  },
  "coordinate": "pulse_time",
  "coordinate_unit": "s",
  "points": [
   [
    0.0,
    0.0
   ],
   [
    0.5,
    0.368
   ],
   [
    1.0,
    0.585
   ],
   [
    2.0,
    0.722
   ],
   [
    3.0,
    0.852
   ],
   [
    4.0,
    0.803
   ],
   [
    5.0,
    0.824
   ],
   [
    6.0,
    0.852
   ],
   [
    8.0,
    0.852
   ]
  ],
  "controlled": {
   "temperature": "150 \u00b0C"
  },
  "chemistry": {
   "precursors": [
    "lithium tert-butoxide"
   ],
   "coreactants": [
    "O2 plasma",
    "H2O",
    "CO2"
   ]
  },
  "source": "measured",
  "study_type": "experimental",
  "provenance": {
   "figure": "Fig 2",
   "figure_number": "2",
   "fig_docling_index": "4",
   "panel": "",
   "caption": "Fig. 2 Saturation curves for (a) thermal and (b) plasma-assisted ALD of Li2CO3 obtained at 150 /C14 C showing the self-limiting growth behavior of the ALD process. The solid line serves as a guide to ",
   "extractor": "vision-llm"
  }
 },
 {
  "doi": "10.1039_c7ra07722j",
  "material": "Li2CO3",
  "material_raw": "",
  "phase": null,
  "series_axis": null,
  "series_value": "",
  "series_kind": null,
  "series_value_num": null,
  "series_unit": null,
  "measurand": {
   "quantity": "growth_per_cycle",
   "unit": "\u00c5"
  },
  "coordinate": "pulse_time",
  "coordinate_unit": "s",
  "points": [
   [
    0.0,
    0.0
   ],
   [
    0.5,
    0.575
   ],
   [
    1.0,
    0.788
   ],
   [
    2.0,
    0.812
   ],
   [
    3.0,
    0.828
   ],
   [
    4.0,
    0.806
   ]
  ],
  "controlled": {
   "temperature": "150 \u00b0C"
  },
  "chemistry": {
   "precursors": [
    "lithium tert-butoxide"
   ],
   "coreactants": [
    "O2 plasma",
    "H2O",
    "CO2"
   ]
  },
  "source": "measured",
  "study_type": "experimental",
  "provenance": {
   "figure": "Fig 2",
   "figure_number": "2",
   "fig_docling_index": "4",
   "panel": "",
   "caption": "Fig. 2 Saturation curves for (a) thermal and (b) plasma-assisted ALD of Li2CO3 obtained at 150 /C14 C showing the self-limiting growth behavior of the ALD process. The solid line serves as a guide to ",
   "extractor": "vision-llm"
  }
 },
 {
  "doi": "10.1039_c7ra07722j",
  "material": "Li2CO3",
  "material_raw": "Thermal 150 \u00b0C",
  "phase": null,
  "series_axis": "process and temperature",
  "series_value": "Thermal 150 \u00b0C",
  "series_kind": "categorical",
  "series_value_num": null,
  "series_unit": null,
  "measurand": {
   "quantity": "film_thickness",
   "unit": "nm"
  },
  "coordinate": "cycle_number",
  "coordinate_unit": "",
  "points": [
   [
    0,
    0.0
   ],
   [
    50,
    2.0
   ],
   [
    100,
    4.4
   ],
   [
    150,
    6.8
   ],
   [
    200,
    9.4
   ],
   [
    250,
    11.9
   ],
   [
    300,
    14.6
   ],
   [
    350,
    17.3
   ],
   [
    400,
    20.0
   ],
   [
    450,
    22.7
   ],
   [
    500,
    25.6
   ],
   [
    550,
    28.5
   ],
   [
    600,
    31.4
   ]
  ],
  "controlled": {},
  "chemistry": {
   "precursors": [
    "lithium tert-butoxide"
   ],
   "coreactants": [
    "O2 plasma",
    "H2O",
    "CO2"
   ]
  },
  "source": "measured",
  "study_type": "experimental",
  "provenance": {
   "figure": "Fig 3",
   "figure_number": "3",
   "fig_docling_index": "5",
   "panel": "a",
   "caption": "Fig. 3 (a) In situ thickness measurements by SE for plasma-assisted ALDof Li2CO3 at 50, 200, 275 and 300 /C14 Candthermal ALD of Li2CO3 at 150 /C14 C. The /uniFB01 lm growth between 50 and 200 /C14 C ",
   "extractor": "vision-llm"
  }
 },
 {
  "doi": "10.1039_c7ra07722j",
  "material": "Li2CO3",
  "material_raw": "Plasma 50 \u00b0C",
  "phase": null,
  "series_axis": "process and temperature",
  "series_value": "Plasma 50 \u00b0C",
  "series_kind": "categorical",
  "series_value_num": null,
  "series_unit": null,
  "measurand": {
   "quantity": "film_thickness",
   "unit": "nm"
  },
  "coordinate": "cycle_number",
  "coordinate_unit": "",
  "points": [
   [
    0,
    0.0
   ],
   [
    50,
    2.8
   ],
   [
    100,
    5.8
   ],
   [
    150,
    10.7
   ],
   [
    200,
    15.1
   ],
   [
    250,
    21.1
   ],
   [
    300,
    23.6
   ],
   [
    350,
    28.1
   ],
   [
    400,
    32.7
   ],
   [
    450,
    36.8
   ],
   [
    500,
    40.8
   ],
   [
    550,
    45.1
   ],
   [
    600,
    49.2
   ]
  ],
  "controlled": {},
  "chemistry": {
   "precursors": [
    "lithium tert-butoxide"
   ],
   "coreactants": [
    "O2 plasma",
    "H2O",
    "CO2"
   ]
  },
  "source": "measured",
  "study_type": "experimental",
  "provenance": {
   "figure": "Fig 3",
   "figure_number": "3",
   "fig_docling_index": "5",
   "panel": "a",
   "caption": "Fig. 3 (a) In situ thickness measurements by SE for plasma-assisted ALDof Li2CO3 at 50, 200, 275 and 300 /C14 Candthermal ALD of Li2CO3 at 150 /C14 C. The /uniFB01 lm growth between 50 and 200 /C14 C ",
   "extractor": "vision-llm"
  }
 },
 {
  "doi": "10.1039_c7ra07722j",
  "material": "Li2CO3",
  "material_raw": "Plasma 200 \u00b0C",
  "phase": null,
  "series_axis": "process and temperature",
  "series_value": "Plasma 200 \u00b0C",
  "series_kind": "categorical",
  "series_value_num": null,
  "series_unit": null,
  "measurand": {
   "quantity": "film_thickness",
   "unit": "nm"
  },
  "coordinate": "cycle_number",
  "coordinate_unit": "",
  "points": [
   [
    0,
    0.0
   ],
   [
    50,
    2.8
   ],
   [
    100,
    5.2
   ],
   [
    150,
    9.8
   ],
   [
    200,
    13.6
   ],
   [
    250,
    18.2
   ],
   [
    300,
    22.2
   ],
   [
    350,
    26.1
   ],
   [
    400,
    30.3
   ],
   [
    450,
    34.6
   ],
   [
    500,
    39.0
   ],
   [
    550,
    43.5
   ],
   [
    600,
    47.9
   ]
  ],
  "controlled": {},
  "chemistry": {
   "precursors": [
    "lithium tert-butoxide"
   ],
   "coreactants": [
    "O2 plasma",
    "H2O",
    "CO2"
   ]
  },
  "source": "measured",
  "study_type": "experimental",
  "provenance": {
   "figure": "Fig 3",
   "figure_number": "3",
   "fig_docling_index": "5",
   "panel": "a",
   "caption": "Fig. 3 (a) In situ thickness measurements by SE for plasma-assisted ALDof Li2CO3 at 50, 200, 275 and 300 /C14 Candthermal ALD of Li2CO3 at 150 /C14 C. The /uniFB01 lm growth between 50 and 200 /C14 C ",
   "extractor": "vision-llm"
  }
 },
 {
  "doi": "10.1039_c7ra07722j",
  "material": "Li2CO3",
  "material_raw": "Plasma 275 \u00b0C",
  "phase": null,
  "series_axis": "process and temperature",
  "series_value": "Plasma 275 \u00b0C",
  "series_kind": "categorical",
  "series_value_num": null,
  "series_unit": null,
  "measurand": {
   "quantity": "film_thickness",
   "unit": "nm"
  },
  "coordinate": "cycle_number",
  "coordinate_unit": "",
  "points": [
   [
    0,
    0.0
   ],
   [
    50,
    3.4
   ],
   [
    100,
    6.7
   ],
   [
    150,
    9.9
   ],
   [
    200,
    16.1
   ],
   [
    250,
    22.2
   ],
   [
    300,
    28.6
   ],
   [
    350,
    35.2
   ],
   [
    400,
    42.6
   ],
   [
    450,
    49.3
   ]
  ],
  "controlled": {},
  "chemistry": {
   "precursors": [
    "lithium tert-butoxide"
   ],
   "coreactants": [
    "O2 plasma",
    "H2O",
    "CO2"
   ]
  },
  "source": "measured",
  "study_type": "experimental",
  "provenance": {
   "figure": "Fig 3",
   "figure_number": "3",
   "fig_docling_index": "5",
   "panel": "a",
   "caption": "Fig. 3 (a) In situ thickness measurements by SE for plasma-assisted ALDof Li2CO3 at 50, 200, 275 and 300 /C14 Candthermal ALD of Li2CO3 at 150 /C14 C. The /uniFB01 lm growth between 50 and 200 /C14 C ",
   "extractor": "vision-llm"
  }
 },
 {
  "doi": "10.1039_c7ra07722j",
  "material": "Li2CO3",
  "material_raw": "Plasma 300 \u00b0C",
  "phase": null,
  "series_axis": "process and temperature",
  "series_value": "Plasma 300 \u00b0C",
  "series_kind": "categorical",
  "series_value_num": null,
  "series_unit": null,
  "measurand": {
   "quantity": "film_thickness",
   "unit": "nm"
  },
  "coordinate": "cycle_number",
  "coordinate_unit": "",
  "points": [
   [
    0,
    0.0
   ],
   [
    50,
    3.8
   ],
   [
    100,
    7.1
   ],
   [
    150,
    8.0
   ],
   [
    200,
    14.2
   ],
   [
    250,
    20.8
   ],
   [
    300,
    28.6
   ],
   [
    350,
    36.6
   ],
   [
    400,
    45.0
   ],
   [
    435,
    50.0
   ]
  ],
  "controlled": {},
  "chemistry": {
   "precursors": [
    "lithium tert-butoxide"
   ],
   "coreactants": [
    "O2 plasma",
    "H2O",
    "CO2"
   ]
  },
  "source": "measured",
  "study_type": "experimental",
  "provenance": {
   "figure": "Fig 3",
   "figure_number": "3",
   "fig_docling_index": "5",
   "panel": "a",
   "caption": "Fig. 3 (a) In situ thickness measurements by SE for plasma-assisted ALDof Li2CO3 at 50, 200, 275 and 300 /C14 Candthermal ALD of Li2CO3 at 150 /C14 C. The /uniFB01 lm growth between 50 and 200 /C14 C ",
   "extractor": "vision-llm"
  }
 },
 {
  "doi": "10.1039_c7ra07722j",
  "material": "Li2CO3",
  "material_raw": "SE, thermal",
  "phase": null,
  "series_axis": "measurement method and process",
  "series_value": "SE, thermal",
  "series_kind": "categorical",
  "series_value_num": null,
  "series_unit": null,
  "measurand": {
   "quantity": "growth_per_cycle",
   "unit": "\u00c5"
  },
  "coordinate": "deposition_temperature",
  "coordinate_unit": "\u00b0C",
  "points": [
   [
    50,
    0.15
   ],
   [
    100,
    0.71
   ],
   [
    150,
    0.6
   ],
   [
    200,
    0.57
   ],
   [
    250,
    0.51
   ],
   [
    300,
    0.51
   ]
  ],
  "controlled": {},
  "chemistry": {
   "precursors": [
    "lithium tert-butoxide"
   ],
   "coreactants": [
    "O2 plasma",
    "H2O",
    "CO2"
   ]
  },
  "source": "measured",
  "study_type": "experimental",
  "provenance": {
   "figure": "Fig 3",
   "figure_number": "3",
   "fig_docling_index": "5",
   "panel": "b",
   "caption": "Fig. 3 (a) In situ thickness measurements by SE for plasma-assisted ALDof Li2CO3 at 50, 200, 275 and 300 /C14 Candthermal ALD of Li2CO3 at 150 /C14 C. The /uniFB01 lm growth between 50 and 200 /C14 C ",
   "extractor": "vision-llm"
  }
 },
 {
  "doi": "10.1039_c7ra07722j",
  "material": "Li2CO3",
  "material_raw": "SE, plasma",
  "phase": null,
  "series_axis": "measurement method and process",
  "series_value": "SE, plasma",
  "series_kind": "categorical",
  "series_value_num": null,
  "series_unit": null,
  "measurand": {
   "quantity": "growth_per_cycle",
   "unit": "\u00c5"
  },
  "coordinate": "deposition_temperature",
  "coordinate_unit": "\u00b0C",
  "points": [
   [
    50,
    0.85
   ],
   [
    100,
    0.86
   ],
   [
    150,
    0.82
   ],
   [
    200,
    0.81
   ],
   [
    250,
    0.77
   ],
   [
    275,
    1.23
   ],
   [
    300,
    1.39
   ]
  ],
  "controlled": {},
  "chemistry": {
   "precursors": [
    "lithium tert-butoxide"
   ],
   "coreactants": [
    "O2 plasma",
    "H2O",
    "CO2"
   ]
  },
  "source": "measured",
  "study_type": "experimental",
  "provenance": {
   "figure": "Fig 3",
   "figure_number": "3",
   "fig_docling_index": "5",
   "panel": "b",
   "caption": "Fig. 3 (a) In situ thickness measurements by SE for plasma-assisted ALDof Li2CO3 at 50, 200, 275 and 300 /C14 Candthermal ALD of Li2CO3 at 150 /C14 C. The /uniFB01 lm growth between 50 and 200 /C14 C ",
   "extractor": "vision-llm"
  }
 },
 {
  "doi": "10.1039_c7ra07722j",
  "material": "Li2CO3",
  "material_raw": "EBS, thermal",
  "phase": null,
  "series_axis": "measurement method and process",
  "series_value": "EBS, thermal",
  "series_kind": "categorical",
  "series_value_num": null,
  "series_unit": null,
  "measurand": {
   "quantity": "growth_per_cycle",
   "unit": "\u00c5"
  },
  "coordinate": "deposition_temperature",
  "coordinate_unit": "\u00b0C",
  "points": [
   [
    150,
    0.52
   ]
  ],
  "controlled": {},
  "chemistry": {
   "precursors": [
    "lithium tert-butoxide"
   ],
   "coreactants": [
    "O2 plasma",
    "H2O",
    "CO2"
   ]
  },
  "source": "measured",
  "study_type": "experimental",
  "provenance": {
   "figure": "Fig 3",
   "figure_number": "3",
   "fig_docling_index": "5",
   "panel": "b",
   "caption": "Fig. 3 (a) In situ thickness measurements by SE for plasma-assisted ALDof Li2CO3 at 50, 200, 275 and 300 /C14 Candthermal ALD of Li2CO3 at 150 /C14 C. The /uniFB01 lm growth between 50 and 200 /C14 C ",
   "extractor": "vision-llm"
  }
 },
 {
  "doi": "10.1039_c7ra07722j",
  "material": "Li2CO3",
  "material_raw": "EBS, plasma",
  "phase": null,
  "series_axis": "measurement method and process",
  "series_value": "EBS, plasma",
  "series_kind": "categorical",
  "series_value_num": null,
  "series_unit": null,
  "measurand": {
   "quantity": "growth_per_cycle",
   "unit": "\u00c5"
  },
  "coordinate": "deposition_temperature",
  "coordinate_unit": "\u00b0C",
  "points": [
   [
    150,
    0.77
   ],
   [
    250,
    0.7
   ],
   [
    275,
    1.2
   ],
   [
    300,
    1.7
   ]
  ],
  "controlled": {},
  "chemistry": {
   "precursors": [
    "lithium tert-butoxide"
   ],
   "coreactants": [
    "O2 plasma",
    "H2O",
    "CO2"
   ]
  },
  "source": "measured",
  "study_type": "experimental",
  "provenance": {
   "figure": "Fig 3",
   "figure_number": "3",
   "fig_docling_index": "5",
   "panel": "b",
   "caption": "Fig. 3 (a) In situ thickness measurements by SE for plasma-assisted ALDof Li2CO3 at 50, 200, 275 and 300 /C14 Candthermal ALD of Li2CO3 at 150 /C14 C. The /uniFB01 lm growth between 50 and 200 /C14 C ",
   "extractor": "vision-llm"
  }
 },
 {
  "doi": "10.1039_c7ra07722j",
  "material": "Li2CO3",
  "material_raw": "250 \u00b0C",
  "phase": null,
  "series_axis": "deposition_temperature",
  "series_value": "250 \u00b0C",
  "series_kind": "numeric_sweep",
  "series_value_num": 250.0,
  "series_unit": "\u00b0C",
  "measurand": {
   "quantity": "\u0394",
   "unit": "\u00b0"
  },
  "coordinate": "Measurement number",
  "coordinate_unit": "",
  "points": [
   [
    1,
    0.7
   ],
   [
    3,
    0.7
   ],
   [
    5,
    0.7
   ],
   [
    7,
    0.7
   ],
   [
    9,
    0.7
   ],
   [
    11,
    0.7
   ],
   [
    13,
    0.7
   ],
   [
    15,
    0.7
   ],
   [
    17,
    0.7
   ],
   [
    19,
    0.7
   ],
   [
    21,
    0.7
   ],
   [
    23,
    0.7
   ],
   [
    25,
    0.7
   ],
   [
    27,
    0.7
   ],
   [
    29,
    0.7
   ],
   [
    31,
    0.7
   ],
   [
    33,
    0.7
   ],
   [
    35,
    0.7
   ],
   [
    37,
    0.7
   ],
   [
    39,
    0.7
   ],
   [
    41,
    0.7
   ],
   [
    43,
    0.7
   ],
   [
    45,
    0.7
   ],
   [
    47,
    0.7
   ],
   [
    49,
    0.8
   ],
   [
    51,
    0.8
   ],
   [
    53,
    0.8
   ],
   [
    55,
    0.8
   ],
   [
    57,
    0.8
   ],
   [
    60,
    0.8
   ]
  ],
  "controlled": {},
  "chemistry": {
   "precursors": [
    "lithium tert-butoxide"
   ],
   "coreactants": [
    "O2 plasma",
    "H2O",
    "CO2"
   ]
  },
  "source": "measured",
  "study_type": "experimental",
  "provenance": {
   "figure": "Fig 4",
   "figure_number": "4",
   "fig_docling_index": "6",
   "panel": "a",
   "caption": "Fig. 4 Phase shift of the incident light ( D ) from in situ SE measurements of the reaction of CO2 and H2O with /C24 50 nm plasma ALD /uniFB01 lms grown at 250, 275 and 300 /C14 C. First, CO2 was dose",
   "extractor": "vision-llm"
  }
 },
 {
  "doi": "10.1039_c7ra07722j",
  "material": "Li2CO3",
  "material_raw": "275 \u00b0C",
  "phase": null,
  "series_axis": "deposition_temperature",
  "series_value": "275 \u00b0C",
  "series_kind": "numeric_sweep",
  "series_value_num": 275.0,
  "series_unit": "\u00b0C",
  "measurand": {
   "quantity": "\u0394",
   "unit": "\u00b0"
  },
  "coordinate": "Measurement number",
  "coordinate_unit": "",
  "points": [
   [
    1,
    1.8
   ],
   [
    2,
    2.1
   ],
   [
    3,
    2.7
   ],
   [
    4,
    3.5
   ],
   [
    5,
    4.0
   ],
   [
    6,
    4.5
   ],
   [
    7,
    5.0
   ],
   [
    8,
    5.4
   ],
   [
    9,
    5.9
   ],
   [
    10,
    6.4
   ],
   [
    11,
    6.8
   ],
   [
    12,
    7.2
   ],
   [
    13,
    7.8
   ],
   [
    14,
    8.3
   ],
   [
    15,
    8.7
   ],
   [
    16,
    9.0
   ],
   [
    17,
    9.3
   ],
   [
    18,
    9.7
   ],
   [
    19,
    10.1
   ],
   [
    20,
    10.5
   ],
   [
    21,
    10.7
   ],
   [
    23,
    11.3
   ],
   [
    25,
    11.9
   ],
   [
    27,
    12.3
   ],
   [
    29,
    12.7
   ],
   [
    31,
    12.9
   ],
   [
    33,
    13.4
   ],
   [
    35,
    13.8
   ],
   [
    37,
    14.0
   ],
   [
    40,
    14.3
   ],
   [
    41,
    15.3
   ],
   [
    43,
    16.0
   ],
   [
    45,
    16.6
   ],
   [
    47,
    17.0
   ],
   [
    49,
    17.3
   ],
   [
    51,
    17.6
   ],
   [
    53,
    17.8
   ],
   [
    55,
    18.1
   ],
   [
    57,
    18.2
   ],
   [
    60,
    18.4
   ]
  ],
  "controlled": {},
  "chemistry": {
   "precursors": [
    "lithium tert-butoxide"
   ],
   "coreactants": [
    "O2 plasma",
    "H2O",
    "CO2"
   ]
  },
  "source": "measured",
  "study_type": "experimental",
  "provenance": {
   "figure": "Fig 4",
   "figure_number": "4",
   "fig_docling_index": "6",
   "panel": "a",
   "caption": "Fig. 4 Phase shift of the incident light ( D ) from in situ SE measurements of the reaction of CO2 and H2O with /C24 50 nm plasma ALD /uniFB01 lms grown at 250, 275 and 300 /C14 C. First, CO2 was dose",
   "extractor": "vision-llm"
  }
 },
 {
  "doi": "10.1039_c7ra07722j",
  "material": "Li2CO3",
  "material_raw": "300 \u00b0C",
  "phase": null,
  "series_axis": "deposition_temperature",
  "series_value": "300 \u00b0C",
  "series_kind": "numeric_sweep",
  "series_value_num": 300.0,
  "series_unit": "\u00b0C",
  "measurand": {
   "quantity": "\u0394",
   "unit": "\u00b0"
  },
  "coordinate": "Measurement number",
  "coordinate_unit": "",
  "points": [
   [
    1,
    1.5
   ],
   [
    3,
    1.7
   ],
   [
    5,
    1.7
   ],
   [
    7,
    1.8
   ],
   [
    9,
    1.9
   ],
   [
    11,
    1.7
   ],
   [
    13,
    1.8
   ],
   [
    15,
    1.8
   ],
   [
    17,
    1.9
   ],
   [
    19,
    1.9
   ],
   [
    21,
    1.9
   ],
   [
    23,
    2.6
   ],
   [
    25,
    3.3
   ],
   [
    27,
    3.8
   ],
   [
    29,
    4.3
   ],
   [
    31,
    4.7
   ],
   [
    33,
    5.1
   ],
   [
    35,
    5.5
   ],
   [
    37,
    5.8
   ],
   [
    40,
    6.1
   ],
   [
    41,
    6.9
   ],
   [
    43,
    7.5
   ],
   [
    45,
    8.0
   ],
   [
    47,
    8.4
   ],
   [
    49,
    8.9
   ],
   [
    51,
    9.4
   ],
   [
    53,
    9.8
   ],
   [
    55,
    10.3
   ],
   [
    57,
    10.9
   ],
   [
    60,
    11.3
   ]
  ],
  "controlled": {},
  "chemistry": {
   "precursors": [
    "lithium tert-butoxide"
   ],
   "coreactants": [
    "O2 plasma",
    "H2O",
    "CO2"
   ]
  },
  "source": "measured",
  "study_type": "experimental",
  "provenance": {
   "figure": "Fig 4",
   "figure_number": "4",
   "fig_docling_index": "6",
   "panel": "a",
   "caption": "Fig. 4 Phase shift of the incident light ( D ) from in situ SE measurements of the reaction of CO2 and H2O with /C24 50 nm plasma ALD /uniFB01 lms grown at 250, 275 and 300 /C14 C. First, CO2 was dose",
   "extractor": "vision-llm"
  }
 },
 {
  "doi": "10.1039_c7ra07722j",
  "material": "Li2CO3",
  "material_raw": "3 s plasma",
  "phase": null,
  "series_axis": "plasma exposure time",
  "series_value": "3 s plasma",
  "series_kind": "categorical",
  "series_value_num": null,
  "series_unit": null,
  "measurand": {
   "quantity": "film_thickness",
   "unit": "nm"
  },
  "coordinate": "cycle_number",
  "coordinate_unit": "",
  "points": [
   [
    0,
    0
   ],
   [
    10,
    0.5
   ],
   [
    20,
    1.1
   ],
   [
    30,
    1.7
   ],
   [
    40,
    2.3
   ],
   [
    50,
    2.8
   ],
   [
    60,
    3.2
   ],
   [
    70,
    3.6
   ],
   [
    80,
    4.0
   ],
   [
    90,
    4.3
   ],
   [
    100,
    4.8
   ],
   [
    110,
    5.3
   ],
   [
    120,
    5.9
   ],
   [
    130,
    6.6
   ],
   [
    140,
    7.3
   ],
   [
    150,
    8.1
   ],
   [
    160,
    9.1
   ],
   [
    170,
    10.1
   ],
   [
    180,
    11.2
   ],
   [
    190,
    12.5
   ],
   [
    200,
    14.0
   ],
   [
    210,
    15.6
   ],
   [
    220,
    17.2
   ],
   [
    230,
    18.9
   ],
   [
    240,
    20.7
   ],
   [
    250,
    22.5
   ],
   [
    260,
    24.2
   ],
   [
    270,
    25.8
   ],
   [
    280,
    27.4
   ],
   [
    290,
    29.0
   ],
   [
    300,
    30.6
   ],
   [
    310,
    32.2
   ],
   [
    320,
    33.8
   ],
   [
    330,
    35.3
   ],
   [
    340,
    36.9
   ],
   [
    350,
    38.5
   ],
   [
    360,
    40.1
   ],
   [
    370,
    41.7
   ],
   [
    380,
    43.3
   ],
   [
    390,
    44.9
   ],
   [
    400,
    46.5
   ]
  ],
  "controlled": {
   "temperature": "300 \u00b0C"
  },
  "chemistry": {
   "precursors": [
    "lithium tert-butoxide"
   ],
   "coreactants": [
    "O2 plasma",
    "H2O",
    "CO2"
   ]
  },
  "source": "measured",
  "study_type": "experimental",
  "provenance": {
   "figure": "Fig 5",
   "figure_number": "5",
   "fig_docling_index": "7",
   "panel": "a",
   "caption": "Fig. 5 In situ SE thickness measurement for plasma-assisted ALD of Li2CO3 at 300 /C14 C using di /uniFB00 erent O2 plasma exposure times.",
   "extractor": "vision-llm"
  }
 },
 {
  "doi": "10.1039_c7ra07722j",
  "material": "Li2CO3",
  "material_raw": "5 s plasma",
  "phase": null,
  "series_axis": "plasma exposure time",
  "series_value": "5 s plasma",
  "series_kind": "categorical",
  "series_value_num": null,
  "series_unit": null,
  "measurand": {
   "quantity": "film_thickness",
   "unit": "nm"
  },
  "coordinate": "cycle_number",
  "coordinate_unit": "",
  "points": [
   [
    0,
    0
   ],
   [
    10,
    0.9
   ],
   [
    20,
    1.8
   ],
   [
    30,
    2.6
   ],
   [
    40,
    3.5
   ],
   [
    50,
    4.6
   ],
   [
    60,
    5.7
   ],
   [
    70,
    6.7
   ],
   [
    80,
    7.8
   ],
   [
    90,
    8.8
   ],
   [
    100,
    9.8
   ],
   [
    110,
    10.9
   ],
   [
    120,
    12.1
   ],
   [
    130,
    13.5
   ],
   [
    140,
    14.8
   ],
   [
    150,
    16.1
   ],
   [
    160,
    17.5
   ],
   [
    170,
    18.8
   ],
   [
    180,
    20.1
   ],
   [
    190,
    21.6
   ],
   [
    200,
    23.0
   ],
   [
    210,
    24.3
   ],
   [
    220,
    25.7
   ],
   [
    230,
    27.2
   ],
   [
    240,
    28.7
   ],
   [
    250,
    30.1
   ],
   [
    260,
    31.8
   ],
   [
    270,
    33.4
   ],
   [
    280,
    35.1
   ],
   [
    290,
    36.8
   ],
   [
    300,
    38.6
   ],
   [
    310,
    40.3
   ],
   [
    320,
    42.0
   ],
   [
    330,
    43.6
   ],
   [
    340,
    45.3
   ],
   [
    350,
    47.0
   ],
   [
    360,
    48.6
   ],
   [
    368,
    50.0
   ]
  ],
  "controlled": {
   "temperature": "300 \u00b0C"
  },
  "chemistry": {
   "precursors": [
    "lithium tert-butoxide"
   ],
   "coreactants": [
    "O2 plasma",
    "H2O",
    "CO2"
   ]
  },
  "source": "measured",
  "study_type": "experimental",
  "provenance": {
   "figure": "Fig 5",
   "figure_number": "5",
   "fig_docling_index": "7",
   "panel": "a",
   "caption": "Fig. 5 In situ SE thickness measurement for plasma-assisted ALD of Li2CO3 at 300 /C14 C using di /uniFB00 erent O2 plasma exposure times.",
   "extractor": "vision-llm"
  }
 },
 {
  "doi": "10.1039_c7ra07722j",
  "material": "Li2CO3",
  "material_raw": "20 s plasma",
  "phase": null,
  "series_axis": "plasma exposure time",
  "series_value": "20 s plasma",
  "series_kind": "categorical",
  "series_value_num": null,
  "series_unit": null,
  "measurand": {
   "quantity": "film_thickness",
   "unit": "nm"
  },
  "coordinate": "cycle_number",
  "coordinate_unit": "",
  "points": [
   [
    0,
    0
   ],
   [
    10,
    1.2
   ],
   [
    20,
    2.3
   ],
   [
    30,
    3.4
   ],
   [
    40,
    4.7
   ],
   [
    50,
    6.0
   ],
   [
    60,
    7.5
   ],
   [
    70,
    9.0
   ],
   [
    80,
    10.5
   ],
   [
    90,
    12.1
   ],
   [
    100,
    13.7
   ],
   [
    110,
    15.3
   ],
   [
    120,
    16.9
   ],
   [
    130,
    18.5
   ],
   [
    140,
    20.0
   ],
   [
    150,
    21.6
   ],
   [
    160,
    23.1
   ],
   [
    170,
    24.6
   ],
   [
    180,
    26.1
   ],
   [
    190,
    27.6
   ],
   [
    200,
    29.2
   ],
   [
    210,
    30.7
   ],
   [
    220,
    32.2
   ],
   [
    230,
    33.8
   ],
   [
    240,
    35.3
   ],
   [
    250,
    37.1
   ],
   [
    260,
    38.8
   ],
   [
    270,
    40.3
   ],
   [
    280,
    41.7
   ],
   [
    290,
    43.1
   ],
   [
    300,
    44.6
   ],
   [
    310,
    46.1
   ],
   [
    320,
    47.6
   ],
   [
    330,
    49.0
   ],
   [
    337,
    50.0
   ]
  ],
  "controlled": {
   "temperature": "300 \u00b0C"
  },
  "chemistry": {
   "precursors": [
    "lithium tert-butoxide"
   ],
   "coreactants": [
    "O2 plasma",
    "H2O",
    "CO2"
   ]
  },
  "source": "measured",
  "study_type": "experimental",
  "provenance": {
   "figure": "Fig 5",
   "figure_number": "5",
   "fig_docling_index": "7",
   "panel": "a",
   "caption": "Fig. 5 In situ SE thickness measurement for plasma-assisted ALD of Li2CO3 at 300 /C14 C using di /uniFB00 erent O2 plasma exposure times.",
   "extractor": "vision-llm"
  }
 },
 {
  "doi": "10.1039_c7ra07722j",
  "material": "Li2CO3",
  "material_raw": "Li2CO3",
  "phase": null,
  "series_axis": null,
  "series_value": "Li2CO3",
  "series_kind": "material",
  "series_value_num": null,
  "series_unit": null,
  "measurand": {
   "quantity": "Intensity",
   "unit": "a.u."
  },
  "coordinate": "Binding energy",
  "coordinate_unit": "eV",
  "points": [
   [
    293.0,
    1.8
   ],
   [
    292.5,
    2.2
   ],
   [
    292.0,
    5.1
   ],
   [
    291.5,
    14.8
   ],
   [
    291.0,
    34.5
   ],
   [
    290.5,
    65.2
   ],
   [
    290.0,
    88.4
   ],
   [
    289.8,
    88.1
   ],
   [
    289.5,
    72.3
   ],
   [
    289.0,
    44.8
   ],
   [
    288.5,
    21.9
   ],
   [
    288.0,
    9.5
   ],
   [
    287.5,
    4.2
   ],
   [
    287.0,
    2.1
   ]
  ],
  "controlled": {
   "temperature": "150 \u00b0C"
  },
  "chemistry": {
   "precursors": [
    "lithium tert-butoxide"
   ],
   "coreactants": [
    "O2 plasma",
    "H2O",
    "CO2"
   ]
  },
  "source": "measured",
  "study_type": "experimental",
  "provenance": {
   "figure": "Fig 6",
   "figure_number": "6",
   "fig_docling_index": "8",
   "panel": "a",
   "caption": "Fig. 6 XPS (a) C 1s, (b) Li 1s and (c) O 1s spectra for Li2CO3 grown by thermal ALD at 150 /C14 C. The measured spectra (black line) and /uniFB01 tted peaks (blue and red) are plotted together. The ob",
   "extractor": "vision-llm"
  }
 },
 {
  "doi": "10.1039_c7ra07722j",
  "material": "Li2CO3",
  "material_raw": "C-C / C-O / C=O",
  "phase": null,
  "series_axis": "component",
  "series_value": "C-C / C-O / C=O",
  "series_kind": "categorical",
  "series_value_num": null,
  "series_unit": null,
  "measurand": {
   "quantity": "Intensity",
   "unit": "a.u."
  },
  "coordinate": "Binding energy",
  "coordinate_unit": "eV",
  "points": [
   [
    288.5,
    2.0
   ],
   [
    288.0,
    4.5
   ],
   [
    287.5,
    6.2
   ],
   [
    287.0,
    4.8
   ],
   [
    286.5,
    11.5
   ],
   [
    286.0,
    24.8
   ],
   [
    285.3,
    37.8
   ],
   [
    285.0,
    35.2
   ],
   [
    284.5,
    20.1
   ],
   [
    284.0,
    8.2
   ],
   [
    283.5,
    3.1
   ],
   [
    283.0,
    1.9
   ]
  ],
  "controlled": {
   "temperature": "150 \u00b0C"
  },
  "chemistry": {
   "precursors": [
    "lithium tert-butoxide"
   ],
   "coreactants": [
    "O2 plasma",
    "H2O",
    "CO2"
   ]
  },
  "source": "measured",
  "study_type": "experimental",
  "provenance": {
   "figure": "Fig 6",
   "figure_number": "6",
   "fig_docling_index": "8",
   "panel": "a",
   "caption": "Fig. 6 XPS (a) C 1s, (b) Li 1s and (c) O 1s spectra for Li2CO3 grown by thermal ALD at 150 /C14 C. The measured spectra (black line) and /uniFB01 tted peaks (blue and red) are plotted together. The ob",
   "extractor": "vision-llm"
  }
 },
 {
  "doi": "10.1039_c7ra07722j",
  "material": "Li2CO3",
  "material_raw": "Li2CO3",
  "phase": null,
  "series_axis": null,
  "series_value": "Li2CO3",
  "series_kind": "material",
  "series_value_num": null,
  "series_unit": null,
  "measurand": {
   "quantity": "Intensity",
   "unit": "a.u."
  },
  "coordinate": "Binding energy",
  "coordinate_unit": "eV",
  "points": [
   [
    60.0,
    2.1
   ],
   [
    58.0,
    2.3
   ],
   [
    57.2,
    3.8
   ],
   [
    56.8,
    11.2
   ],
   [
    56.2,
    38.5
   ],
   [
    55.8,
    70.1
   ],
   [
    55.4,
    90.2
   ],
   [
    55.0,
    72.4
   ],
   [
    54.5,
    32.1
   ],
   [
    54.0,
    11.5
   ],
   [
    53.5,
    3.8
   ],
   [
    52.0,
    2.5
   ],
   [
    50.0,
    2.0
   ]
  ],
  "controlled": {
   "temperature": "150 \u00b0C"
  },
  "chemistry": {
   "precursors": [
    "lithium tert-butoxide"
   ],
   "coreactants": [
    "O2 plasma",
    "H2O",
    "CO2"
   ]
  },
  "source": "measured",
  "study_type": "experimental",
  "provenance": {
   "figure": "Fig 6",
   "figure_number": "6",
   "fig_docling_index": "8",
   "panel": "b",
   "caption": "Fig. 6 XPS (a) C 1s, (b) Li 1s and (c) O 1s spectra for Li2CO3 grown by thermal ALD at 150 /C14 C. The measured spectra (black line) and /uniFB01 tted peaks (blue and red) are plotted together. The ob",
   "extractor": "vision-llm"
  }
 },
 {
  "doi": "10.1039_c7ra07722j",
  "material": "Li2CO3",
  "material_raw": "Li2CO3",
  "phase": null,
  "series_axis": null,
  "series_value": "Li2CO3",
  "series_kind": "material",
  "series_value_num": null,
  "series_unit": null,
  "measurand": {
   "quantity": "Intensity",
   "unit": "a.u."
  },
  "coordinate": "Binding energy",
  "coordinate_unit": "eV",
  "points": [
   [
    536.0,
    1.9
   ],
   [
    534.5,
    3.5
   ],
   [
    533.5,
    15.2
   ],
   [
    532.8,
    45.8
   ],
   [
    532.2,
    78.2
   ],
   [
    531.8,
    92.5
   ],
   [
    531.2,
    68.4
   ],
   [
    530.8,
    32.1
   ],
   [
    530.2,
    9.8
   ],
   [
    529.5,
    3.2
   ],
   [
    528.0,
    2.1
   ],
   [
    526.0,
    1.8
   ]
  ],
  "controlled": {
   "temperature": "150 \u00b0C"
  },
  "chemistry": {
   "precursors": [
    "lithium tert-butoxide"
   ],
   "coreactants": [
    "O2 plasma",
    "H2O",
    "CO2"
   ]
  },
  "source": "measured",
  "study_type": "experimental",
  "provenance": {
   "figure": "Fig 6",
   "figure_number": "6",
   "fig_docling_index": "8",
   "panel": "c",
   "caption": "Fig. 6 XPS (a) C 1s, (b) Li 1s and (c) O 1s spectra for Li2CO3 grown by thermal ALD at 150 /C14 C. The measured spectra (black line) and /uniFB01 tted peaks (blue and red) are plotted together. The ob",
   "extractor": "vision-llm"
  }
 },
 {
  "doi": "10.1039_c7ra07722j",
  "material": "Li2CO3",
  "material_raw": "Thermal 300 \u00b0C",
  "phase": null,
  "series_axis": "process type and temperature",
  "series_value": "Thermal 300 \u00b0C",
  "series_kind": "categorical",
  "series_value_num": null,
  "series_unit": null,
  "measurand": {
   "quantity": "Intensity",
   "unit": "a.u."
  },
  "coordinate": "2-theta",
  "coordinate_unit": "\u00b0",
  "points": [
   [
    20.0,
    86.0
   ],
   [
    21.0,
    84.3
   ],
   [
    22.0,
    83.0
   ],
   [
    23.5,
    80.8
   ],
   [
    25.0,
    79.0
   ],
   [
    26.5,
    78.0
   ],
   [
    28.0,
    77.5
   ],
   [
    29.5,
    77.3
   ],
   [
    30.5,
    77.2
   ],
   [
    31.0,
    77.6
   ],
   [
    31.4,
    79.5
   ],
   [
    31.7,
    82.5
   ],
   [
    32.0,
    79.2
   ],
   [
    32.5,
    77.5
   ],
   [
    34.0,
    77.0
   ],
   [
    36.0,
    76.5
   ],
   [
    38.0,
    76.0
   ],
   [
    40.0,
    75.5
   ],
   [
    41.0,
    76.2
   ],
   [
    41.8,
    81.0
   ],
   [
    42.2,
    89.0
   ],
   [
    42.4,
    93.5
   ],
   [
    42.6,
    89.0
   ],
   [
    43.0,
    81.0
   ],
   [
    43.8,
    76.5
   ],
   [
    45.0,
    75.0
   ],
   [
    47.5,
    74.0
   ],
   [
    50.0,
    73.5
   ],
   [
    52.5,
    73.0
   ],
   [
    55.0,
    72.5
   ],
   [
    57.5,
    72.2
   ],
   [
    60.0,
    72.0
   ]
  ],
  "controlled": {},
  "chemistry": {
   "precursors": [
    "lithium tert-butoxide"
   ],
   "coreactants": [
    "O2 plasma",
    "H2O",
    "CO2"
   ]
  },
  "source": "measured",
  "study_type": "experimental",
  "provenance": {
   "figure": "Fig 7",
   "figure_number": "7",
   "fig_docling_index": "9",
   "panel": "a",
   "caption": "Fig. 7 XRD gonio scans of /C24 50 nm thick Li2CO3 /uniFB01 lms grown on TiN using thermal (blue) and plasma (red) ALD at di /uniFB00 erent processing temperatures. The bars in the lower panel indicate",
   "extractor": "vision-llm"
  }
 },
 {
  "doi": "10.1039_c7ra07722j",
  "material": "Li2CO3",
  "material_raw": "Thermal 150 \u00b0C",
  "phase": null,
  "series_axis": "process type and temperature",
  "series_value": "Thermal 150 \u00b0C",
  "series_kind": "categorical",
  "series_value_num": null,
  "series_unit": null,
  "measurand": {
   "quantity": "Intensity",
   "unit": "a.u."
  },
  "coordinate": "2-theta",
  "coordinate_unit": "\u00b0",
  "points": [
   [
    20.0,
    80.0
   ],
   [
    21.0,
    78.2
   ],
   [
    22.0,
    77.0
   ],
   [
    23.5,
    74.5
   ],
   [
    25.0,
    72.5
   ],
   [
    26.5,
    71.5
   ],
   [
    28.0,
    70.8
   ],
   [
    29.5,
    70.6
   ],
   [
    30.5,
    70.5
   ],
   [
    31.0,
    71.0
   ],
   [
    31.4,
    72.8
   ],
   [
    31.7,
    75.2
   ],
   [
    32.0,
    72.5
   ],
   [
    32.5,
    70.8
   ],
   [
    34.0,
    70.2
   ],
   [
    36.0,
    69.7
   ],
   [
    38.0,
    69.2
   ],
   [
    40.0,
    68.8
   ],
   [
    41.0,
    69.5
   ],
   [
    41.8,
    74.0
   ],
   [
    42.2,
    81.5
   ],
   [
    42.4,
    85.0
   ],
   [
    42.6,
    81.5
   ],
   [
    43.0,
    74.0
   ],
   [
    43.8,
    69.8
   ],
   [
    45.0,
    68.2
   ],
   [
    47.5,
    67.2
   ],
   [
    50.0,
    66.8
   ],
   [
    52.5,
    66.2
   ],
   [
    55.0,
    65.8
   ],
   [
    57.5,
    65.4
   ],
   [
    60.0,
    65.0
   ]
  ],
  "controlled": {},
  "chemistry": {
   "precursors": [
    "lithium tert-butoxide"
   ],
   "coreactants": [
    "O2 plasma",
    "H2O",
    "CO2"
   ]
  },
  "source": "measured",
  "study_type": "experimental",
  "provenance": {
   "figure": "Fig 7",
   "figure_number": "7",
   "fig_docling_index": "9",
   "panel": "a",
   "caption": "Fig. 7 XRD gonio scans of /C24 50 nm thick Li2CO3 /uniFB01 lms grown on TiN using thermal (blue) and plasma (red) ALD at di /uniFB00 erent processing temperatures. The bars in the lower panel indicate",
   "extractor": "vision-llm"
  }
 },
 {
  "doi": "10.1039_c7ra07722j",
  "material": "Li2CO3",
  "material_raw": "Thermal 100 \u00b0C",
  "phase": null,
  "series_axis": "process type and temperature",
  "series_value": "Thermal 100 \u00b0C",
  "series_kind": "categorical",
  "series_value_num": null,
  "series_unit": null,
  "measurand": {
   "quantity": "Intensity",
   "unit": "a.u."
  },
  "coordinate": "2-theta",
  "coordinate_unit": "\u00b0",
  "points": [
   [
    20.0,
    72.0
   ],
   [
    21.0,
    70.2
   ],
   [
    22.0,
    68.8
   ],
   [
    23.5,
    66.2
   ],
   [
    25.0,
    64.5
   ],
   [
    26.5,
    63.4
   ],
   [
    28.0,
    62.8
   ],
   [
    29.5,
    62.6
   ],
   [
    30.5,
    62.5
   ],
   [
    31.0,
    63.0
   ],
   [
    31.4,
    64.8
   ],
   [
    31.7,
    67.2
   ],
   [
    32.0,
    64.5
   ],
   [
    32.5,
    62.8
   ],
   [
    34.0,
    62.2
   ],
   [
    36.0,
    61.7
   ],
   [
    38.0,
    61.2
   ],
   [
    40.0,
    60.8
   ],
   [
    41.0,
    61.5
   ],
   [
    41.8,
    66.0
   ],
   [
    42.2,
    73.5
   ],
   [
    42.4,
    77.0
   ],
   [
    42.6,
    73.5
   ],
   [
    43.0,
    66.0
   ],
   [
    43.8,
    61.8
   ],
   [
    45.0,
    60.2
   ],
   [
    47.5,
    59.2
   ],
   [
    50.0,
    58.8
   ],
   [
    52.5,
    58.2
   ],
   [
    55.0,
    57.8
   ],
   [
    57.5,
    57.4
   ],
   [
    60.0,
    57.0
   ]
  ],
  "controlled": {},
  "chemistry": {
   "precursors": [
