Repository: seul22lee/PSED

# PSED — Process–Structure Extraction Database

PSED turns published ALD papers into a structured, provenance-carrying knowledge
base: what was deposited, under which conditions, measured how, and with what
result — each record traceable to the figure, caption, table or sentence it came
from.

**This directory is self-contained.** Copy `psed_v1/` into an empty repository,
install `requirements.txt`, and every supported command runs. Nothing here
imports, reads or resolves a path into any pre-`psed_v1` tree; that is enforced
by `tests/integration/test_standalone.py`.

File: psed_v1/papers/10.1039_c7ra07722j/extracted/scout.json
{
 "is_ald_process_paper": true,
 "study_type": "experimental",
 "materials": [
  "Li2CO3",
  "Li2O"
 ],
 "precursors": [
  "lithium tert-butoxide"
 ],
 "coreactants": [
  "O2 plasma",
  "H2O",
  "CO2"
 ],
 "process_type": "plasma",
 "temperature_window_C": [
  50,
  200
 ],
 "gpc_nm": 0.082,
 "data": {
  "gpc_vs_dose_saturation": {
   "present": true,
   "where": [
    "F4a",
    "F4b"
   ]
  },
  "gpc_vs_cycles": {
   "present": true,
   "where": [
    "F5a"
   ]
  },
  "gpc_vs_temperature": {
   "present": true,
   "where": [
    "F5b"
   ]
  },
  "film_property_vs_condition": {
   "present": true,
   "where": [
    "F6",
    "F7"
   ]
  },
  "xrd_or_spectrum": {
   "present": true,
   "where": [
    "F8a",
    "F8b",
    "F8c",
    "F9"
   ]
  },
  "other": {
   "present": true,
   "where": [
    "F12a"
   ]
  }
 },
 "drill": [
  {
   "where": "F4a",
   "type": "gpc_vs_dose_saturation",
   "measurand": "growth_per_cycle",
   "source": "measured",
   "why": "growth per cycle versus pulse/reaction duration for thermal ALD of Li2CO3"
  },
  {
   "where": "F4b",
   "type": "gpc_vs_dose_saturation",
   "measurand": "growth_per_cycle",
   "source": "measured",
   "why": "growth per cycle versus precursor and plasma exposure time for plasma ALD of Li2CO3"
  },
  {
   "where": "F5a",
   "type": "gpc_vs_cycles",
   "measurand": "film_thickness",
   "source": "measured",
   "why": "in situ thickness versus ALD cycles measured by spectroscopic ellipsometry"
  },
  {
   "where": "F5b",
   "type": "gpc_vs_temperature",
   "measurand": "growth_per_cycle",
   "source": "measured",
   "why": "growth per cycle as a function of temperature for plasma and thermal ALD"
  },
  {
   "where": "F6",
   "type": "film_property_vs_condition",
   "measurand": "film_thickness",
   "source": "measured",
   "why": "phase shift Delta from ellipsometry during exposure to CO2 and H2O pulses"
  },
  {
   "where": "F7",
   "type": "film_property_vs_condition",
   "measurand": "film_thickness",
   "source": "measured",
   "why": "in situ film thickness vs cycles for different O2 plasma exposure times"
  },
  {
   "where": "F8a",
   "type": "xrd_or_spectrum",
   "measurand": "impurity_content",
   "source": "measured",
   "why": "XPS C 1s spectrum of thermal ALD Li2CO3 film"
  },
  {
   "where": "F8b",
   "type": "xrd_or_spectrum",
   "measurand": "impurity_content",
   "source": "measured",
   "why": "XPS Li 1s spectrum of thermal ALD Li2CO3 film"
  },
  {
   "where": "F8c",
   "type": "xrd_or_spectrum",
   "measurand": "impurity_content",
   "source": "measured",
   "why": "XPS O 1s spectrum of thermal ALD Li2CO3 film"
  },
  {
   "where": "F9",
   "type": "xrd_or_spectrum",
   "measurand": "impurity_content",
   "source": "measured",
   "why": "XRD gonio scans of Li2CO3 films grown at different temperatures"
  },
  {
   "where": "F12a",
   "type": "other",
   "measurand": "resistivity",
   "source": "measured",
   "why": "impedance spectra of Li2CO3 films deposited by thermal and plasma ALD"
  }
 ],
 "go_deeper": true,
 "_tokens": {
  "in": 3429,
  "out": 1217,
  "thoughts": 2543,
  "budget": 12288
 },
 "_scout_input_chars": 11983
}

File: psed_v1/papers/10.1039_c7ra07722j/extracted/records.json (part 2 of 2)
[
    "lithium tert-butoxide"
   ],
   "coreactants": [
    "O2 plasma",
    "H2O",
    "CO2"
   ]
  },
  "source": "measured",
  "study_type": "experimental",
  "provenance": {
   "figure": "Fig 7",
   "figure_number": "7",
   "fig_docling_index": "9",
   "panel": "a",
   "caption": "Fig. 7 XRD gonio scans of /C24 50 nm thick Li2CO3 /uniFB01 lms grown on TiN using thermal (blue) and plasma (red) ALD at di /uniFB00 erent processing temperatures. The bars in the lower panel indicate",
   "extractor": "vision-llm"
  }
 },
 {
  "doi": "10.1039_c7ra07722j",
  "material": "Li2CO3",
  "material_raw": "Plasma 250 \u00b0C",
  "phase": null,
  "series_axis": "process type and temperature",
  "series_value": "Plasma 250 \u00b0C",
  "series_kind": "categorical",
  "series_value_num": null,
  "series_unit": null,
  "measurand": {
   "quantity": "Intensity",
   "unit": "a.u."
  },
  "coordinate": "2-theta",
  "coordinate_unit": "\u00b0",
  "points": [
   [
    20.0,
    60.5
   ],
   [
    21.0,
    58.8
   ],
   [
    22.0,
    57.5
   ],
   [
    23.5,
    55.0
   ],
   [
    25.0,
    53.2
   ],
   [
    26.5,
    52.1
   ],
   [
    28.0,
    51.5
   ],
   [
    29.5,
    51.3
   ],
   [
    30.5,
    51.2
   ],
   [
    31.0,
    51.4
   ],
   [
    31.7,
    51.8
   ],
   [
    32.5,
    51.2
   ],
   [
    34.0,
    50.8
   ],
   [
    36.0,
    50.2
   ],
   [
    38.0,
    49.7
   ],
   [
    40.0,
    49.2
   ],
   [
    41.0,
    50.0
   ],
   [
    41.8,
    55.0
   ],
   [
    42.2,
    63.0
   ],
   [
    42.4,
    67.0
   ],
   [
    42.6,
    63.0
   ],
   [
    43.0,
    55.0
   ],
   [
    43.8,
    50.2
   ],
   [
    45.0,
    48.8
   ],
   [
    47.5,
    48.0
   ],
   [
    50.0,
    47.5
   ],
   [
    52.5,
    47.0
   ],
   [
    55.0,
    46.5
   ],
   [
    57.5,
    46.1
   ],
   [
    60.0,
    45.8
   ]
  ],
  "controlled": {},
  "chemistry": {
   "precursors": [
    "lithium tert-butoxide"
   ],
   "coreactants": [
    "O2 plasma",
    "H2O",
    "CO2"
   ]
  },
  "source": "measured",
  "study_type": "experimental",
  "provenance": {
   "figure": "Fig 7",
   "figure_number": "7",
   "fig_docling_index": "9",
   "panel": "a",
   "caption": "Fig. 7 XRD gonio scans of /C24 50 nm thick Li2CO3 /uniFB01 lms grown on TiN using thermal (blue) and plasma (red) ALD at di /uniFB00 erent processing temperatures. The bars in the lower panel indicate",
   "extractor": "vision-llm"
  }
 },
 {
  "doi": "10.1039_c7ra07722j",
  "material": "Li2CO3",
  "material_raw": "Plasma 150 \u00b0C",
  "phase": null,
  "series_axis": "process type and temperature",
  "series_value": "Plasma 150 \u00b0C",
  "series_kind": "categorical",
  "series_value_num": null,
  "series_unit": null,
  "measurand": {
   "quantity": "Intensity",
   "unit": "a.u."
  },
  "coordinate": "2-theta",
  "coordinate_unit": "\u00b0",
  "points": [
   [
    20.0,
    53.5
   ],
   [
    21.0,
    51.6
   ],
   [
    22.0,
    50.2
   ],
   [
    23.5,
    47.6
   ],
   [
    25.0,
    45.8
   ],
   [
    26.5,
    44.7
   ],
   [
    28.0,
    44.0
   ],
   [
    29.5,
    43.8
   ],
   [
    30.5,
    43.7
   ],
   [
    31.0,
    43.8
   ],
   [
    31.7,
    43.9
   ],
   [
    32.5,
    43.7
   ],
   [
    34.0,
    43.3
   ],
   [
    36.0,
    42.8
   ],
   [
    38.0,
    42.3
   ],
   [
    40.0,
    41.8
   ],
   [
    41.0,
    42.5
   ],
   [
    41.8,
    47.5
   ],
   [
    42.2,
    55.5
   ],
   [
    42.4,
    60.0
   ],
   [
    42.6,
    55.5
   ],
   [
    43.0,
    47.5
   ],
   [
    43.8,
    42.8
   ],
   [
    45.0,
    41.2
   ],
   [
    47.5,
    40.5
   ],
   [
    50.0,
    40.0
   ],
   [
    52.5,
    39.5
   ],
   [
    55.0,
    39.0
   ],
   [
    57.5,
    38.6
   ],
   [
    60.0,
    38.2
   ]
  ],
  "controlled": {},
  "chemistry": {
   "precursors": [
    "lithium tert-butoxide"
   ],
   "coreactants": [
    "O2 plasma",
    "H2O",
    "CO2"
   ]
  },
  "source": "measured",
  "study_type": "experimental",
  "provenance": {
   "figure": "Fig 7",
   "figure_number": "7",
   "fig_docling_index": "9",
   "panel": "a",
   "caption": "Fig. 7 XRD gonio scans of /C24 50 nm thick Li2CO3 /uniFB01 lms grown on TiN using thermal (blue) and plasma (red) ALD at di /uniFB00 erent processing temperatures. The bars in the lower panel indicate",
   "extractor": "vision-llm"
  }
 },
 {
  "doi": "10.1039_c7ra07722j",
  "material": "Li2CO3",
  "material_raw": "Plasma 50 \u00b0C",
  "phase": null,
  "series_axis": "process type and temperature",
  "series_value": "Plasma 50 \u00b0C",
  "series_kind": "categorical",
  "series_value_num": null,
  "series_unit": null,
  "measurand": {
   "quantity": "Intensity",
   "unit": "a.u."
  },
  "coordinate": "2-theta",
  "coordinate_unit": "\u00b0",
  "points": [
   [
    20.0,
    47.0
   ],
   [
    21.0,
    45.0
   ],
   [
    22.0,
    43.5
   ],
   [
    23.5,
    40.8
   ],
   [
    25.0,
    38.8
   ],
   [
    26.5,
    37.7
   ],
   [
    28.0,
    37.0
   ],
   [
    29.5,
    36.8
   ],
   [
    30.5,
    36.8
   ],
   [
    31.0,
    37.3
   ],
   [
    31.4,
    39.2
   ],
   [
    31.7,
    42.0
   ],
   [
    32.0,
    39.0
   ],
   [
    32.5,
    37.1
   ],
   [
    34.0,
    36.5
   ],
   [
    36.0,
    35.8
   ],
   [
    38.0,
    35.3
   ],
   [
    40.0,
    34.8
   ],
   [
    41.0,
    35.5
   ],
   [
    41.8,
    41.0
   ],
   [
    42.2,
    50.0
   ],
   [
    42.4,
    55.0
   ],
   [
    42.6,
    50.0
   ],
   [
    43.0,
    41.0
   ],
   [
    43.8,
    35.8
   ],
   [
    45.0,
    34.2
   ],
   [
    47.5,
    33.5
   ],
   [
    50.0,
    33.0
   ],
   [
    52.5,
    32.5
   ],
   [
    55.0,
    32.0
   ],
   [
    57.5,
    31.6
   ],
   [
    60.0,
    31.2
   ]
  ],
  "controlled": {},
  "chemistry": {
   "precursors": [
    "lithium tert-butoxide"
   ],
   "coreactants": [
    "O2 plasma",
    "H2O",
    "CO2"
   ]
  },
  "source": "measured",
  "study_type": "experimental",
  "provenance": {
   "figure": "Fig 7",
   "figure_number": "7",
   "fig_docling_index": "9",
   "panel": "a",
   "caption": "Fig. 7 XRD gonio scans of /C24 50 nm thick Li2CO3 /uniFB01 lms grown on TiN using thermal (blue) and plasma (red) ALD at di /uniFB00 erent processing temperatures. The bars in the lower panel indicate",
   "extractor": "vision-llm"
  }
 },
 {
  "doi": "10.1039_c7ra07722j",
  "material": "Li2CO3",
  "material_raw": "Plasma",
  "phase": null,
  "series_axis": "ALD mode",
  "series_value": "Plasma",
  "series_kind": "categorical",
  "series_value_num": null,
  "series_unit": null,
  "measurand": {
   "quantity": "Z_Im",
   "unit": "k\u03a9"
  },
  "coordinate": "Z_Re",
  "coordinate_unit": "k\u03a9",
  "points": [
   [
    0.5,
    0.1
   ],
   [
    0.8,
    0.7
   ],
   [
    1.2,
    1.3
   ],
   [
    1.6,
    1.8
   ],
   [
    2.1,
    2.2
   ],
   [
    2.7,
    2.5
   ],
   [
    3.3,
    2.8
   ],
   [
    4.0,
    2.9
   ],
   [
    4.7,
    3.0
   ],
   [
    5.4,
    2.9
   ],
   [
    6.1,
    2.8
   ],
   [
    6.8,
    2.5
   ],
   [
    7.4,
    2.4
   ],
   [
    8.0,
    2.9
   ],
   [
    8.5,
    3.6
   ],
   [
    8.9,
    4.4
   ],
   [
    9.3,
    5.2
   ],
   [
    9.8,
    6.2
   ],
   [
    10.3,
    7.2
   ],
   [
    10.7,
    8.2
   ],
   [
    11.3,
    9.4
   ],
   [
    11.8,
    10.7
   ],
   [
    12.4,
    12.3
   ],
   [
    13.2,
    14.2
   ],
   [
    14.1,
    16.3
   ],
   [
    15.1,
    18.7
   ],
   [
    16.3,
    21.5
   ],
   [
    17.7,
    24.7
   ],
   [
    19.3,
    28.4
   ]
  ],
  "controlled": {
   "film_thickness": "50 nm",
   "temperature": "150 \u00b0C"
  },
  "chemistry": {
   "precursors": [
    "lithium tert-butoxide"
   ],
   "coreactants": [
    "O2 plasma",
    "H2O",
    "CO2"
   ]
  },
  "source": "measured",
  "study_type": "experimental",
  "provenance": {
   "figure": "Fig 10",
   "figure_number": "10",
   "fig_docling_index": "12",
   "panel": "a",
   "caption": "Fig. 10 (a) Impedance spectroscopy of 50 nm Li2CO3 /uniFB01 lms prepared by thermal (blue) and plasma-assisted (red) ALD at 150 /C14 C and (b) equivalent circuit models used to /uniFB01 t the data.",
   "extractor": "vision-llm"
  }
 },
 {
  "doi": "10.1039_c7ra07722j",
  "material": "Li2CO3",
  "material_raw": "Thermal",
  "phase": null,
  "series_axis": "ALD mode",
  "series_value": "Thermal",
  "series_kind": "categorical",
  "series_value_num": null,
  "series_unit": null,
  "measurand": {
   "quantity": "Z_Im",
   "unit": "k\u03a9"
  },
  "coordinate": "Z_Re",
  "coordinate_unit": "k\u03a9",
  "points": [
   [
    0.1,
    0.2
   ],
   [
    0.4,
    0.8
   ],
   [
    0.8,
    1.6
   ],
   [
    1.2,
    2.4
   ],
   [
    1.8,
    3.2
   ],
   [
    2.3,
    4.0
   ],
   [
    2.8,
    4.7
   ],
   [
    3.4,
    5.5
   ],
   [
    4.1,
    6.3
   ],
   [
    4.8,
    7.1
   ],
   [
    5.6,
    7.9
   ],
   [
    6.5,
    8.7
   ],
   [
    7.4,
    9.4
   ],
   [
    8.4,
    10.0
   ],
   [
    9.5,
    10.4
   ],
   [
    10.7,
    10.7
   ],
   [
    11.9,
    10.8
   ],
   [
    13.2,
    10.8
   ],
   [
    14.5,
    10.7
   ],
   [
    16.0,
    10.4
   ],
   [
    17.6,
    9.8
   ],
   [
    19.1,
    9.0
   ],
   [
    20.6,
    8.2
   ],
   [
    21.9,
    7.3
   ],
   [
    23.4,
    6.2
   ],
   [
    24.6,
    5.0
   ],
   [
    25.8,
    3.6
   ],
   [
    26.4,
    4.2
   ],
   [
    27.0,
    5.6
   ],
   [
    27.6,
    7.2
   ],
   [
    28.2,
    9.3
   ],
   [
    28.8,
    11.8
   ],
   [
    29.4,
    15.1
   ],
   [
    30.0,
    19.3
   ]
  ],
  "controlled": {
   "film_thickness": "50 nm",
   "temperature": "150 \u00b0C"
  },
  "chemistry": {
   "precursors": [
    "lithium tert-butoxide"
   ],
   "coreactants": [
    "O2 plasma",
    "H2O",
    "CO2"
   ]
  },
  "source": "measured",
  "study_type": "experimental",
  "provenance": {
   "figure": "Fig 10",
   "figure_number": "10",
   "fig_docling_index": "12",
   "panel": "a",
   "caption": "Fig. 10 (a) Impedance spectroscopy of 50 nm Li2CO3 /uniFB01 lms prepared by thermal (blue) and plasma-assisted (red) ALD at 150 /C14 C and (b) equivalent circuit models used to /uniFB01 t the data.",
   "extractor": "vision-llm"
  }
 },
 {
  "doi": "10.1039_c7ra07722j",
  "material": "Li2CO3",
  "material_raw": "Plasma fit",
  "phase": null,
  "series_axis": "ALD mode",
  "series_value": "Plasma fit",
  "series_kind": "categorical",
  "series_value_num": null,
  "series_unit": null,
  "measurand": {
   "quantity": "Z_Im",
   "unit": "k\u03a9"
  },
  "coordinate": "Z_Re",
  "coordinate_unit": "k\u03a9",
  "points": [
   [
    0.5,
    0.0
   ],
   [
    1.0,
    1.0
   ],
   [
    2.0,
    2.1
   ],
   [
    3.0,
    2.7
   ],
   [
    4.0,
    2.9
   ],
   [
    5.0,
    2.9
   ],
   [
    6.0,
    2.8
   ],
   [
    7.0,
    2.5
   ],
   [
    7.5,
    2.4
   ],
   [
    8.0,
    2.8
   ],
   [
    8.5,
    3.5
   ],
   [
    9.0,
    4.5
   ],
   [
    9.5,
    5.6
   ],
   [
    10.0,
    6.7
   ],
   [
    11.0,
    9.0
   ],
   [
    12.0,
    11.5
   ],
   [
    13.0,
    14.0
   ],
   [
    14.0,
    16.5
   ],
   [
    15.0,
    19.0
   ],
   [
    16.0,
    21.5
   ],
   [
    17.0,
    24.0
   ],
   [
    18.0,
    26.5
   ],
   [
    19.5,
    30.0
   ]
  ],
  "controlled": {
   "film_thickness": "50 nm",
   "temperature": "150 \u00b0C"
  },
  "chemistry": {
   "precursors": [
    "lithium tert-butoxide"
   ],
   "coreactants": [
    "O2 plasma",
    "H2O",
    "CO2"
   ]
  },
  "source": "measured",
  "study_type": "experimental",
  "provenance": {
   "figure": "Fig 10",
   "figure_number": "10",
   "fig_docling_index": "12",
   "panel": "a",
   "caption": "Fig. 10 (a) Impedance spectroscopy of 50 nm Li2CO3 /uniFB01 lms prepared by thermal (blue) and plasma-assisted (red) ALD at 150 /C14 C and (b) equivalent circuit models used to /uniFB01 t the data.",
   "extractor": "vision-llm"
  }
 },
 {
  "doi": "10.1039_c7ra07722j",
  "material": "Li2CO3",
  "material_raw": "Thermal fit",
  "phase": null,
  "series_axis": "ALD mode",
  "series_value": "Thermal fit",
  "series_kind": "categorical",
  "series_value_num": null,
  "series_unit": null,
  "measurand": {
   "quantity": "Z_Im",
   "unit": "k\u03a9"
  },
  "coordinate": "Z_Re",
  "coordinate_unit": "k\u03a9",
  "points": [
   [
    0.1,
    0.0
   ],
   [
    0.5,
    1.0
   ],
   [
    1.0,
    2.0
   ],
   [
    2.0,
    3.6
   ],
   [
    3.0,
    5.0
   ],
   [
    4.0,
    6.2
   ],
   [
    5.0,
    7.3
   ],
   [
    6.0,
    8.2
   ],
   [
    7.0,
    9.0
   ],
   [
    8.0,
    9.6
   ],
   [
    9.0,
    10.1
   ],
   [
    10.0,
    10.4
   ],
   [
    11.0,
    10.6
   ],
   [
    12.0,
    10.7
   ],
   [
    13.0,
    10.7
   ],
   [
    14.0,
    10.6
   ],
   [
    15.0,
    10.5
   ],
   [
    16.0,
    10.3
   ],
   [
    17.0,
    10.0
   ],
   [
    18.0,
    9.5
   ],
   [
    19.0,
    8.9
   ],
   [
    20.0,
    8.3
   ],
   [
    21.0,
    7.6
   ],
   [
    22.0,
    6.9
   ],
   [
    23.0,
    6.1
   ],
   [
    24.0,
    5.2
   ],
   [
    25.0,
    4.3
   ],
   [
    25.8,
    3.6
   ],
   [
    26.5,
    4.5
   ],
   [
    27.0,
    5.8
   ],
   [
    27.5,
    7.5
   ],
   [
    28.0,
    9.8
   ],
   [
    28.5,
    12.5
   ],
   [
    29.0,
    15.5
   ],
   [
    29.5,
    18.8
   ],
   [
    30.0,
    22.5
   ]
  ],
  "controlled": {
   "film_thickness": "50 nm",
   "temperature": "150 \u00b0C"
  },
  "chemistry": {
   "precursors": [
    "lithium tert-butoxide"
   ],
   "coreactants": [
    "O2 plasma",
    "H2O",
    "CO2"
   ]
  },
  "source": "measured",
  "study_type": "experimental",
  "provenance": {
   "figure": "Fig 10",
   "figure_number": "10",
   "fig_docling_index": "12",
   "panel": "a",
   "caption": "Fig. 10 (a) Impedance spectroscopy of 50 nm Li2CO3 /uniFB01 lms prepared by thermal (blue) and plasma-assisted (red) ALD at 150 /C14 C and (b) equivalent circuit models used to /uniFB01 t the data.",
   "extractor": "vision-llm"
  }
 }
]
