Repository: seul22lee/PSED

# PSED — Process–Structure Extraction Database

PSED turns published ALD papers into a structured, provenance-carrying knowledge
base: what was deposited, under which conditions, measured how, and with what
result — each record traceable to the figure, caption, table or sentence it came
from.

**This directory is self-contained.** Copy `psed_v1/` into an empty repository,
install `requirements.txt`, and every supported command runs. Nothing here
imports, reads or resolves a path into any pre-`psed_v1` tree; that is enforced
by `tests/integration/test_standalone.py`.

File: psed_v1/papers/10.1039_d0ra09876k/resolved/counts.json
{
 "source_entities": 34,
 "plot_series": 34,
 "experimental_cases": 50,
 "experimental_cases_lower_bound": 56,
 "film_growth_result_cases": 31,
 "unique_samples": 16,
 "measurements": 19,
 "experimental_profiles": 0,
 "continuous_traces": 0,
 "multi_output_measurements": 9,
 "experimental_series": 10,
 "series_with_unresolved_case_count": 3,
 "observations_pending_case_resolution": 53,
 "imported_literature_profiles": 0,
 "simulation_runs": 0,
 "model_sweeps": 1,
 "model_prediction_points": 55,
 "fits": 6,
 "derived_representations": 0,
 "unresolved_source_entities": 8,
 "total_observations": 601,
 "classification_breakdown": {
  "discrete_experimental_sweep": 10,
  "multi_output_measurement": 9,
  "model_sweep": 1,
  "fit": 6,
  "unknown": 8
 }
}

File: psed_v1/papers/10.1039_d0ra09876k/resolved/entities.json (part 1 of 9)
[
 {
  "entity_id": "10.1039_d0ra09876k__Fig2a__exp01",
  "entity_key": "10.1039_d0ra09876k|10|2|a|[Y(DPfAMD)3]|primary",
  "entity_class": "ExperimentSeries",
  "classification": "discrete_experimental_sweep",
  "classification_confidence": "corroborated",
  "classification_method": "granularity(independent_process_sweep)(2 families)",
  "classification_evidence": [
   "G: granularity resolved as 'independent_process_sweep' from the x-axis role 'process_condition'",
   "G: each x value is a separately executed run: 'ALD window'"
  ],
  "signal_families": [
   "F",
   "Me",
   "X"
  ],
  "unresolved_reason": null,
  "is_current_paper_experiment": true,
  "paper_id": "10.1039_d0ra09876k",
  "fig_docling_index": "10",
  "printed_figure_number": "2",
  "panel": "a",
  "panel_key": "a",
  "source_series": "[Y(DPfAMD)3]",
  "representation": "primary",
  "plot_series": true,
  "coordinate": "temperature",
  "coordinate_unit": "\u00b0C",
  "measurand": "Weight (%)",
  "measurand_unit": "1",
  "measurement_class": "Measurement",
  "samples_are": "observations",
  "n_observations": 19,
  "observations": [
   {
    "index": 0,
    "x_raw": 30.0,
    "y_raw": 100.0,
    "x_canonical": 30.0,
    "y_canonical": 1.0
   },
   {
    "index": 1,
    "x_raw": 50.0,
    "y_raw": 98.8,
    "x_canonical": 50.0,
    "y_canonical": 0.988
   },
   {
    "index": 2,
    "x_raw": 80.0,
    "y_raw": 97.5,
    "x_canonical": 80.0,
    "y_canonical": 0.975
   },
   {
    "index": 3,
    "x_raw": 110.0,
    "y_raw": 96.5,
    "x_canonical": 110.0,
    "y_canonical": 0.965
   },
   {
    "index": 4,
    "x_raw": 130.0,
    "y_raw": 95.0,
    "x_canonical": 130.0,
    "y_canonical": 0.9500000000000001
   },
   {
    "index": 5,
    "x_raw": 150.0,
    "y_raw": 93.0,
    "x_canonical": 150.0,
    "y_canonical": 0.93
   },
   {
    "index": 6,
    "x_raw": 160.0,
    "y_raw": 90.0,
    "x_canonical": 160.0,
    "y_canonical": 0.9
   },
   {
    "index": 7,
    "x_raw": 170.0,
    "y_raw": 84.0,
    "x_canonical": 170.0,
    "y_canonical": 0.84
   },
   {
    "index": 8,
    "x_raw": 180.0,
    "y_raw": 75.0,
    "x_canonical": 180.0,
    "y_canonical": 0.75
   },
   {
    "index": 9,
    "x_raw": 190.0,
    "y_raw": 62.0,
    "x_canonical": 190.0,
    "y_canonical": 0.62
   },
   {
    "index": 10,
    "x_raw": 200.0,
    "y_raw": 47.0,
    "x_canonical": 200.0,
    "y_canonical": 0.47000000000000003
   },
   {
    "index": 11,
    "x_raw": 210.0,
    "y_raw": 29.0,
    "x_canonical": 210.0,
    "y_canonical": 0.29
   },
   {
    "index": 12,
    "x_raw": 220.0,
    "y_raw": 10.0,
    "x_canonical": 220.0,
    "y_canonical": 0.1
   },
   {
    "index": 13,
    "x_raw": 225.0,
    "y_raw": 3.8,
    "x_canonical": 225.0,
    "y_canonical": 0.038
   },
   {
    "index": 14,
    "x_raw": 240.0,
    "y_raw": 3.5,
    "x_canonical": 240.0,
    "y_canonical": 0.035
   },
   {
    "index": 15,
    "x_raw": 280.0,
    "y_raw": 3.4,
    "x_canonical": 280.0,
    "y_canonical": 0.034
   },
   {
    "index": 16,
    "x_raw": 350.0,
    "y_raw": 3.2,
    "x_canonical": 350.0,
    "y_canonical": 0.032
   },
   {
    "index": 17,
    "x_raw": 420.0,
    "y_raw": 3.1,
    "x_canonical": 420.0,
    "y_canonical": 0.031000000000000003
   },
   {
    "index": 18,
    "x_raw": 520.0,
    "y_raw": 3.0,
    "x_canonical": 520.0,
    "y_canonical": 0.03
   }
  ],
  "between_curve_condition": "precursor",
  "between_curve_value": "[Y(DPfAMD)3]",
  "bound_conditions": [
   {
    "quantity": "pulse_time",
    "value": "30",
    "unit": "s",
    "source_quantity": null,
    "raw_evidence": "pulse and 30 s",
    "evidence_locator": "methods section",
    "assertion_status": "direct",
    "source_kind": "methods",
    "evidence_kind": "experimental_condition",
    "species": "H2O",
    "species_basis": "phrase",
    "reactant_role": null,
    "of_reactant": null,
    "step_context": null,
    "activation": null,
    "plasma_type": null,
    "follows": null,
    "preceding_species": null,
    "preceding_activation": null,
    "step_evidence": null,
    "paper_id": "10.1039_d0ra09876k",
    "figure_index": null,
    "figure_number": null,
    "panel": null,
    "series_selector": null,
    "reference_work": null,
    "scope": "method",
    "confidence": 0.85,
    "ambiguity": null,
    "source_entity": "10.1039_d0ra09876k|10|2|a|[Y(DPfAMD)3]|primary",
    "binding_key": [
     "pulse_time",
     "H2O"
    ],
    "bound_at_scope": "method",
    "overrode_scopes": [],
    "corroborating_assertions": 0
   },
   {
    "quantity": "working_pressure",
    "value": "1e-7",
    "unit": "mbar",
    "source_quantity": null,
    "raw_evidence": "chamber pressure was maintained at &lt;1e-7 mbar. The deconvolution analysis was completed with a Shirley background processing and Gaussian functions using Uni",
    "evidence_locator": "methods section",
    "assertion_status": "direct",
    "source_kind": "methods",
    "evidence_kind": "experimental_condition",
    "species": null,
    "species_basis": null,
    "reactant_role": null,
    "of_reactant": null,
    "step_context": null,
    "activation": null,
    "plasma_type": null,
    "follows": null,
    "preceding_species": null,
    "preceding_activation": null,
    "step_evidence": null,
    "paper_id": "10.1039_d0ra09876k",
    "figure_index": null,
    "figure_number": null,
    "panel": null,
    "series_selector": null,
    "reference_work": null,
    "scope": "method",
    "confidence": 0.7,
    "ambiguity": null,
    "source_entity": "10.1039_d0ra09876k|10|2|a|[Y(DPfAMD)3]|primary",
    "binding_key": [
     "working_pressure",
     null
    ],
    "bound_at_scope": "method",
    "overrode_scopes": [
     "method"
    ],
    "corroborating_assertions": 1
   }
  ],
  "ambiguous_conditions": [],
  "originally_reported_in": null,
  "reported_in": null,
  "material": "Y2O3",
  "material_raw": "Y2O3",
  "material_scope_level": "figure_body",
  "material_evidence": "erall stability of [Y(DPfAMD)3], [Y(DPAMD)3] and their related fragments compared to [Y(DPDMG)3]. ## Comparative thermogravimetric studies To evaluate the behavior of the precursors under thermal exposure, thermogravimet",
  "material_candidates": [],
  "material_ambiguity_reason": null,
  "multi_material_paper": false,
  "chemistry_consistent": true,
  "chemistry_inconsistency": null,
  "granularity_kind": "independent_process_sweep",
  "granularity_evidence": "each x value is a separately executed run: 'ALD window'",
  "granularity_review_reason": null,
  "x_axis_role": "process_condition",
  "y_axis_role": "unknown",
  "x_semantics": {
   "raw_label": "Temperature (\u00b0C)",
   "raw_quantity": "temperature",
   "raw_unit": "\u00b0C",
   "unit_dimension": "temperature",
   "canonical_quantity": "temperature",
   "axis_role": "process_condition",
   "semantic_status": "resolved",
   "evidence": "ontology alias match on 'Temperature (\u00b0C)'",
   "rejected_lexical_match": null
  },
  "y_semantics": {
   "raw_label": "Weight (%)",
   "raw_quantity": "Weight (%)",
   "raw_unit": "1",
   "unit_dimension": null,
   "canonical_quantity": null,
   "axis_role": "unknown",
   "semantic_status": "unresolved",
   "evidence": null,
   "rejected_lexical_match": null
  },
  "series_source_kind": "unknown",
  "series_source_confidence": null,
  "series_source_evidence": null,
  "fit_of_series_label": null,
  "fit_of_entity": null,
  "geometry_class": "planar",
  "structure": "planar_wafer",
  "precursors": [
   "Y(DPfAMD)3"
  ],
  "coreactants": [
   "H2O"
  ],
  "reactants": [
   {
    "label": "A",
    "role": "precursor",
    "species": "Y(DPfAMD)3"
   },
   {
    "label": "B",
    "role": "coreactant",
    "species": "H2O"
   }
  ],
  "carrier_gas": null,
  "process_type": "thermal",
  "cycle_sequence": "AB",
  "chemistry_provenance": {
   "resolution_status": "fully_resolved",
   "resolution_method": "single_material_single_species",
   "confidence": 0.6,
   "source_level": "scout",
   "directly_extracted": false,
   "material_scope": "Y2O3",
   "supporting_evidence": "the paper reports one material (['Y2O3']) and one precursor ('Y(DPfAMD)3')",
   "ambiguity_reason": null,
   "candidate_mappings": {
    "precursors": [
     "Y(DPfAMD)3"
    ],
    "coreactants": [
     "H2O"
    ],
    "materials": [
     "Y2O3"
    ]
   }
  },
  "provenance": {
   "figure": "Fig 2",
   "figure_number": "2",
   "fig_docling_index": "10",
   "panel": "a",
   "caption": "Fig. 2 Top: TG analysis of [Y(DPfAMD)3] (black), [Y(DPDMG)3] (blue) and [Y(DPAMD)3] (red). Bottom: vapor pressure measurements for all three complexes. The dotted grey line represents the 1 torr vapor",
   "extractor": "vision-llm",
   "doi": "10.1039_d0ra09876k"
  },
  "source_record_id": "10.1039_d0ra09876k-F2a-0",
  "experimental_case_count": 0,
  "experimental_case_status": "unresolved_settings",
  "experimental_case_reason": "19 distinct x values exceed the 12 beyond which digitisation density cannot be told from real markers; the paper does not enumerate the settings, so the count stays unresolved (granularity: each x value is a separately executed run: 'ALD window')",
  "experimental_case_lower_bound": 2,
  "distinct_setting_values_observed": 19,
  "observation_count_unresolved_as_cases": 19,
  "experimental_series_id": "10.1039_d0ra09876k-S000",
  "measurement_event_id": "10.1039_d0ra09876k__Fig2a__exp01__meas",
  "shares_measurement_event": false,
  "shares_physical_case_with": null,
  "experiment_id": "10.1039_d0ra09876k__Fig2a__exp01",
  "figure_slug": "Fig2a",
  "id_has_panel": true,
  "id_suffix_reason": "3 records share Fig2a",
  "provisional_entity_id": "10.1039_d0ra09876k-E000",
  "result_series_id": "10.1039_d0ra09876k__Fig2a__exp01",
  "physical_case_id": null,
  "geometry_source": "paper-level deterministic classification",
  "geometry_evidence": "no 3D test structure found"
 },
 {
  "entity_id": "10.1039_d0ra09876k__Fig2a__exp02",
  "entity_key": "10.1039_d0ra09876k|10|2|a|[Y(DPDMG)3]|primary",
  "entity_class": "ExperimentSeries",
  "classification": "discrete_experimental_sweep",
  "classification_confidence": "corroborated",
  "classification_method": "granularity(independent_process_sweep)(2 families)",
  "classification_evidence": [
   "G: granularity resolved as 'independent_process_sweep' from the x-axis role 'process_condition'",
   "G: each x value is a separately executed run: 'ALD window'"
  ],
  "signal_families": [
   "F",
   "Me",
   "X"
  ],
  "unresolved_reason": null,
  "is_current_paper_experiment": true,
  "paper_id": "10.1039_d0ra09876k",
  "fig_docling_index": "10",
  "printed_figure_number": "2",
  "panel": "a",
  "panel_key": "a",
  "source_series": "[Y(DPDMG)3]",
  "representation": "primary",
  "plot_series": true,
  "coordinate": "temperature",
  "coordinate_unit": "\u00b0C",
  "measurand": "Weight (%)",
  "measurand_unit": "1",
  "measurement_class": "Measurement",
  "samples_are": "observations",
  "n_observations": 18,
  "observations": [
   {
    "index": 0,
    "x_raw": 30.0,
    "y_raw": 99.0,
    "x_canonical": 30.0,
    "y_canonical": 0.99
   },
   {
    "index": 1,
    "x_raw": 60.0,
    "y_raw": 96.5,
    "x_canonical": 60.0,
    "y_canonical": 0.965
   },
   {
    "index": 2,
    "x_raw": 100.0,
    "y_raw": 94.0,
    "x_canonical": 100.0,
    "y_canonical": 0.9400000000000001
   },
   {
    "index": 3,
    "x_raw": 140.0,
    "y_raw": 92.5,
    "x_canonical": 140.0,
    "y_canonical": 0.925
   },
   {
    "index": 4,
    "x_raw": 170.0,
    "y_raw": 90.5,
    "x_canonical": 170.0,
    "y_canonical": 0.905
   },
   {
    "index": 5,
    "x_raw": 200.0,
    "y_raw": 86.5,
    "x_canonical": 200.0,
    "y_canonical": 0.865
   },
   {
    "index": 6,
    "x_raw": 220.0,
    "y_raw": 80.0,
    "x_canonical": 220.0,
    "y_canonical": 0.8
   },
   {
    "index": 7,
    "x_raw": 240.0,
    "y_raw": 65.0,
    "x_canonical": 240.0,
    "y_canonical": 0.65
   },
   {
    "index": 8,
    "x_raw": 255.0,
    "y_raw": 50.0,
    "x_canonical": 255.0,
    "y_canonical": 0.5
   },
   {
    "index": 9,
    "x_raw": 265.0,
    "y_raw": 32.0,
    "x_canonical": 265.0,
    "y_canonical": 0.32
   },
   {
    "index": 10,
    "x_raw": 270.0,
    "y_raw": 20.0,
    "x_canonical": 270.0,
    "y_canonical": 0.2
   },
   {
    "index": 11,
    "x_raw": 275.0,
    "y_raw": 11.5,
    "x_canonical": 275.0,
    "y_canonical": 0.115
   },
   {
    "index": 12,
    "x_raw": 285.0,
    "y_raw": 9.8,
    "x_canonical": 285.0,
    "y_canonical": 0.098
   },
   {
    "index": 13,
    "x_raw": 310.0,
    "y_raw": 8.8,
    "x_canonical": 310.0,
    "y_canonical": 0.08800000000000001
   },
   {
    "index": 14,
    "x_raw": 350.0,
    "y_raw": 8.1,
    "x_canonical": 350.0,
    "y_canonical": 0.081
   },
   {
    "index": 15,
    "x_raw": 400.0,
    "y_raw": 7.7,
    "x_canonical": 400.0,
    "y_canonical": 0.077
   },
   {
    "index": 16,
    "x_raw": 450.0,
    "y_raw": 7.5,
    "x_canonical": 450.0,
    "y_canonical": 0.075
   },
   {
    "index": 17,
    "x_raw": 520.0,
    "y_raw": 7.3,
    "x_canonical": 520.0,
    "y_canonical": 0.073
   }
  ],
  "between_curve_condition": "precursor",
  "between_curve_value": "[Y(DPDMG)3]",
  "bound_conditions": [
   {
    "quantity": "pulse_time",
    "value": "30",
    "unit": "s",
    "source_quantity": null,
    "raw_evidence": "pulse and 30 s",
    "evidence_locator": "methods section",
    "assertion_status": "direct",
    "source_kind": "methods",
    "evidence_kind": "experimental_condition",
    "species": "H2O",
    "species_basis": "phrase",
    "reactant_role": null,
    "of_reactant": null,
    "step_context": null,
    "activation": null,
    "plasma_type": null,
    "follows": null,
    "preceding_species": null,
    "preceding_activation": null,
    "step_evidence": null,
    "paper_id": "10.1039_d0ra09876k",
    "figure_index": null,
    "figure_number": null,
    "panel": null,
    "series_selector": null,
    "reference_work": null,
    "scope": "method",
    "confidence": 0.85,
    "ambiguity": null,
    "source_entity": "10.1039_d0ra09876k|10|2|a|[Y(DPDMG)3]|primary",
    "binding_key": [
     "pulse_time",
     "H2O"
    ],
    "bound_at_scope": "method",
    "overrode_scopes": [],
    "corroborating_assertions": 0
   },
   {
    "quantity": "working_pressure",
    "value": "1e-7",
    "unit": "mbar",
    "source_quantity": null,
    "raw_evidence": "chamber pressure was maintained at &lt;1e-7 mbar. The deconvolution analysis was completed with a Shirley background processing and Gaussian functions using Uni",
    "evidence_locator": "methods section",
    "assertion_status": "direct",
    "source_kind": "methods",
    "evidence_kind": "experimental_condition",
    "species": null,
    "species_basis": null,
    "reactant_role": null,
    "of_reactant": null,
    "step_context": null,
    "activation": null,
    "plasma_type": null,
    "follows": null,
    "preceding_species": null,
    "preceding_activation": null,
    "step_evidence": null,
    "paper_id": "10.1039_d0ra09876k",
    "figure_index": null,
    "figure_number": null,
    "panel": null,
    "series_selector": null,
    "reference_work": null,
    "scope": "method",
    "confidence": 0.7,
    "ambiguity": null,
    "source_entity": "10.1039_d0ra09876k|10|2|a|[Y(DPDMG)3]|primary",
    "binding_key": [
     "working_pressure",
     null
    ],
    "bound_at_scope": "method",
    "overrode_scopes": [
     "method"
    ],
    "corroborating_assertions": 1
   }
  ],
  "ambiguous_conditions": [],
  "originally_reported_in": null,
  "reported_in": null,
  "material": "Y2O3",
  "material_raw": "Y2O3",
  "material_scope_level": "figure_body",
  "material_evidence": "erall stability of [Y(DPfAMD)3], [Y(DPAMD)3] and their related fragments compared to [Y(DPDMG)3]. ## Comparative thermogravimetric studies To evaluate the behavior of the precursors under thermal exposure, thermogravimet",
  "material_candidates": [],
  "material_ambiguity_reason": null,
  "multi_material_paper": false,
  "chemistry_consistent": true,
  "chemistry_inconsistency": null,
  "granularity_kind": "independent_process_sweep",
  "granularity_evidence": "each x value is a separately executed run: 'ALD window'",
  "granularity_review_reason": null,
  "x_axis_role": "process_condition",
  "y_axis_role": "unknown",
  "x_semantics": {
   "raw_label": "Temperature (\u00b0C)",
   "raw_quantity": "temperature",
   "raw_unit": "\u00b0C",
   "unit_dimension": "temperature",
   "canonical_quantity": "temperature",
   "axis_role": "process_condition",
   "semantic_status": "resolved",
   "evidence": "ontology alias match on 'Temperature (\u00b0C)'",
   "rejected_lexical_match": null
  },
  "y_semantics": {
   "raw_label": "Weight (%)",
   "raw_quantity": "Weight (%)",
   "raw_unit": "1",
   "unit_dimension": null,
   "canonical_quantity": null,
   "axis_role": "unknown",
   "semantic_status": "unresolved",
   "evidence": null,
   "rejected_lexical_match": null
  },
  "series_source_kind": "unknown",
  "series_source_confidence": null,
  "series_source_evidence": null,
  "fit_of_series_label": null,
  "fit_of_entity": null,
  "geometry_class": "planar",
  "structure": "planar_wafer",
  "precursors": [
   "Y(DPfAMD)3"
  ],
  "coreactants": [
   "H2O"
  ],
  "reactants": [
   {
    "label": "A",
    "role": "precursor",
    "species": "Y(DPfAMD)3"
   },
   {
    "label": "B",
    "role": "coreactant",
    "species": "H2O"
   }
  ],
  "carrier_gas": null,
  "process_type": "thermal",
  "cycle_sequence": "AB",
  "chemistry_provenance": {
   "resolution_status": "fully_resolved",
   "resolution_method": "single_material_single_species",
   "confidence": 0.6,
   "source_level": "scout",
   "directly_extracted": false,
   "material_scope": "Y2O3",
   "supporting_evidence": "the paper reports one material (['Y2O3']) and one precursor ('Y(DPfAMD)3')",
   "ambiguity_reason": null,
   "candidate_mappings": {
    "precursors": [
     "Y(DPfAMD)3"
    ],
    "coreactants": [
     "H2O"
    ],
    "materials": [
     "Y2O3"
    ]
   }
  },
  "provenance": {
   "figure": "Fig 2",
   "figure_number": "2",
   "fig_docling_index": "10",
   "panel": "a",
   "caption": "Fig. 2 Top: TG analysis of [Y(DPfAMD)3] (black), [Y(DPDMG)3] (blue) and [Y(DPAMD)3] (red). Bottom: vapor pressure measurements for all three complexes. The dotted grey line represents the 1 torr vapor",
   "extractor": "vision-llm",
   "doi": "10.1039_d0ra09876k"
  },
  "source_record_id": "10.1039_d0ra09876k-F2a-1",
  "experimental_case_count": 0,
  "experimental_case_status": "unresolved_settings",
  "experimental_case_reason": "18 distinct x values exceed the 12 beyond which digitisation density cannot be told from real markers; the paper does not enumerate the settings, so the count stays unresolved (granularity: each x value is a separately executed run: 'ALD window')",
  "experimental_case_lower_bound": 2,
  "distinct_setting_values_observed": 18,
  "observation_count_unresolved_as_cases": 18,
  "experimental_series_id": "10.1039_d0ra09876k-S001",
  "measurement_event_id": "10.1039_d0ra09876k__Fig2a__exp01__meas",
  "shares_measurement_event": false,
  "shares_physical_case_with": null,
  "experiment_id": "10.1039_d0ra09876k__Fig2a__exp02",
  "figure_slug": "Fig2a",
  "id_has_panel": true,
  "id_suffix_reason": "3 records share Fig2a",
  "provisional_entity_id": "10.1039_d0ra09876k-E001",
  "result_series_id": "10.1039_d0ra09876k__Fig2a__exp02",
  "physical_case_id": null,
  "geometry_source": "paper-level deterministic classification",
  "geometry_evidence": "no 3D test structure found"
 },
 {
  "entity_id": "10.1039_d0ra09876k__Fig2a__exp03",
  "entity_key": "10.1039_d0ra09876k|10|2|a|[Y(DPAMD)3]|primary",
  "entity_class": "ExperimentSeries",
  "classification": "discrete_experimental_sweep",
  "classification_confidence": "corroborated",
  "classification_method": "granularity(independent_process_sweep)(2 families)",
  "classification_evidence": [
   "G: granularity resolved as 'independent_process_sweep' from the x-axis role 'process_condition'",
   "G: each x value is a separately executed run: 'ALD window'"
  ],
  "signal_families": [
   "F",
   "Me",
   "X"
  ],
  "unresolved_reason": null,
  "is_current_paper_experiment": true,
  "paper_id": "10.1039_d0ra09876k",
  "fig_docling_index": "10",
  "printed_figure_number": "2",
  "panel": "a",
  "panel_key": "a",
  "source_series": "[Y(DPAMD)3]",
  "representation": "primary",
  "plot_series": true,
  "coordinate": "temperature",
  "coordinate_unit": "\u00b0C",
  "measurand": "Weight (%)",
  "measurand_unit": "1",
  "measurement_class": "Measurement",
  "samples_are": "observations",
  "n_observations": 16,
  "observations": [
   {
    "index": 0,
    "x_raw": 30.0,
    "y_raw": 98.0,
    "x_canonical": 30.0,
    "y_canonical": 0.98
   },
   {
    "index": 1,
    "x_raw": 60.0,
    "y_raw": 96.0,
    "x_canonical": 60.0,
    "y_canonical": 0.96
   },
   {
    "index": 2,
    "x_raw": 100.0,
    "y_raw": 95.0,
    "x_canonical": 100.0,
    "y_canonical": 0.9500000000000001
   },
   {
    "index": 3,
    "x_raw": 140.0,
    "y_raw": 92.5,
    "x_canonical": 140.0,
    "y_canonical": 0.925
   },
   {
    "index": 4,
    "x_raw": 170.0,
    "y_raw": 91.0,
    "x_canonical": 170.0,
    "y_canonical": 0.91
   },
   {
    "index": 5,
    "x_raw": 200.0,
    "y_raw": 85.5,
    "x_canonical": 200.0,
    "y_canonical": 0.855
   },
   {
    "index": 6,
    "x_raw": 220.0,
    "y_raw": 75.0,
    "x_canonical": 220.0,
    "y_canonical": 0.75
   },
   {
    "index": 7,
    "x_raw": 240.0,
    "y_raw": 55.0,
    "x_canonical": 240.0,
    "y_canonical": 0.55
   },
   {
    "index": 8,
    "x_raw": 255.0,
    "y_raw": 35.0,
    "x_canonical": 255.0,
    "y_canonical": 0.35000000000000003
   },
   {
    "index": 9,
    "x_raw": 265.0,
    "y_raw": 15.0,
    "x_canonical": 265.0,
    "y_canonical": 0.15
   },
   {
    "index": 10,
    "x_raw": 268.0,
    "y_raw": 1.8,
    "x_canonical": 268.0,
    "y_canonical": 0.018000000000000002
   },
   {
    "index": 11,
    "x_raw": 280.0,
    "y_raw": 1.8,
    "x_canonical": 280.0,
    "y_canonical": 0.018000000000000002
   },
   {
    "index": 12,
    "x_raw": 320.0,
    "y_raw": 1.8,
    "x_canonical": 320.0,
    "y_canonical": 0.018000000000000002
   },
   {
    "index": 13,
    "x_raw": 380.0,
    "y_raw": 1.8,
    "x_canonical": 380.0,
    "y_canonical": 0.018000000000000002
   },
   {
    "index": 14,
    "x_raw": 450.0,
    "y_raw": 1.8,
    "x_canonical": 450.0,
    "y_canonical": 0.018000000000000002
   },
   {
    "index": 15,
    "x_raw": 520.0,
    "y_raw": 1.8,
    "x_canonical": 520.0,
    "y_canonical": 0.018000000000000002
   }
  ],
  "between_curve_condition": "precursor",
  "between_curve_value": "[Y(DPAMD)3]",
  "bound_conditions": [
   {
    "quantity": "pulse_time",
    "value": "30",
    "unit": "s",
    "source_quantity": null,
    "raw_evidence": "pulse and 30 s",
    "evidence_locator": "methods section",
    "assertion_status": "direct",
    "source_kind": "methods",
    "evidence_kind": "experimental_condition",
    "species": "H2O",
    "species_basis": "phrase",
    "reactant_role": null,
    "of_reactant": null,
    "step_context": null,
    "activation": null,
    "plasma_type": null,
    "follows": null,
    "preceding_species": null,
    "preceding_activation": null,
    "step_evidence": null,
    "paper_id": "10.1039_d0ra09876k",
    "figure_index": null,
    "figure_number": null,
    "panel": null,
    "series_selector": null,
    "reference_work": null,
    "scope": "method",
    "confidence": 0.85,
    "ambiguity": null,
    "source_entity": "10.1039_d0ra09876k|10|2|a|[Y(DPAMD)3]|primary",
    "binding_key": [
     "pulse_time",
     "H2O"
    ],
    "bound_at_scope": "method",
    "overrode_scopes": [],
    "corroborating_assertions": 0
   },
   {
    "quantity": "working_pressure",
    "value": "1e-7",
    "unit": "mbar",
    "source_quantity": null,
    "raw_evidence": "chamber pressure was maintained at &lt;1e-7 mbar. The deconvolution analysis was completed with a Shirley background processing and Gaussian functions using Uni",
    "evidence_locator": "methods section",
    "assertion_status": "direct",
    "source_kind": "methods",
    "evidence_kind": "experimental_condition",
    "species": null,
    "species_basis": null,
    "reactant_role": null,
    "of_reactant": null,
    "step_context": null,
    "activation": null,
    "plasma_type": null,
    "follows": null,
    "preceding_species": null,
    "preceding_activation": null,
    "step_evidence": null,
    "paper_id": "10.1039_d0ra09876k",
    "figure_index": null,
    "figure_number": null,
    "panel": null,
    "series_selector": null,
    "reference_work": null,
    "scope": "method",
    "confidence": 0.7,
    "ambiguity": null,
    "source_entity": "10.1039_d0ra09876k|10|2|a|[Y(DPAMD)3]|primary",
    "binding_key": [
     "working_pressure",
     null
    ],
    "bound_at_scope": "method",
    "overrode_scopes": [
     "method"
    ],
    "corroborating_assertions": 1
   }
  ],
  "ambiguous_conditions": [],
  "originally_reported_in": null,
  "reported_in": null,
  "material": "Y2O3",
  "material_raw": "Y2O3",
  "material_scope_level": "figure_body",
  "material_evidence": "erall stability of [Y(DPfAMD)3], [Y(DPAMD)3] and their related fragments compared to [Y(DPDMG)3]. ## Comparative thermogravimetric studies To evaluate the behavior of the precursors under thermal exposure, thermogravimet",
  "material_candidates": [],
  "material_ambiguity_reason": null,
  "multi_material_paper": false,
  "chemistry_consistent": true,
  "chemistry_inconsistency": null,
  "granularity_kind": "independent_process_sweep",
  "granularity_evidence": "each x value is a separately executed run: 'ALD window'",
  "granularity_review_reason": null,
  "x_axis_role": "process_condition",
  "y_axis_role": "unknown",
  "x_semantics": {
   "raw_label": "Temperature (\u00b0C)",
   "raw_quantity": "temperature",
   "raw_unit": "\u00b0C",
   "unit_dimension": "temperature",
   "canonical_quantity": "temperature",
   "axis_role": "process_condition",
   "semantic_status": "resolved",
   "evidence": "ontology alias match on 'Temperature (\u00b0C)'",
   "rejected_lexical_match": null
  },
  "y_semantics": {
   "raw_label": "Weight (%)",
   "raw_quantity": "Weight (%)",
   "raw_unit": "1",
   "unit_dimension": null,
   "canonical_quantity": null,
   "axis_role": "unknown",
   "semantic_status": "unresolved",
   "evidence": null,
   "rejected_lexical_match": null
  },
  "series_source_kind": "unknown",
  "series_source_confidence": null,
  "series_source_evidence": null,
  "fit_of_series_label": null,
  "fit_of_entity": null,
  "geometry_class": "planar",
  "structure": "planar_wafer",
  "precursors": [
   "Y(DPfAMD)3"
  ],
  "coreactants": [
   "H2O"
  ],
  "reactants": [
   {
    "label": "A",
    "role": "precursor",
    "species": "Y(DPfAMD)3"
   },
   {
    "label": "B",
    "role": "coreactant",
    "species": "H2O"
   }
  ],
  "carrier_gas": null,
  "process_type": "thermal",
  "cycle_sequence": "AB",
  "chemistry_provenance": {
   "resolution_status": "fully_resolved",
   "resolution_method": "single_material_single_species",
   "confidence": 0.6,
   "source_level": "scout",
   "directly_extracted": false,
   "material_scope": "Y2O3",
   "supporting_evidence": "the paper reports one material (['Y2O3']) and one precursor ('Y(DPfAMD)3')",
   "ambiguity_reason": null,
   "candidate_mappings": {
    "precursors": [
     "Y(DPfAMD)3"
    ],
    "coreactants": [
     "H2O"
    ],
    "materials": [
     "Y2O3"
    ]
   }
  },
  "provenance": {
   "figure": "Fig 2",
   "figure_number": "2",
   "fig_docling_index": "10",
   "panel": "a",
   "caption": "Fig. 2 Top: TG analysis of [Y(DPfAMD)3] (black), [Y(DPDMG)3] (blue) and [Y(DPAMD)3] (red). Bottom: vapor pressure measurements for all three complexes. The dotted grey line represents the 1 torr vapor",
   "extractor": "vision-llm",
   "doi": "10.1039_d0ra09876k"
  },
  "source_record_id": "10.1039_d0ra09876k-F2a-2",
  "experimental_case_count": 0,
  "experimental_case_status": "unresolved_settings",
  "experimental_case_reason": "16 distinct x values exceed the 12 beyond which digitisation density cannot be told from real markers; the paper does not enumerate the settings, so the count stays unresolved (granularity: each x value is a separately executed run: 'ALD window')",
  "experimental_case_lower_bound": 2,
  "distinct_setting_values_observed": 16,
  "observation_count_unresolved_as_cases": 16,
  "experimental_series_id": "10.1039_d0ra09876k-S002",
  "measurement_event_id": "10.1039_d0ra09876k__Fig2a__exp01__meas",
  "shares_measurement_event": false,
  "shares_physical_case_with": null,
  "experiment_id": "10.1039_d0ra09876k__Fig2a__exp03",
  "figure_slug": "Fig2a",
  "id_has_panel": true,
  "id_suffix_reason": "3 records share Fig2a",
  "provisional_entity_id": "10.1039_d0ra09876k-E002",
  "result_series_id": "10.1039_d0ra09876k__Fig2a__exp03",
  "physical_case_id": null,
  "geometry_source": "paper-level deterministic classification",
  "geometry_evidence": "no 3D test structure found"
 },
 {
  "entity_id": "10.1039_d0ra09876k__Fig2b__exp01",
  "entity_key": "10.1039_d0ra09876k|10|2|b|[Y(DPfAMD)3]|primary",
  "entity_class": "MultiOutputMeasurement",
  "classification": "multi_output_measurement",
  "classification_confidence": "corroborated",
  "classification_method": "granularity(measurement_scan)(2 families)",
  "classification_evidence": [
   "G: granularity resolved as 'measurement_scan' from the x-axis role 'derived_representation'",
   "G: x is a transformed measurement axis (e.g. an Arrhenius abscissa); its points are measurements of one specimen"
  ],
  "signal_families": [
   "F",
   "Me",
   "X"
  ],
  "unresolved_reason": null,
  "is_current_paper_experiment": true,
  "paper_id": "10.1039_d0ra09876k",
  "fig_docling_index": "10",
  "printed_figure_number": "2",
  "panel": "b",
  "panel_key": "b",
  "source_series": "[Y(DPfAMD)3]",
  "representation": "primary",
  "plot_series": true,
  "coordinate": "inverse_temperature",
  "coordinate_unit": "10^-3 K^-1",
  "measurand": "partial_pressure",
  "measurand_unit": "Pa",
  "measurement_class": "MultiOutputMeasurement",
  "samples_are": "observations",
  "n_observations": 6,
  "observations": [
   {
    "index": 0,
    "x_raw": 2.21,
    "y_raw": 350.0,
    "x_canonical": 2.21,
    "y_canonical": 350.0
   },
   {
    "index": 1,
    "x_raw": 2.26,
    "y_raw": 220.0,
    "x_canonical": 2.26,
    "y_canonical": 220.0
   },
   {
    "index": 2,
    "x_raw": 2.31,
    "y_raw": 150.0,
    "x_canonical": 2.31,
    "y_canonical": 150.0
   },
   {
    "index": 3,
    "x_raw": 2.36,
    "y_raw": 100.0,
    "x_canonical": 2.36,
    "y_canonical": 100.0
   },
   {
    "index": 4,
    "x_raw": 2.42,
    "y_raw": 68.0,
    "x_canonical": 2.42,
    "y_canonical": 68.0
   },
   {
    "index": 5,
    "x_raw": 2.48,
    "y_raw": 48.0,
    "x_canonical": 2.48,
    "y_canonical": 48.0
   }
  ],
  "between_curve_condition": "precursor",
  "between_curve_value": "[Y(DPfAMD)3]",
  "bound_conditions": [
   {
    "quantity": "pulse_time",
    "value": "30",
    "unit": "s",
    "source_quantity": null,
    "raw_evidence": "pulse and 30 s",
    "evidence_locator": "methods section",
    "assertion_status": "direct",
    "source_kind": "methods",
    "evidence_kind": "experimental_condition",
    "species": "H2O",
    "species_basis": "phrase",
    "reactant_role": null,
    "of_reactant": null,
    "step_context": null,
    "activation": null,
    "plasma_type": null,
    "follows": null,
    "preceding_species": null,
    "preceding_activation": null,
    "step_evidence": null,
    "paper_id": "10.1039_d0ra09876k",
    "figure_index": null,
    "figure_number": null,
    "panel": null,
    "series_selector": null,
    "reference_work": null,
    "scope": "method",
    "confidence": 0.85,
    "ambiguity": null,
    "source_entity": "10.1039_d0ra09876k|10|2|b|[Y(DPfAMD)3]|primary",
    "binding_key": [
     "pulse_time",
     "H2O"
    ],
    "bound_at_scope": "method",
    "overrode_scopes": [],
    "corroborating_assertions": 0
   },
   {
    "quantity": "working_pressure",
    "value": "1e-7",
    "unit": "mbar",
    "source_quantity": null,
    "raw_evidence": "chamber pressure was maintained at &lt;1e-7 mbar. The deconvolution analysis was completed with a Shirley background processing and Gaussian functions using Uni",
    "evidence_locator": "methods section",
    "assertion_status": "direct",
    "source_kind": "methods",
    "evidence_kind": "experimental_condition",
    "species": null,
    "species_basis": null,
    "reactant_role": null,
    "of_reactant": null,
    "step_context": null,
    "activation": null,
    "plasma_type": null,
    "follows": null,
    "preceding_species": null,
    "preceding_activation": null,
    "step_evidence": null,
    "paper_id": "10.1039_d0ra09876k",
    "figure_index": null,
    "figure_number": null,
    "panel": null,
    "series_selector": null,
    "reference_work": null,
    "scope": "method",
    "confidence": 0.7,
    "ambiguity": null,
    "source_entity": "10.1039_d0ra09876k|10|2|b|[Y(DPfAMD)3]|primary",
    "binding_key": [
     "working_pressure",
     null
    ],
    "bound_at_scope": "method",
    "overrode_scopes": [
     "method"
    ],
    "corroborating_assertions": 1
   }
  ],
  "ambiguous_conditions": [],
  "originally_reported_in": null,
  "reported_in": null,
  "material": "Y2O3",
  "material_raw": "Y2O3",
  "material_scope_level": "figure_body",
  "material_evidence": "erall stability of [Y(DPfAMD)3], [Y(DPAMD)3] and their related fragments compared to [Y(DPDMG)3]. ## Comparative thermogravimetric studies To evaluate the behavior of the precursors under thermal exposure, thermogravimet",
  "material_candidates": [],
  "material_ambiguity_reason": null,
  "multi_material_paper": false,
  "chemistry_consistent": true,
  "chemistry_inconsistency": null,
  "granularity_kind": "measurement_scan",
  "granularity_evidence": "x is a transformed measurement axis (e.g. an Arrhenius abscissa); its points are measurements of one specimen",
  "granularity_review_reason": null,
  "x_axis_role": "derived_representation",
  "y_axis_role": "process_condition",
  "x_semantics": {
   "raw_label": "1/T (10\u207b\u00b3 K\u207b\u00b9)",
   "raw_quantity": "inverse_temperature",
   "raw_unit": "10^-3 K^-1",
   "unit_dimension": null,
   "canonical_quantity": "inverse_temperature",
   "axis_role": "derived_representation",
   "semantic_status": "resolved",
   "evidence": "an Arrhenius abscissa: a transform of temperature, not a new quantity",
   "rejected_lexical_match": null
  },
  "y_semantics": {
   "raw_label": "p (Pa)",
   "raw_quantity": "partial_pressure",
   "raw_unit": "Pa",
   "unit_dimension": "pressure",
   "canonical_quantity": "partial_pressure",
   "axis_role": "process_condition",
   "semantic_status": "resolved",
   "evidence": "ontology alias match on 'p (Pa)'",
   "rejected_lexical_match": null,
   "displaced_symbol_match": "total_pressure"
  },
  "series_source_kind": "unknown",
  "series_source_confidence": null,
  "series_source_evidence": null,
  "fit_of_series_label": null,
  "fit_of_entity": null,
  "geometry_class": "planar",
  "structure": "planar_wafer",
  "precursors": [
   "Y(DPfAMD)3"
  ],
  "coreactants": [
   "H2O"
  ],
  "reactants": [
   {
    "label": "A",
    "role": "precursor",
    "species": "Y(DPfAMD)3"
   },
   {
    "label": "B",
    "role": "coreactant",
    "species": "H2O"
   }
  ],
  "carrier_gas": null,
  "process_type": "thermal",
  "cycle_sequence": "AB",
  "chemistry_provenance": {
   "resolution_status": "fully_resolved",
   "resolution_method": "single_material_single_species",
   "confidence": 0.6,
   "source_level": "scout",
   "directly_extracted": false,
   "material_scope": "Y2O3",
   "supporting_evidence": "the paper reports one material (['Y2O3']) and one precursor ('Y(DPfAMD)3')",
   "ambiguity_reason": null,
   "candidate_mappings": {
    "precursors": [
     "Y(DPfAMD)3"
    ],
    "coreactants": [
     "H2O"
    ],
    "materials": [
     "Y2O3"
    ]
   }
  },
  "provenance": {
   "figure": "Fig 2",
   "figure_number": "2",
   "fig_docling_index": "10",
   "panel": "b",
   "caption": "Fig. 2 Top: TG analysis of [Y(DPfAMD)3] (black), [Y(DPDMG)3] (blue) and [Y(DPAMD)3] (red). Bottom: vapor pressure measurements for all three complexes. The dotted grey line represents the 1 torr vapor",
   "extractor": "vision-llm",
   "doi": "10.1039_d0ra09876k"
  },
  "source_record_id": "10.1039_d0ra09876k-F2b-3",
  "experimental_case_count": 1,
  "experimental_case_status": "supported",
  "experimental_case_reason": null,
  "experimental_case_lower_bound": 1,
  "distinct_setting_values_observed": null,
  "observation_count_unresolved_as_cases": 0,
  "measurement_event_id": "10.1039_d0ra09876k__Fig2b__exp01__meas",
  "shares_measurement_event": false,
  "shares_physical_case_with": null,
  "experiment_id": "10.1039_d0ra09876k__Fig2b__exp01",
  "figure_slug": "Fig2b",
  "id_has_panel": true,
  "id_suffix_reason": "3 records share Fig2b",
  "provisional_entity_id": "10.1039_d0ra09876k-E003",
  "result_series_id": "10.1039_d0ra09876k__Fig2b__exp01",
  "physical_case_id": "10.1039_d0ra09876k__Fig2b__exp01",
  "geometry_source": "paper-level deterministic classification",
  "geometry_evidence": "no 3D test structure found"
 },
 {
  "entity_id": "10.1039_d0ra09876k__Fig2b__exp02",
  "entity_key": "10.1039_d0ra09876k|10|2|b|[Y(DPAMD)3]|primary",
  "entity_class": "MultiOutputMeasurement",
  "classification": "multi_output_measurement",
  "classification_confidence": "corroborated",
  "classification_method": "granularity(measurement_scan)(2 families)",
  "classification_evidence": [
   "G: granularity resolved as 'measurement_scan' from the x-axis role 'derived_representation'",
   "G: x is a transformed measurement axis (e.g. an Arrhenius abscissa); its points are measurements of one specimen"
  ],
  "signal_families": [
   "F",
   "Me",
   "X"
  ],
  "unresolved_reason": null,
  "is_current_paper_experiment": true,
  "paper_id": "10.1039_d0ra09876k",
  "fig_docling_index": "10",
  "printed_figure_number": "2",
  "panel": "b",
  "panel_key": "b",
  "source_series": "[Y(DPAMD)3]",
  "representation": "primary",
  "plot_series": true,
  "coordinate": "inverse_temperature",
  "coordinate_unit": "10^-3 K^-1",
  "measurand": "partial_pressure",
  "measurand_unit": "Pa",
  "measurement_class": "MultiOutputMeasurement",
  "samples_are": "observations",
  "n_observations": 6,
  "observations": [
   {
    "index": 0,
    "x_raw": 1.99,
    "y_raw": 320.0,
    "x_canonical": 1.99,
    "y_canonical": 320.0
   },
   {
    "index": 1,
    "x_raw": 2.03,
    "y_raw": 230.0,
    "x_canonical": 2.03,
    "y_canonical": 230.0
   },
   {
    "index": 2,
    "x_raw": 2.07,
    "y_raw": 180.0,
    "x_canonical": 2.07,
    "y_canonical": 180.0
   },
   {
    "index": 3,
    "x_raw": 2.11,
    "y_raw": 125.0,
    "x_canonical": 2.11,
    "y_canonical": 125.0
   },
   {
    "index": 4,
    "x_raw": 2.16,
    "y_raw": 90.0,
    "x_canonical": 2.16,
    "y_canonical": 90.0
   },
   {
    "index": 5,
    "x_raw": 2.21,
    "y_raw": 62.0,
    "x_canonical": 2.21,
    "y_canonical": 62.0
   }
  ],
  "between_curve_condition": "precursor",
  "between_curve_value": "[Y(DPAMD)3]",
  "bound_conditions": [
   {
    "quantity": "pulse_time",
    "value": "30",
    "unit": "s",
    "source_quantity": null,
    "raw_evidence": "pulse and 30 s",
    "evidence_locator": "methods section",
    "assertion_status": "direct",
    "source_kind": "methods",
    "evidence_kind": "experimental_condition",
    "species": "H2O",
    "species_basis": "phrase",
    "reactant_role": null,
    "of_reactant": null,
    "step_context": null,
    "activation": null,
    "plasma_type": null,
    "follows": null,
