Repository: seul22lee/PSED

# PSED — Process–Structure Extraction Database

PSED turns published ALD papers into a structured, provenance-carrying knowledge
base: what was deposited, under which conditions, measured how, and with what
result — each record traceable to the figure, caption, table or sentence it came
from.

**This directory is self-contained.** Copy `psed_v1/` into an empty repository,
install `requirements.txt`, and every supported command runs. Nothing here
imports, reads or resolves a path into any pre-`psed_v1` tree; that is enforced
by `tests/integration/test_standalone.py`.

File: psed_v1/papers/10.1016_j.tsf.2012.11.127/resolved/experiments.json (part 1 of 9)
[
 {
  "material": "ZrO2",
  "material_raw": "ZrO2",
  "material_scope_level": "figure_body",
  "material_evidence": "ss energy 23.50 eV. The instrument resolution is 0.5 eV. ## 3. Results and discussion The growth process was calibrated by growing films in the thickness range 10-20 nm and considering the number of ALD cycles employed t",
  "material_candidates": [],
  "material_ambiguity_reason": null,
  "multi_material_paper": true,
  "chemistry_consistent": true,
  "chemistry_inconsistency": null,
  "precursors": [
   "Zr(TMHD)4"
  ],
  "coreactants": [
   "O3"
  ],
  "reactants": [
   {
    "label": "A",
    "role": "precursor",
    "species": "Zr(TMHD)4"
   },
   {
    "label": "B",
    "role": "coreactant",
    "species": "O3"
   }
  ],
  "carrier_gas": {
   "species": "N2"
  },
  "process_type": "thermal",
  "cycle_sequence": "AB",
  "controlled": [
   {
    "quantity": "temperature",
    "value": 350,
    "unit": "\u00b0C",
    "of_reactant": null,
    "source": "methods",
    "recipe_role": "control_setting",
    "origin": {
     "level": "paper",
     "from": "card",
     "card_field": "temperature_C",
     "card_provenance": {
      "level": "paper",
      "origin": "methods_prose",
      "status": "direct",
      "evidence": null
     }
    },
    "scope": "method",
    "context_status": "resolved"
   },
   {
    "quantity": "molecular_mass",
    "value": 824.3,
    "unit": "g/mol",
    "of_reactant": "A",
    "source": "species",
    "origin": {
     "level": "ontology",
     "from": "species_property",
     "species": "Zr(TMHD)4",
     "property": "molar_mass"
    },
    "scope": "paper",
    "context_status": "resolved"
   },
   {
    "quantity": "molecular_mass",
    "value": 48.0,
    "unit": "g/mol",
    "of_reactant": "B",
    "source": "species",
    "origin": {
     "level": "ontology",
     "from": "species_property",
     "species": "O3",
     "property": "molar_mass"
    },
    "scope": "paper",
    "context_status": "resolved"
   },
   {
    "quantity": "growth_per_cycle",
    "value": 0.13,
    "unit": "\u00c5/cycle",
    "of_reactant": null,
    "source": "caption",
    "assertion_source_kind": "caption",
    "scope": "figure",
    "context_status": "resolved",
    "assertion_status": "direct",
    "species": null,
    "origin": {
     "level": "figure",
     "from": "caption",
     "evidence": "0.13 \u00c5/cycle",
     "locator": "figure 2 caption"
    }
   },
   {
    "quantity": "deposition_temperature",
    "value": 350.0,
    "unit": "\u00b0C",
    "of_reactant": null,
    "source": "methods",
    "assertion_source_kind": "methods",
    "scope": "method",
    "context_status": "resolved",
    "assertion_status": "direct",
    "species": null,
    "origin": {
     "level": "method",
     "from": "methods",
     "evidence": "growth temperature was maintained at 350\u00b0C",
     "locator": "methods section"
    }
   }
  ],
  "measurand": {
   "quantity": "film_thickness",
   "unit": "nm",
   "raw_unit": "nm",
   "family": "film_amount",
   "unit_conversion": {
    "status": "already_canonical",
    "from_unit": "nm",
    "to_unit": "nm",
    "reason": null,
    "unit_recovered": null,
    "values_rescaled": false
   },
   "raw_quantity": "film_thickness"
  },
  "coordinate": "cycle_number",
  "coordinate_family": null,
  "coordinate_unit": "",
  "coordinate_unit_normalized": "cycle",
  "coordinate_is_dimensionless": false,
  "coordinate_unit_status": "resolved",
  "coordinate_unit_reason": null,
  "coordinate_unit_conversion": null,
  "points": [
   [
    700,
    9.5
   ],
   [
    1000,
    12.4
   ],
   [
    1200,
    16.7
   ],
   [
    1600,
    20.6
   ]
  ],
  "points_canonical": [
   [
    700,
    9.5
   ],
   [
    1000,
    12.4
   ],
   [
    1200,
    16.7
   ],
   [
    1600,
    20.6
   ]
  ],
  "granularity": "case",
  "relevance": "experimental",
  "is_model_result": false,
  "analysis_ready": true,
  "exp_id": "10.1016_j.tsf.2012.11.127__Fig2a__case00",
  "provenance": {
   "figure": "Fig 2",
   "figure_number": "2",
   "fig_docling_index": "1",
   "panel": "a",
   "caption": "Figure 2 - Linear relation of the film thickness with number of cycles indicates that films grow in ALD regime at a growth rate of 0.13 \u00c5/cycle.",
   "extractor": "vision-llm",
   "doi": "10.1016_j.tsf.2012.11.127"
  },
  "series_name": "series: Thickness",
  "phase": null,
  "structure": "planar_wafer",
  "geometry_class": "planar",
  "chemistry_provenance": {
   "resolution_status": "fully_resolved",
   "resolution_method": "material_element_match",
   "confidence": 0.7,
   "source_level": "scout",
   "directly_extracted": false,
   "material_scope": "ZrO2",
   "supporting_evidence": "of the candidates ['Zr(TMHD)4', 'Fe(TMHD)3'] listed by the paper, only 'Zr(TMHD)4' carries the metal of ZrO2",
   "ambiguity_reason": null,
   "candidate_mappings": {
    "precursors": [
     "Zr(TMHD)4",
     "Fe(TMHD)3"
    ],
    "coreactants": [
     "O3"
    ],
    "materials": [
     "ZrO2",
     "Fe2O3"
    ]
   }
  },
  "varies": [
   "cycle_number"
  ],
  "series_varies": null,
  "granularity_reason": "x axis 'cycle_number' is an ontology coordinate",
  "axis_role": "coordinate",
  "dependent": [
   {
    "quantity": "film_thickness",
    "unit": "nm",
    "raw_unit": "nm",
    "family": "film_amount"
   }
  ],
  "issues": [],
  "recipe": {
   "material": "ZrO2",
   "reactants": [
    {
     "label": "A",
     "role": "precursor",
     "species": "Zr(TMHD)4",
     "dose_time": null,
     "purge_time": null,
     "partial_pressure": null
    },
    {
     "label": "B",
     "role": "coreactant",
     "species": "O3",
     "dose_time": null,
     "purge_time": null,
     "partial_pressure": null
    }
   ],
   "cycle_sequence": "AB",
   "supercycle": null,
   "supercycle_repeats": null,
   "ncycles": null,
   "temperature": 350,
   "flow_rate": null,
   "carrier_gas": {
    "species": "N2"
   },
   "structure": null,
   "targets": {
    "gpc_sat": 0.13
   },
   "provenance": "extracted",
   "possible": null,
   "channel_map": null,
   "param_sources": {
    "_exp_id": "10.1016_j.tsf.2012.11.127-E000-C00",
    "species::A": {
     "source": "experiment",
     "from": "experiment_record",
     "value": "Zr(TMHD)4",
     "experiment_id": "10.1016_j.tsf.2012.11.127-E000-C00"
    },
    "species::B": {
     "source": "experiment",
     "from": "experiment_record",
     "value": "O3",
     "experiment_id": "10.1016_j.tsf.2012.11.127-E000-C00"
    },
    "material::": {
     "source": "experiment",
     "from": "experiment_record",
     "value": "ZrO2",
     "experiment_id": "10.1016_j.tsf.2012.11.127-E000-C00"
    },
    "cycle_sequence::": {
     "source": "experiment",
     "from": "experiment_record",
     "value": "AB",
     "experiment_id": "10.1016_j.tsf.2012.11.127-E000-C00"
    },
    "reactants::": {
     "source": "experiment",
     "from": "experiment_record",
     "value": [
      "A",
      "B"
     ],
     "experiment_id": "10.1016_j.tsf.2012.11.127-E000-C00"
    },
    "temperature::": {
     "source": "paper",
     "from": "methods_prose",
     "value": 350,
     "paper_id": null,
     "card_field": "temperature_C"
    }
   },
   "completeness": 0.429
  },
  "coordinate_raw_quantity": "cycle_number",
  "x_semantics": {
   "raw_label": "Number of cycles",
   "raw_quantity": "cycle_number",
   "raw_unit": null,
   "unit_dimension": null,
   "canonical_quantity": "cycle_number",
   "axis_role": "progression_coordinate",
   "semantic_status": "resolved",
   "evidence": "ontology alias match on 'Number of cycles'",
   "rejected_lexical_match": null
  },
  "y_semantics": {
   "raw_label": "Thickness (nm)",
   "raw_quantity": "film_thickness",
   "raw_unit": "nm",
   "unit_dimension": "length",
   "canonical_quantity": "film_thickness",
   "axis_role": "output",
   "semantic_status": "resolved",
   "evidence": "ontology alias match on 'Thickness (nm)'",
   "rejected_lexical_match": null
  },
  "entity_id": "10.1016_j.tsf.2012.11.127__Fig2a",
  "entity_key": "10.1016_j.tsf.2012.11.127|1|2|a|Thickness|primary",
  "paper_id": "10.1016_j.tsf.2012.11.127",
  "doi": "10.1016_j.tsf.2012.11.127",
  "printed_figure_number": "2",
  "panel": "a",
  "figure_slug": null,
  "entity_class": "ExperimentalCase",
  "record_kind": "ExperimentalCase",
  "measurement_class": "Measurement",
  "classification": "discrete_experimental_sweep",
  "classification_confidence": "corroborated",
  "n_observations": 4,
  "observations_are_experiments": false,
  "in_series": "10.1016_j.tsf.2012.11.127-S000",
  "case_index": 0
 },
 {
  "material": "ZrO2",
  "material_raw": "ZrO2",
  "material_scope_level": "figure_body",
  "material_evidence": "ss energy 23.50 eV. The instrument resolution is 0.5 eV. ## 3. Results and discussion The growth process was calibrated by growing films in the thickness range 10-20 nm and considering the number of ALD cycles employed t",
  "material_candidates": [],
  "material_ambiguity_reason": null,
  "multi_material_paper": true,
  "chemistry_consistent": true,
  "chemistry_inconsistency": null,
  "precursors": [
   "Zr(TMHD)4"
  ],
  "coreactants": [
   "O3"
  ],
  "reactants": [
   {
    "label": "A",
    "role": "precursor",
    "species": "Zr(TMHD)4"
   },
   {
    "label": "B",
    "role": "coreactant",
    "species": "O3"
   }
  ],
  "carrier_gas": {
   "species": "N2"
  },
  "process_type": "thermal",
  "cycle_sequence": "AB",
  "controlled": [
   {
    "quantity": "temperature",
    "value": 350,
    "unit": "\u00b0C",
    "of_reactant": null,
    "source": "methods",
    "recipe_role": "control_setting",
    "origin": {
     "level": "paper",
     "from": "card",
     "card_field": "temperature_C",
     "card_provenance": {
      "level": "paper",
      "origin": "methods_prose",
      "status": "direct",
      "evidence": null
     }
    },
    "scope": "method",
    "context_status": "resolved"
   },
   {
    "quantity": "molecular_mass",
    "value": 824.3,
    "unit": "g/mol",
    "of_reactant": "A",
    "source": "species",
    "origin": {
     "level": "ontology",
     "from": "species_property",
     "species": "Zr(TMHD)4",
     "property": "molar_mass"
    },
    "scope": "paper",
    "context_status": "resolved"
   },
   {
    "quantity": "molecular_mass",
    "value": 48.0,
    "unit": "g/mol",
    "of_reactant": "B",
    "source": "species",
    "origin": {
     "level": "ontology",
     "from": "species_property",
     "species": "O3",
     "property": "molar_mass"
    },
    "scope": "paper",
    "context_status": "resolved"
   },
   {
    "quantity": "growth_per_cycle",
    "value": 0.13,
    "unit": "\u00c5/cycle",
    "of_reactant": null,
    "source": "caption",
    "assertion_source_kind": "caption",
    "scope": "figure",
    "context_status": "resolved",
    "assertion_status": "direct",
    "species": null,
    "origin": {
     "level": "figure",
     "from": "caption",
     "evidence": "0.13 \u00c5/cycle",
     "locator": "figure 2 caption"
    }
   },
   {
    "quantity": "deposition_temperature",
    "value": 350.0,
    "unit": "\u00b0C",
    "of_reactant": null,
    "source": "methods",
    "assertion_source_kind": "methods",
    "scope": "method",
    "context_status": "resolved",
    "assertion_status": "direct",
    "species": null,
    "origin": {
     "level": "method",
     "from": "methods",
     "evidence": "growth temperature was maintained at 350\u00b0C",
     "locator": "methods section"
    }
   }
  ],
  "measurand": {
   "quantity": "film_thickness",
   "unit": "nm",
   "raw_unit": "nm",
   "family": "film_amount",
   "unit_conversion": {
    "status": "already_canonical",
    "from_unit": "nm",
    "to_unit": "nm",
    "reason": null,
    "unit_recovered": null,
    "values_rescaled": false
   },
   "raw_quantity": "film_thickness"
  },
  "coordinate": "cycle_number",
  "coordinate_family": null,
  "coordinate_unit": "",
  "coordinate_unit_normalized": "cycle",
  "coordinate_is_dimensionless": false,
  "coordinate_unit_status": "resolved",
  "coordinate_unit_reason": null,
  "coordinate_unit_conversion": null,
  "points": [
   [
    700,
    9.5
   ],
   [
    1000,
    12.4
   ],
   [
    1200,
    16.7
   ],
   [
    1600,
    20.6
   ]
  ],
  "points_canonical": [
   [
    700,
    9.5
   ],
   [
    1000,
    12.4
   ],
   [
    1200,
    16.7
   ],
   [
    1600,
    20.6
   ]
  ],
  "granularity": "case",
  "relevance": "experimental",
  "is_model_result": false,
  "analysis_ready": true,
  "exp_id": "10.1016_j.tsf.2012.11.127__Fig2a__case01",
  "provenance": {
   "figure": "Fig 2",
   "figure_number": "2",
   "fig_docling_index": "1",
   "panel": "a",
   "caption": "Figure 2 - Linear relation of the film thickness with number of cycles indicates that films grow in ALD regime at a growth rate of 0.13 \u00c5/cycle.",
   "extractor": "vision-llm",
   "doi": "10.1016_j.tsf.2012.11.127"
  },
  "series_name": "series: Thickness",
  "phase": null,
  "structure": "planar_wafer",
  "geometry_class": "planar",
  "chemistry_provenance": {
   "resolution_status": "fully_resolved",
   "resolution_method": "material_element_match",
   "confidence": 0.7,
   "source_level": "scout",
   "directly_extracted": false,
   "material_scope": "ZrO2",
   "supporting_evidence": "of the candidates ['Zr(TMHD)4', 'Fe(TMHD)3'] listed by the paper, only 'Zr(TMHD)4' carries the metal of ZrO2",
   "ambiguity_reason": null,
   "candidate_mappings": {
    "precursors": [
     "Zr(TMHD)4",
     "Fe(TMHD)3"
    ],
    "coreactants": [
     "O3"
    ],
    "materials": [
     "ZrO2",
     "Fe2O3"
    ]
   }
  },
  "varies": [
   "cycle_number"
  ],
  "series_varies": null,
  "granularity_reason": "x axis 'cycle_number' is an ontology coordinate",
  "axis_role": "coordinate",
  "dependent": [
   {
    "quantity": "film_thickness",
    "unit": "nm",
    "raw_unit": "nm",
    "family": "film_amount"
   }
  ],
  "issues": [],
  "recipe": {
   "material": "ZrO2",
   "reactants": [
    {
     "label": "A",
     "role": "precursor",
     "species": "Zr(TMHD)4",
     "dose_time": null,
     "purge_time": null,
     "partial_pressure": null
    },
    {
     "label": "B",
     "role": "coreactant",
     "species": "O3",
     "dose_time": null,
     "purge_time": null,
     "partial_pressure": null
    }
   ],
   "cycle_sequence": "AB",
   "supercycle": null,
   "supercycle_repeats": null,
   "ncycles": null,
   "temperature": 350,
   "flow_rate": null,
   "carrier_gas": {
    "species": "N2"
   },
   "structure": null,
   "targets": {
    "gpc_sat": 0.13
   },
   "provenance": "extracted",
   "possible": null,
   "channel_map": null,
   "param_sources": {
    "_exp_id": "10.1016_j.tsf.2012.11.127-E000-C01",
    "species::A": {
     "source": "experiment",
     "from": "experiment_record",
     "value": "Zr(TMHD)4",
     "experiment_id": "10.1016_j.tsf.2012.11.127-E000-C01"
    },
    "species::B": {
     "source": "experiment",
     "from": "experiment_record",
     "value": "O3",
     "experiment_id": "10.1016_j.tsf.2012.11.127-E000-C01"
    },
    "material::": {
     "source": "experiment",
     "from": "experiment_record",
     "value": "ZrO2",
     "experiment_id": "10.1016_j.tsf.2012.11.127-E000-C01"
    },
    "cycle_sequence::": {
     "source": "experiment",
     "from": "experiment_record",
     "value": "AB",
     "experiment_id": "10.1016_j.tsf.2012.11.127-E000-C01"
    },
    "reactants::": {
     "source": "experiment",
     "from": "experiment_record",
     "value": [
      "A",
      "B"
     ],
     "experiment_id": "10.1016_j.tsf.2012.11.127-E000-C01"
    },
    "temperature::": {
     "source": "paper",
     "from": "methods_prose",
     "value": 350,
     "paper_id": null,
     "card_field": "temperature_C"
    }
   },
   "completeness": 0.429
  },
  "coordinate_raw_quantity": "cycle_number",
  "x_semantics": {
   "raw_label": "Number of cycles",
   "raw_quantity": "cycle_number",
   "raw_unit": null,
   "unit_dimension": null,
   "canonical_quantity": "cycle_number",
   "axis_role": "progression_coordinate",
   "semantic_status": "resolved",
   "evidence": "ontology alias match on 'Number of cycles'",
   "rejected_lexical_match": null
  },
  "y_semantics": {
   "raw_label": "Thickness (nm)",
   "raw_quantity": "film_thickness",
   "raw_unit": "nm",
   "unit_dimension": "length",
   "canonical_quantity": "film_thickness",
   "axis_role": "output",
   "semantic_status": "resolved",
   "evidence": "ontology alias match on 'Thickness (nm)'",
   "rejected_lexical_match": null
  },
  "entity_id": "10.1016_j.tsf.2012.11.127__Fig2a",
  "entity_key": "10.1016_j.tsf.2012.11.127|1|2|a|Thickness|primary",
  "paper_id": "10.1016_j.tsf.2012.11.127",
  "doi": "10.1016_j.tsf.2012.11.127",
  "printed_figure_number": "2",
  "panel": "a",
  "figure_slug": null,
  "entity_class": "ExperimentalCase",
  "record_kind": "ExperimentalCase",
  "measurement_class": "Measurement",
  "classification": "discrete_experimental_sweep",
  "classification_confidence": "corroborated",
  "n_observations": 4,
  "observations_are_experiments": false,
  "in_series": "10.1016_j.tsf.2012.11.127-S000",
  "case_index": 1
 },
 {
  "material": "ZrO2",
  "material_raw": "ZrO2",
  "material_scope_level": "figure_body",
  "material_evidence": "ss energy 23.50 eV. The instrument resolution is 0.5 eV. ## 3. Results and discussion The growth process was calibrated by growing films in the thickness range 10-20 nm and considering the number of ALD cycles employed t",
  "material_candidates": [],
  "material_ambiguity_reason": null,
  "multi_material_paper": true,
  "chemistry_consistent": true,
  "chemistry_inconsistency": null,
  "precursors": [
   "Zr(TMHD)4"
  ],
  "coreactants": [
   "O3"
  ],
  "reactants": [
   {
    "label": "A",
    "role": "precursor",
    "species": "Zr(TMHD)4"
   },
   {
    "label": "B",
    "role": "coreactant",
    "species": "O3"
   }
  ],
  "carrier_gas": {
   "species": "N2"
  },
  "process_type": "thermal",
  "cycle_sequence": "AB",
  "controlled": [
   {
    "quantity": "temperature",
    "value": 350,
    "unit": "\u00b0C",
    "of_reactant": null,
    "source": "methods",
    "recipe_role": "control_setting",
    "origin": {
     "level": "paper",
     "from": "card",
     "card_field": "temperature_C",
     "card_provenance": {
      "level": "paper",
      "origin": "methods_prose",
      "status": "direct",
      "evidence": null
     }
    },
    "scope": "method",
    "context_status": "resolved"
   },
   {
    "quantity": "molecular_mass",
    "value": 824.3,
    "unit": "g/mol",
    "of_reactant": "A",
    "source": "species",
    "origin": {
     "level": "ontology",
     "from": "species_property",
     "species": "Zr(TMHD)4",
     "property": "molar_mass"
    },
    "scope": "paper",
    "context_status": "resolved"
   },
   {
    "quantity": "molecular_mass",
    "value": 48.0,
    "unit": "g/mol",
    "of_reactant": "B",
    "source": "species",
    "origin": {
     "level": "ontology",
     "from": "species_property",
     "species": "O3",
     "property": "molar_mass"
    },
    "scope": "paper",
    "context_status": "resolved"
   },
   {
    "quantity": "growth_per_cycle",
    "value": 0.13,
    "unit": "\u00c5/cycle",
    "of_reactant": null,
    "source": "caption",
    "assertion_source_kind": "caption",
    "scope": "figure",
    "context_status": "resolved",
    "assertion_status": "direct",
    "species": null,
    "origin": {
     "level": "figure",
     "from": "caption",
     "evidence": "0.13 \u00c5/cycle",
     "locator": "figure 2 caption"
    }
   },
   {
    "quantity": "deposition_temperature",
    "value": 350.0,
    "unit": "\u00b0C",
    "of_reactant": null,
    "source": "methods",
    "assertion_source_kind": "methods",
    "scope": "method",
    "context_status": "resolved",
    "assertion_status": "direct",
    "species": null,
    "origin": {
     "level": "method",
     "from": "methods",
     "evidence": "growth temperature was maintained at 350\u00b0C",
     "locator": "methods section"
    }
   }
  ],
  "measurand": {
   "quantity": "film_thickness",
   "unit": "nm",
   "raw_unit": "nm",
   "family": "film_amount",
   "unit_conversion": {
    "status": "already_canonical",
    "from_unit": "nm",
    "to_unit": "nm",
    "reason": null,
    "unit_recovered": null,
    "values_rescaled": false
   },
   "raw_quantity": "film_thickness"
  },
  "coordinate": "cycle_number",
  "coordinate_family": null,
  "coordinate_unit": "",
  "coordinate_unit_normalized": "cycle",
  "coordinate_is_dimensionless": false,
  "coordinate_unit_status": "resolved",
  "coordinate_unit_reason": null,
  "coordinate_unit_conversion": null,
  "points": [
   [
    700,
    9.5
   ],
   [
    1000,
    12.4
   ],
   [
    1200,
    16.7
   ],
   [
    1600,
    20.6
   ]
  ],
  "points_canonical": [
   [
    700,
    9.5
   ],
   [
    1000,
    12.4
   ],
   [
    1200,
    16.7
   ],
   [
    1600,
    20.6
   ]
  ],
  "granularity": "case",
  "relevance": "experimental",
  "is_model_result": false,
  "analysis_ready": true,
  "exp_id": "10.1016_j.tsf.2012.11.127__Fig2a__case02",
  "provenance": {
   "figure": "Fig 2",
   "figure_number": "2",
   "fig_docling_index": "1",
   "panel": "a",
   "caption": "Figure 2 - Linear relation of the film thickness with number of cycles indicates that films grow in ALD regime at a growth rate of 0.13 \u00c5/cycle.",
   "extractor": "vision-llm",
   "doi": "10.1016_j.tsf.2012.11.127"
  },
  "series_name": "series: Thickness",
  "phase": null,
  "structure": "planar_wafer",
  "geometry_class": "planar",
  "chemistry_provenance": {
   "resolution_status": "fully_resolved",
   "resolution_method": "material_element_match",
   "confidence": 0.7,
   "source_level": "scout",
   "directly_extracted": false,
   "material_scope": "ZrO2",
   "supporting_evidence": "of the candidates ['Zr(TMHD)4', 'Fe(TMHD)3'] listed by the paper, only 'Zr(TMHD)4' carries the metal of ZrO2",
   "ambiguity_reason": null,
   "candidate_mappings": {
    "precursors": [
     "Zr(TMHD)4",
     "Fe(TMHD)3"
    ],
    "coreactants": [
     "O3"
    ],
    "materials": [
     "ZrO2",
     "Fe2O3"
    ]
   }
  },
  "varies": [
   "cycle_number"
  ],
  "series_varies": null,
  "granularity_reason": "x axis 'cycle_number' is an ontology coordinate",
  "axis_role": "coordinate",
  "dependent": [
   {
    "quantity": "film_thickness",
    "unit": "nm",
    "raw_unit": "nm",
    "family": "film_amount"
   }
  ],
  "issues": [],
  "recipe": {
   "material": "ZrO2",
   "reactants": [
    {
     "label": "A",
     "role": "precursor",
     "species": "Zr(TMHD)4",
     "dose_time": null,
     "purge_time": null,
     "partial_pressure": null
    },
    {
     "label": "B",
     "role": "coreactant",
     "species": "O3",
     "dose_time": null,
     "purge_time": null,
     "partial_pressure": null
    }
   ],
   "cycle_sequence": "AB",
   "supercycle": null,
   "supercycle_repeats": null,
   "ncycles": null,
   "temperature": 350,
   "flow_rate": null,
   "carrier_gas": {
    "species": "N2"
   },
   "structure": null,
   "targets": {
    "gpc_sat": 0.13
   },
   "provenance": "extracted",
   "possible": null,
   "channel_map": null,
   "param_sources": {
    "_exp_id": "10.1016_j.tsf.2012.11.127-E000-C02",
    "species::A": {
     "source": "experiment",
     "from": "experiment_record",
     "value": "Zr(TMHD)4",
     "experiment_id": "10.1016_j.tsf.2012.11.127-E000-C02"
    },
    "species::B": {
     "source": "experiment",
     "from": "experiment_record",
     "value": "O3",
     "experiment_id": "10.1016_j.tsf.2012.11.127-E000-C02"
    },
    "material::": {
     "source": "experiment",
     "from": "experiment_record",
     "value": "ZrO2",
     "experiment_id": "10.1016_j.tsf.2012.11.127-E000-C02"
    },
    "cycle_sequence::": {
     "source": "experiment",
     "from": "experiment_record",
     "value": "AB",
     "experiment_id": "10.1016_j.tsf.2012.11.127-E000-C02"
    },
    "reactants::": {
     "source": "experiment",
     "from": "experiment_record",
     "value": [
      "A",
      "B"
     ],
     "experiment_id": "10.1016_j.tsf.2012.11.127-E000-C02"
    },
    "temperature::": {
     "source": "paper",
     "from": "methods_prose",
     "value": 350,
     "paper_id": null,
     "card_field": "temperature_C"
    }
   },
   "completeness": 0.429
  },
  "coordinate_raw_quantity": "cycle_number",
  "x_semantics": {
   "raw_label": "Number of cycles",
   "raw_quantity": "cycle_number",
   "raw_unit": null,
   "unit_dimension": null,
   "canonical_quantity": "cycle_number",
   "axis_role": "progression_coordinate",
   "semantic_status": "resolved",
   "evidence": "ontology alias match on 'Number of cycles'",
   "rejected_lexical_match": null
  },
  "y_semantics": {
   "raw_label": "Thickness (nm)",
   "raw_quantity": "film_thickness",
   "raw_unit": "nm",
   "unit_dimension": "length",
   "canonical_quantity": "film_thickness",
   "axis_role": "output",
   "semantic_status": "resolved",
   "evidence": "ontology alias match on 'Thickness (nm)'",
   "rejected_lexical_match": null
  },
  "entity_id": "10.1016_j.tsf.2012.11.127__Fig2a",
  "entity_key": "10.1016_j.tsf.2012.11.127|1|2|a|Thickness|primary",
  "paper_id": "10.1016_j.tsf.2012.11.127",
  "doi": "10.1016_j.tsf.2012.11.127",
  "printed_figure_number": "2",
  "panel": "a",
  "figure_slug": null,
  "entity_class": "ExperimentalCase",
  "record_kind": "ExperimentalCase",
  "measurement_class": "Measurement",
  "classification": "discrete_experimental_sweep",
  "classification_confidence": "corroborated",
  "n_observations": 4,
  "observations_are_experiments": false,
  "in_series": "10.1016_j.tsf.2012.11.127-S000",
  "case_index": 2
 },
 {
  "material": "ZrO2",
  "material_raw": "ZrO2",
  "material_scope_level": "figure_body",
  "material_evidence": "ss energy 23.50 eV. The instrument resolution is 0.5 eV. ## 3. Results and discussion The growth process was calibrated by growing films in the thickness range 10-20 nm and considering the number of ALD cycles employed t",
  "material_candidates": [],
  "material_ambiguity_reason": null,
  "multi_material_paper": true,
  "chemistry_consistent": true,
  "chemistry_inconsistency": null,
  "precursors": [
   "Zr(TMHD)4"
  ],
  "coreactants": [
   "O3"
  ],
  "reactants": [
   {
    "label": "A",
    "role": "precursor",
    "species": "Zr(TMHD)4"
   },
   {
    "label": "B",
    "role": "coreactant",
    "species": "O3"
   }
  ],
  "carrier_gas": {
   "species": "N2"
  },
  "process_type": "thermal",
  "cycle_sequence": "AB",
  "controlled": [
   {
    "quantity": "temperature",
    "value": 350,
    "unit": "\u00b0C",
    "of_reactant": null,
    "source": "methods",
    "recipe_role": "control_setting",
    "origin": {
     "level": "paper",
     "from": "card",
     "card_field": "temperature_C",
     "card_provenance": {
      "level": "paper",
      "origin": "methods_prose",
      "status": "direct",
      "evidence": null
     }
    },
    "scope": "method",
    "context_status": "resolved"
   },
   {
    "quantity": "molecular_mass",
    "value": 824.3,
    "unit": "g/mol",
    "of_reactant": "A",
    "source": "species",
    "origin": {
     "level": "ontology",
     "from": "species_property",
     "species": "Zr(TMHD)4",
     "property": "molar_mass"
    },
    "scope": "paper",
    "context_status": "resolved"
   },
   {
    "quantity": "molecular_mass",
    "value": 48.0,
    "unit": "g/mol",
    "of_reactant": "B",
    "source": "species",
    "origin": {
     "level": "ontology",
     "from": "species_property",
     "species": "O3",
     "property": "molar_mass"
    },
    "scope": "paper",
    "context_status": "resolved"
   },
   {
    "quantity": "growth_per_cycle",
    "value": 0.13,
    "unit": "\u00c5/cycle",
    "of_reactant": null,
    "source": "caption",
    "assertion_source_kind": "caption",
    "scope": "figure",
    "context_status": "resolved",
    "assertion_status": "direct",
    "species": null,
    "origin": {
     "level": "figure",
     "from": "caption",
     "evidence": "0.13 \u00c5/cycle",
     "locator": "figure 2 caption"
    }
   },
   {
    "quantity": "deposition_temperature",
    "value": 350.0,
    "unit": "\u00b0C",
    "of_reactant": null,
    "source": "methods",
    "assertion_source_kind": "methods",
    "scope": "method",
    "context_status": "resolved",
    "assertion_status": "direct",
    "species": null,
    "origin": {
     "level": "method",
     "from": "methods",
     "evidence": "growth temperature was maintained at 350\u00b0C",
     "locator": "methods section"
    }
   }
  ],
  "measurand": {
   "quantity": "film_thickness",
   "unit": "nm",
   "raw_unit": "nm",
   "family": "film_amount",
   "unit_conversion": {
    "status": "already_canonical",
    "from_unit": "nm",
    "to_unit": "nm",
    "reason": null,
    "unit_recovered": null,
    "values_rescaled": false
   },
   "raw_quantity": "film_thickness"
  },
  "coordinate": "cycle_number",
  "coordinate_family": null,
  "coordinate_unit": "",
  "coordinate_unit_normalized": "cycle",
  "coordinate_is_dimensionless": false,
  "coordinate_unit_status": "resolved",
  "coordinate_unit_reason": null,
  "coordinate_unit_conversion": null,
  "points": [
   [
    700,
    9.5
   ],
   [
    1000,
    12.4
   ],
   [
    1200,
    16.7
   ],
   [
    1600,
    20.6
   ]
  ],
  "points_canonical": [
   [
    700,
    9.5
   ],
   [
    1000,
    12.4
   ],
   [
    1200,
    16.7
   ],
   [
    1600,
    20.6
   ]
  ],
  "granularity": "case",
  "relevance": "experimental",
  "is_model_result": false,
  "analysis_ready": true,
  "exp_id": "10.1016_j.tsf.2012.11.127__Fig2a__case03",
  "provenance": {
   "figure": "Fig 2",
   "figure_number": "2",
   "fig_docling_index": "1",
   "panel": "a",
   "caption": "Figure 2 - Linear relation of the film thickness with number of cycles indicates that films grow in ALD regime at a growth rate of 0.13 \u00c5/cycle.",
   "extractor": "vision-llm",
   "doi": "10.1016_j.tsf.2012.11.127"
  },
  "series_name": "series: Thickness",
  "phase": null,
  "structure": "planar_wafer",
  "geometry_class": "planar",
  "chemistry_provenance": {
   "resolution_status": "fully_resolved",
   "resolution_method": "material_element_match",
   "confidence": 0.7,
   "source_level": "scout",
   "directly_extracted": false,
   "material_scope": "ZrO2",
   "supporting_evidence": "of the candidates ['Zr(TMHD)4', 'Fe(TMHD)3'] listed by the paper, only 'Zr(TMHD)4' carries the metal of ZrO2",
   "ambiguity_reason": null,
   "candidate_mappings": {
    "precursors": [
     "Zr(TMHD)4",
     "Fe(TMHD)3"
    ],
    "coreactants": [
     "O3"
    ],
    "materials": [
     "ZrO2",
     "Fe2O3"
    ]
   }
  },
  "varies": [
   "cycle_number"
  ],
  "series_varies": null,
  "granularity_reason": "x axis 'cycle_number' is an ontology coordinate",
  "axis_role": "coordinate",
  "dependent": [
   {
    "quantity": "film_thickness",
    "unit": "nm",
    "raw_unit": "nm",
    "family": "film_amount"
   }
  ],
  "issues": [],
  "recipe": {
   "material": "ZrO2",
   "reactants": [
    {
     "label": "A",
     "role": "precursor",
     "species": "Zr(TMHD)4",
     "dose_time": null,
     "purge_time": null,
     "partial_pressure": null
    },
    {
     "label": "B",
     "role": "coreactant",
     "species": "O3",
     "dose_time": null,
     "purge_time": null,
     "partial_pressure": null
    }
   ],
   "cycle_sequence": "AB",
   "supercycle": null,
   "supercycle_repeats": null,
   "ncycles": null,
   "temperature": 350,
   "flow_rate": null,
   "carrier_gas": {
    "species": "N2"
   },
   "structure": null,
   "targets": {
    "gpc_sat": 0.13
   },
   "provenance": "extracted",
   "possible": null,
   "channel_map": null,
   "param_sources": {
    "_exp_id": "10.1016_j.tsf.2012.11.127-E000-C03",
    "species::A": {
     "source": "experiment",
     "from": "experiment_record",
     "value": "Zr(TMHD)4",
     "experiment_id": "10.1016_j.tsf.2012.11.127-E000-C03"
    },
    "species::B": {
     "source": "experiment",
     "from": "experiment_record",
     "value": "O3",
     "experiment_id": "10.1016_j.tsf.2012.11.127-E000-C03"
    },
    "material::": {
     "source": "experiment",
     "from": "experiment_record",
     "value": "ZrO2",
     "experiment_id": "10.1016_j.tsf.2012.11.127-E000-C03"
    },
    "cycle_sequence::": {
     "source": "experiment",
     "from": "experiment_record",
     "value": "AB",
     "experiment_id": "10.1016_j.tsf.2012.11.127-E000-C03"
    },
    "reactants::": {
     "source": "experiment",
     "from": "experiment_record",
     "value": [
      "A",
      "B"
     ],
     "experiment_id": "10.1016_j.tsf.2012.11.127-E000-C03"
    },
    "temperature::": {
     "source": "paper",
     "from": "methods_prose",
     "value": 350,
     "paper_id": null,
     "card_field": "temperature_C"
    }
   },
   "completeness": 0.429
  },
  "coordinate_raw_quantity": "cycle_number",
  "x_semantics": {
   "raw_label": "Number of cycles",
   "raw_quantity": "cycle_number",
   "raw_unit": null,
   "unit_dimension": null,
   "canonical_quantity": "cycle_number",
   "axis_role": "progression_coordinate",
   "semantic_status": "resolved",
   "evidence": "ontology alias match on 'Number of cycles'",
   "rejected_lexical_match": null
  },
  "y_semantics": {
   "raw_label": "Thickness (nm)",
   "raw_quantity": "film_thickness",
   "raw_unit": "nm",
   "unit_dimension": "length",
   "canonical_quantity": "film_thickness",
   "axis_role": "output",
   "semantic_status": "resolved",
   "evidence": "ontology alias match on 'Thickness (nm)'",
   "rejected_lexical_match": null
  },
  "entity_id": "10.1016_j.tsf.2012.11.127__Fig2a",
  "entity_key": "10.1016_j.tsf.2012.11.127|1|2|a|Thickness|primary",
  "paper_id": "10.1016_j.tsf.2012.11.127",
  "doi": "10.1016_j.tsf.2012.11.127",
  "printed_figure_number": "2",
  "panel": "a",
  "figure_slug": null,
  "entity_class": "ExperimentalCase",
  "record_kind": "ExperimentalCase",
  "measurement_class": "Measurement",
  "classification": "discrete_experimental_sweep",
  "classification_confidence": "corroborated",
  "n_observations": 4,
  "observations_are_experiments": false,
  "in_series": "10.1016_j.tsf.2012.11.127-S000",
  "case_index": 3
 },
 {
  "material": "ZrO2",
  "material_raw": "ZrO2",
  "material_scope_level": "figure_caption",
  "material_evidence": "Figure 3 - XPS measurements of ZrO2 and Fe doped ZrO2 films at different Fe doping.",
  "material_candidates": [],
  "material_ambiguity_reason": null,
  "multi_material_paper": true,
  "chemistry_consistent": true,
  "chemistry_inconsistency": null,
  "precursors": [
   "Zr(TMHD)4"
  ],
  "coreactants": [
   "O3"
  ],
  "reactants": [
   {
    "label": "A",
    "role": "precursor",
    "species": "Zr(TMHD)4"
   },
   {
    "label": "B",
    "role": "coreactant",
    "species": "O3"
   }
  ],
  "carrier_gas": {
   "species": "N2"
  },
  "process_type": "thermal",
  "cycle_sequence": "AB",
  "controlled": [
   {
    "quantity": "temperature",
    "value": 350,
    "unit": "\u00b0C",
    "of_reactant": null,
    "source": "methods",
    "recipe_role": "control_setting",
    "origin": {
     "level": "paper",
     "from": "card",
     "card_field": "temperature_C",
     "card_provenance": {
      "level": "paper",
      "origin": "methods_prose",
      "status": "direct",
      "evidence": null
     }
    },
    "scope": "method",
    "context_status": "resolved"
   },
   {
    "quantity": "molecular_mass",
    "value": 824.3,
    "unit": "g/mol",
    "of_reactant": "A",
    "source": "species",
    "origin": {
     "level": "ontology",
     "from": "species_property",
     "species": "Zr(TMHD)4",
     "property": "molar_mass"
    },
    "scope": "paper",
    "context_status": "resolved"
   },
   {
    "quantity": "molecular_mass",
    "value": 48.0,
    "unit": "g/mol",
    "of_reactant": "B",
    "source": "species",
    "origin": {
     "level": "ontology",
     "from": "species_property",
     "species": "O3",
     "property": "molar_mass"
    },
    "scope": "paper",
    "context_status": "resolved"
   },
   {
    "quantity": "growth_per_cycle",
    "value": 0.13,
    "unit": "\u00c5/cycle",
    "of_reactant": null,
    "source": "body",
    "assertion_source_kind": "body",
    "scope": "paper",
    "context_status": "resolved",
    "assertion_status": "direct",
    "species": null,
    "origin": {
     "level": "figure",
     "from": "body",
     "evidence": "0.13 \u00c5/cycle",
     "locator": "document.md near Fig 3"
    }
   },
   {
    "quantity": "deposition_temperature",
    "value": 350.0,
    "unit": "\u00b0C",
    "of_reactant": null,
    "source": "methods",
    "assertion_source_kind": "methods",
    "scope": "method",
    "context_status": "resolved",
    "assertion_status": "direct",
    "species": null,
    "origin": {
     "level": "method",
     "from": "methods",
     "evidence": "growth temperature was maintained at 350\u00b0C",
     "locator": "methods section"
    }
   }
  ],
  "measurand": {
   "quantity": "XPS intensity",
   "unit": "a.u.",
   "raw_unit": "a.u.",
   "family": null,
   "unit_conversion": {
    "status": "unsupported",
    "from_unit": "a.u.",
    "to_unit": null,
    "reason": "unit 'a.u.' is not a recognised convertible unit",
    "unit_recovered": null,
    "values_rescaled": false
   }
  },
  "coordinate": "[eV]",
  "coordinate_family": null,
  "coordinate_unit": "eV",
  "coordinate_unit_normalized": null,
  "coordinate_is_dimensionless": false,
  "coordinate_unit_status": "unresolved",
  "coordinate_unit_reason": "no parseable unit for coordinate '[eV]' and the ontology does not declare it dimensionless",
  "coordinate_unit_conversion": null,
  "points": [
   [
    -733.0,
    37.4
   ],
   [
    -731.5,
    36.9
   ],
   [
    -730.0,
    35.8
   ],
   [
    -728.5,
    43.4
   ],
   [
    -727.0,
    54.2
   ],
   [
    -725.2,
    70.5
   ],
   [
    -724.0,
    66.1
   ],
   [
    -723.0,
    51.0
   ],
   [
    -721.5,
    43.9
   ],
   [
    -720.0,
    49.9
   ],
   [
    -718.5,
    42.9
   ],
   [
    -716.5,
    46.6
   ],
   [
    -715.0,
    53.1
   ],
   [
    -713.5,
    72.6
   ],
   [
    -712.0,
    87.8
   ],
   [
    -711.3,
    94.8
   ],
   [
    -710.0,
    57.5
   ],
   [
    -709.0,
    33.7
   ],
   [
    -708.0,
    25.0
   ],
   [
    -706.0,
    21.8
   ],
   [
    -703.0,
    22.8
   ]
  ],
  "points_canonical": [
   [
    -733.0,
    37.4
   ],
   [
    -731.5,
    36.9
   ],
   [
    -730.0,
    35.8
   ],
   [
    -728.5,
    43.4
   ],
   [
    -727.0,
    54.2
   ],
   [
    -725.2,
    70.5
   ],
   [
    -724.0,
    66.1
   ],
   [
    -723.0,
    51.0
   ],
   [
    -721.5,
    43.9
   ],
   [
    -720.0,
    49.9
   ],
   [
    -718.5,
    42.9
   ],
   [
    -716.5,
    46.6
   ],
   [
    -715.0,
    53.1
   ],
   [
    -713.5,
    72.6
   ],
   [
    -712.0,
    87.8
   ],
   [
    -711.3,
    94.8
   ],
   [
    -710.0,
    57.5
   ],
   [
    -709.0,
    33.7
   ],
   [
    -708.0,
    25.0
   ],
   [
    -706.0,
    21.8
   ],
   [
    -703.0,
    22.8
   ]
  ],
  "granularity": "multi_output",
  "relevance": "experimental",
  "is_model_result": false,
  "analysis_ready": true,
  "exp_id": "10.1016_j.tsf.2012.11.127__Fig3a__exp01",
  "provenance": {
   "figure": "Fig 3",
   "figure_number": "3",
   "fig_docling_index": "2",
   "panel": "a",
   "caption": "Figure 3 - XPS measurements of ZrO2 and Fe doped ZrO2 films at different Fe doping.",
   "extractor": "vision-llm",
   "doi": "10.1016_j.tsf.2012.11.127"
  },
  "series_name": "Fe:Zr ratio: Fe:Zr=1:80",
  "phase": null,
  "structure": "planar_wafer",
  "geometry_class": "planar",
  "chemistry_provenance": {
   "resolution_status": "fully_resolved",
   "resolution_method": "material_element_match",
   "confidence": 0.7,
   "source_level": "scout",
   "directly_extracted": false,
   "material_scope": "ZrO2",
