Repository: seul22lee/PSED

# PSED — Process–Structure Extraction Database

PSED turns published ALD papers into a structured, provenance-carrying knowledge
base: what was deposited, under which conditions, measured how, and with what
result — each record traceable to the figure, caption, table or sentence it came
from.

**This directory is self-contained.** Copy `psed_v1/` into an empty repository,
install `requirements.txt`, and every supported command runs. Nothing here
imports, reads or resolves a path into any pre-`psed_v1` tree; that is enforced
by `tests/integration/test_standalone.py`.

File: psed_v1/papers/10.1002_pssa.201532305/extracted/card.json
{
 "precursors": [
  "WF6"
 ],
 "coreactants": [
  "H2"
 ],
 "process_type": "thermal",
 "temperature_C": null,
 "temperature_window_C": null,
 "pressure_Pa": null,
 "pulse_time_s": null,
 "purge_time_s": null,
 "ncycles": null,
 "carrier_gas": "Ar",
 "_field_provenance": {
  "process_type": {
   "level": "paper",
   "origin": "scout",
   "status": "direct",
   "evidence": null
  },
  "carrier_gas": {
   "level": "paper",
   "origin": "methods_prose",
   "status": "direct",
   "evidence": null
  }
 }
}

File: psed_v1/papers/10.1002_pssa.201532305/extracted/figure_data.json (part 1 of 2)
{
 "doi": "10.1002_pssa.201532305",
 "process_card": {
  "materials": [
   "W"
  ],
  "precursors": [
   "WF6"
  ],
  "coreactants": [
   "H2"
  ],
  "process_type": "thermal",
  "temperature_window_C": null
 },
 "figures": [
  {
   "figure": "3",
   "image": "figures/fig_3.png",
   "caption": "Figure 2 A curve presenting the relationship between hot-wire temperature (measured by a pyrometer) and applied power.",
   "source": "measured",
   "panel_source": {
    "_fig": "measured"
   },
   "printed_figure": "2",
   "is_split_crop": false,
   "caption_source": "docling",
   "panels": [
    {
     "panel": "a",
     "x": {
      "quantity": "Applied power",
      "unit": "W",
      "log": false,
      "label_raw": "Applied power (W)",
      "unit_raw": "W",
      "is_normalized": false,
      "normalization_expression": null,
      "normalization_denominator_symbol": null
     },
     "y": {
      "quantity": "Hot-wire temperature",
      "unit": "\u00b0C",
      "log": false,
      "label_raw": "Hot-wire temperature (\u00b0C)",
      "unit_raw": "\u00b0C",
      "is_normalized": false,
      "normalization_expression": null,
      "normalization_denominator_symbol": null
     },
     "series_axis": "",
     "series": [
      {
       "label": "Hot-wire temperature",
       "points": [
        [
         2.5,
         420
        ],
        [
         5.0,
         480
        ],
        [
         7.5,
         530
        ],
        [
         10.0,
         650
        ],
        [
         12.0,
         700
        ],
        [
         16.0,
         810
        ],
        [
         21.0,
         890
        ],
        [
         27.0,
         960
        ],
        [
         48.0,
         1130
        ],
        [
         63.0,
         1230
        ],
        [
         71.0,
         1270
        ],
        [
         80.0,
         1310
        ],
        [
         89.0,
         1350
        ],
        [
         99.0,
         1400
        ],
        [
         108.0,
         1430
        ],
        [
         119.0,
         1460
        ],
        [
         129.0,
         1490
        ],
        [
         139.0,
         1540
        ],
        [
         150.0,
         1570
        ],
        [
         162.0,
         1600
        ],
        [
         173.0,
         1620
        ],
        [
         196.0,
         1700
        ],
        [
         211.0,
         1710
        ],
        [
         223.0,
         1730
        ],
        [
         237.0,
         1750
        ],
        [
         251.0,
         1780
        ],
        [
         265.0,
         1810
        ],
        [
         304.0,
         1870
        ],
        [
         337.0,
         1920
        ]
       ]
      }
     ],
     "conditions": {}
    }
   ]
  },
  {
   "figure": "6",
   "image": "figures/fig_6.png",
   "caption": "Figure 4 Film growth (obtained by in-situ SE) versus different deposition parameters. All long-time exposures to at-H were performed after a 1-min exposure to WF6 gas followed by a 2-min purge. Standard parameter values: 0.01 mbar of pressure, 325 8 Cof substrate temperature, 1860 8 C of hot-wire temperature, 100 sccm of H2, 10 sccm of WF6, 100sccm of H2-carrier gas (Ar), and 50 sccm WF6-carrier gas (Ar). Each graph shows the in /uniFB02 uence of one parameter only while keeping the standard values for all other parameters. The /uniFB01 gure shows the in /uniFB02 uence of: (a) hot-wire temperature, (b) H2 /uniFB02 owrate, (c) WF6 /uniFB02 owrate, and (d) H2-carriergas (Ar) /uniFB02 ow rate.",
   "source": "measured",
   "panel_source": {
    "a": "measured",
    "b": "measured",
    "c": "measured",
    "d": "measured"
   },
   "printed_figure": "4",
   "is_split_crop": false,
   "caption_source": "docling",
   "panels": [
    {
     "panel": "a",
     "x": {
      "quantity": "exposure",
      "unit": "min",
      "log": false,
      "label_raw": "At-H exposure time (min)",
      "unit_raw": "min",
      "is_normalized": false,
      "normalization_expression": null,
      "normalization_denominator_symbol": null
     },
     "y": {
      "quantity": "film_thickness",
      "unit": "nm",
      "log": false,
      "label_raw": "W thickness (nm)",
      "unit_raw": "nm",
      "is_normalized": false,
      "normalization_expression": null,
      "normalization_denominator_symbol": null
     },
     "series_axis": "hot-wire temperature",
     "series": [
      {
       "label": "1800 \u00b0C",
       "points": [
        [
         0.5,
         0.05
        ],
        [
         1.0,
         0.15
        ],
        [
         1.5,
         0.23
        ],
        [
         2.0,
         0.3
        ],
        [
         3.0,
         0.42
        ],
        [
         4.0,
         0.52
        ],
        [
         5.0,
         0.6
        ],
        [
         6.0,
         0.68
        ],
        [
         7.0,
         0.76
        ],
        [
         8.0,
         0.83
        ],
        [
         9.0,
         0.9
        ],
        [
         10.0,
         0.97
        ],
        [
         11.0,
         1.03
        ],
        [
         12.0,
         1.08
        ],
        [
         13.0,
         1.13
        ],
        [
         14.0,
         1.17
        ],
        [
         15.0,
         1.21
        ],
        [
         16.0,
         1.25
        ],
        [
         17.0,
         1.28
        ],
        [
         18.0,
         1.31
        ],
        [
         19.0,
         1.34
        ],
        [
         20.0,
         1.37
        ],
        [
         21.5,
         1.39
        ]
       ]
      },
      {
       "label": "1860 \u00b0C",
       "points": [
        [
         0.5,
         0.1
        ],
        [
         1.0,
         0.4
        ],
        [
         1.5,
         0.62
        ],
        [
         2.0,
         0.82
        ],
        [
         3.0,
         1.05
        ],
        [
         4.0,
         1.2
        ],
        [
         5.0,
         1.32
        ],
        [
         6.0,
         1.42
        ],
        [
         7.0,
         1.51
        ],
        [
         8.0,
         1.59
        ],
        [
         9.0,
         1.66
        ],
        [
         10.0,
         1.72
        ],
        [
         11.0,
         1.78
        ],
        [
         12.0,
         1.83
        ],
        [
         13.0,
         1.88
        ],
        [
         14.0,
         1.92
        ],
        [
         15.0,
         1.96
        ],
        [
         16.0,
         2.0
        ],
        [
         17.0,
         2.04
        ],
        [
         18.0,
         2.08
        ],
        [
         19.0,
         2.11
        ],
        [
         20.0,
         2.14
        ],
        [
         21.5,
         2.18
        ]
       ]
      },
      {
       "label": "1910 \u00b0C",
       "points": [
        [
         0.5,
         0.12
        ],
        [
         1.0,
         0.45
        ],
        [
         1.5,
         0.7
        ],
        [
         2.0,
         0.9
        ],
        [
         3.0,
         1.12
        ],
        [
         4.0,
         1.28
        ],
        [
         5.0,
         1.4
        ],
        [
         6.0,
         1.51
        ],
        [
         7.0,
         1.6
        ],
        [
         8.0,
         1.68
        ],
        [
         9.0,
         1.76
        ],
        [
         10.0,
         1.83
        ],
        [
         11.0,
         1.89
        ],
        [
         12.0,
         1.95
        ],
        [
         13.0,
         2.0
        ],
        [
         14.0,
         2.05
        ],
        [
         15.0,
         2.1
        ],
        [
         16.0,
         2.15
        ],
        [
         17.0,
         2.2
        ],
        [
         18.0,
         2.25
        ],
        [
         19.0,
         2.3
        ],
        [
         20.0,
         2.34
        ],
        [
         21.5,
         2.39
        ]
       ]
      }
     ],
     "conditions": {
      "pressure": "0.01 mbar",
      "substrate_temperature": "325 \u00b0C",
      "H2_flow": "100 sccm",
      "WF6_flow": "10 sccm",
      "Ar_H2_carrier_flow": "100 sccm",
      "Ar_WF6_carrier_flow": "50 sccm"
     }
    },
    {
     "panel": "b",
     "x": {
      "quantity": "exposure",
      "unit": "min",
      "log": false,
      "label_raw": "At-H exposure time (min)",
      "unit_raw": "min",
      "is_normalized": false,
      "normalization_expression": null,
      "normalization_denominator_symbol": null
     },
     "y": {
      "quantity": "film_thickness",
      "unit": "nm",
      "log": false,
      "label_raw": "W thickness (nm)",
      "unit_raw": "nm",
      "is_normalized": false,
      "normalization_expression": null,
      "normalization_denominator_symbol": null
     },
     "series_axis": "H2 flow rate",
     "series": [
      {
       "label": "H_2 10 sccm",
       "points": [
        [
         0.5,
         0.25
        ],
        [
         1.0,
         0.48
        ],
        [
         2.0,
         0.75
        ],
        [
         3.0,
         0.93
        ],
        [
         4.0,
         1.07
        ],
        [
         5.0,
         1.18
        ],
        [
         6.0,
         1.28
        ],
        [
         7.0,
         1.38
        ],
        [
         8.0,
         1.46
        ],
        [
         9.0,
         1.53
        ],
        [
         10.0,
         1.6
        ],
        [
         11.0,
         1.67
        ],
        [
         12.0,
         1.73
        ],
        [
         13.0,
         1.79
        ],
        [
         14.0,
         1.84
        ],
        [
         15.0,
         1.88
        ],
        [
         17.0,
         1.96
        ],
        [
         19.0,
         2.03
        ],
        [
         21.0,
         2.09
        ],
        [
         23.0,
         2.14
        ],
        [
         25.0,
         2.19
        ]
       ]
      },
      {
       "label": "H_2 50 sccm",
       "points": [
        [
         0.5,
         0.25
        ],
        [
         1.0,
         0.5
        ],
        [
         2.0,
         0.82
        ],
        [
         3.0,
         1.02
        ],
        [
         4.0,
         1.16
        ],
        [
         5.0,
         1.28
        ],
        [
         6.0,
         1.38
        ],
        [
         7.0,
         1.48
        ],
        [
         8.0,
         1.57
        ],
        [
         9.0,
         1.65
        ],
        [
         10.0,
         1.72
        ],
        [
         11.0,
         1.79
        ],
        [
         12.0,
         1.85
        ],
        [
         13.0,
         1.91
        ],
        [
         14.0,
         1.96
        ],
        [
         15.0,
         2.01
        ],
        [
         17.0,
         2.09
        ],
        [
         19.0,
         2.16
        ],
        [
         21.0,
         2.22
        ],
        [
         23.0,
         2.27
        ],
        [
         25.0,
         2.31
        ]
       ]
      },
      {
       "label": "H_2 100 sccm",
       "points": [
        [
         0.5,
         0.25
        ],
        [
         1.0,
         0.52
        ],
        [
         2.0,
         0.85
        ],
        [
         3.0,
         1.06
        ],
        [
         4.0,
         1.21
        ],
        [
         5.0,
         1.34
        ],
        [
         6.0,
         1.46
        ],
        [
         7.0,
         1.56
        ],
        [
         8.0,
         1.66
        ],
        [
         9.0,
         1.75
        ],
        [
         10.0,
         1.83
        ],
        [
         11.0,
         1.9
        ],
        [
         12.0,
         1.96
        ],
        [
         13.0,
         2.02
        ],
        [
         14.0,
         2.08
        ],
        [
         15.0,
         2.13
        ],
        [
         17.0,
         2.22
        ],
        [
         19.0,
         2.3
        ],
        [
         21.0,
         2.36
        ],
        [
         23.0,
         2.41
        ],
        [
         25.0,
         2.45
        ]
       ]
      }
     ],
     "conditions": {
      "pressure": "0.01 mbar",
      "substrate_temperature": "325 \u00b0C",
      "hot_wire_temperature": "1860 \u00b0C",
      "WF6_flow": "10 sccm",
      "Ar_H2_carrier_flow": "100 sccm",
      "Ar_WF6_carrier_flow": "50 sccm"
     }
    },
    {
     "panel": "c",
     "x": {
      "quantity": "exposure",
      "unit": "min",
      "log": false,
      "label_raw": "At-H exposure time (min)",
      "unit_raw": "min",
      "is_normalized": false,
      "normalization_expression": null,
      "normalization_denominator_symbol": null
     },
     "y": {
      "quantity": "film_thickness",
      "unit": "nm",
      "log": false,
      "label_raw": "W thickness (nm)",
      "unit_raw": "nm",
      "is_normalized": false,
      "normalization_expression": null,
      "normalization_denominator_symbol": null
     },
     "series_axis": "WF6 flow rate",
     "series": [
      {
       "label": "WF_6 10 sccm",
       "points": [
        [
         0.5,
         0.08
        ],
        [
         1.0,
         0.22
        ],
        [
         2.0,
         0.38
        ],
        [
         3.0,
         0.5
        ],
        [
         4.0,
         0.59
        ],
        [
         5.0,
         0.67
        ],
        [
         6.0,
         0.74
        ],
        [
         7.0,
         0.8
        ],
        [
         8.0,
         0.85
        ],
        [
         9.0,
         0.9
        ],
        [
         10.0,
         0.94
        ],
        [
         11.0,
         0.98
        ],
        [
         12.0,
         1.02
        ],
        [
         13.0,
         1.05
        ],
        [
         15.0,
         1.1
        ],
        [
         18.0,
         1.16
        ],
        [
         21.0,
         1.19
        ],
        [
         24.0,
         1.22
        ],
        [
         27.0,
         1.24
        ],
        [
         30.0,
         1.25
        ],
        [
         32.0,
         1.26
        ]
       ]
      },
      {
       "label": "WF_6 20 sccm",
       "points": [
        [
         0.5,
         0.2
        ],
        [
         1.0,
         0.45
        ],
        [
         1.5,
         0.6
        ],
        [
         2.0,
         0.72
        ],
        [
         3.0,
         0.88
        ],
        [
         4.0,
         0.98
        ],
        [
         5.0,
         1.05
        ],
        [
         6.0,
         1.11
        ],
        [
         7.0,
         1.15
        ],
        [
         8.0,
         1.18
        ],
        [
         9.0,
         1.21
        ],
        [
         10.0,
         1.24
        ],
        [
         12.0,
         1.28
        ],
        [
         15.0,
         1.32
        ],
        [
         18.0,
         1.35
        ],
        [
         21.0,
         1.37
        ],
        [
         25.0,
         1.39
        ],
        [
         28.0,
         1.4
        ],
        [
         31.0,
         1.41
        ]
       ]
      }
     ],
     "conditions": {
      "pressure": "0.01 mbar",
      "substrate_temperature": "325 \u00b0C",
      "hot_wire_temperature": "1860 \u00b0C",
      "H2_flow": "100 sccm",
      "Ar_H2_carrier_flow": "100 sccm",
      "Ar_WF6_carrier_flow": "50 sccm"
     }
    },
    {
     "panel": "d",
     "x": {
      "quantity": "exposure",
      "unit": "min",
      "log": false,
      "label_raw": "At-H exposure time (min)",
      "unit_raw": "min",
      "is_normalized": false,
      "normalization_expression": null,
      "normalization_denominator_symbol": null
     },
     "y": {
      "quantity": "film_thickness",
      "unit": "nm",
      "log": false,
      "label_raw": "W thickness (nm)",
      "unit_raw": "nm",
      "is_normalized": false,
      "normalization_expression": null,
      "normalization_denominator_symbol": null
     },
     "series_axis": "Ar flow rate",
     "series": [
      {
       "label": "Ar 10 sccm",
       "points": [
        [
         0.5,
         0.15
        ],
        [
         1.0,
         0.38
        ],
        [
         2.0,
         0.68
        ],
        [
         3.0,
         0.92
        ],
        [
         4.0,
         1.12
        ],
        [
         5.0,
         1.28
        ],
        [
         6.0,
         1.41
        ],
        [
         7.0,
         1.53
        ],
        [
         8.0,
         1.64
        ],
        [
         9.0,
         1.73
        ],
        [
         10.0,
         1.82
        ],
        [
         11.0,
         1.89
        ],
        [
         12.0,
         1.97
        ],
        [
         13.0,
         2.03
        ],
        [
         15.0,
         2.14
        ],
        [
         17.0,
         2.23
        ],
        [
         19.0,
         2.31
        ],
        [
         21.0,
         2.37
        ],
        [
         23.0,
         2.41
        ],
        [
         25.0,
         2.44
        ]
       ]
      },
      {
       "label": "Ar 100 sccm",
       "points": [
        [
         0.5,
         0.05
        ],
        [
         1.0,
         0.11
        ],
        [
         2.0,
         0.22
        ],
        [
         3.0,
         0.32
        ],
        [
         4.0,
         0.42
        ],
        [
         5.0,
         0.52
        ],
        [
         6.0,
         0.61
        ],
        [
         7.0,
         0.7
        ],
        [
         8.0,
         0.78
        ],
        [
         9.0,
         0.85
        ],
        [
         10.0,
         0.92
        ],
        [
         11.0,
         0.98
        ],
        [
         12.0,
         1.03
        ],
        [
         13.0,
         1.07
        ],
        [
         15.0,
         1.15
        ],
        [
         17.0,
         1.2
        ],
        [
         19.0,
         1.24
        ],
        [
         21.0,
         1.27
        ],
        [
         23.0,
         1.29
        ],
        [
         25.0,
         1.3
        ]
       ]
      }
     ],
     "conditions": {
      "pressure": "0.01 mbar",
      "substrate_temperature": "325 \u00b0C",
      "hot_wire_temperature": "1860 \u00b0C",
      "H2_flow": "100 sccm",
      "WF6_flow": "10 sccm",
      "Ar_WF6_carrier_flow": "50 sccm"
     }
    }
   ]
  },
  {
   "figure": "7",
   "image": "figures/fig_7.png",
   "caption": "Figure 5 XPS-pro /uniFB01 le of the /uniFB01 lm grown at 0.01 mbar with the following cycle sequence: 2.5 min WF6/2min purge/10 min at-H/ 2 min purge. Flow rates of WF6 and H2 were 5 and 100 sccm, respectively. Other conditions: hot-wire temperature of 1800 8 C, substrate temperature of 325 8 C, Ar-carrier-gas /uniFB02 ows for WF6 and H2 of 50 and 100 sccm, respectively. The Si signal at the beginning is from the a-Si capping layer.",
   "source": "measured",
   "panel_source": {
    "_fig": "measured"
   },
   "printed_figure": "5",
   "is_split_crop": false,
   "caption_source": "docling",
   "panels": [
    {
     "panel": "a",
     "x": {
      "quantity": "spatial_coordinate",
      "unit": "nm",
      "log": false,
      "label_raw": "Sputter depth (nm)",
      "unit_raw": "nm",
      "is_normalized": false,
      "normalization_expression": null,
      "normalization_denominator_symbol": null
     },
     "y": {
      "quantity": "Atomic concentration",
      "unit": "%",
      "log": false,
      "label_raw": "Atomic concentration (%)",
      "unit_raw": "%",
      "is_normalized": false,
      "normalization_expression": null,
      "normalization_denominator_symbol": null
     },
     "series_axis": "element",
     "series": [
      {
       "label": "C1s",
       "points": [
        [
         0.0,
         15.2
        ],
        [
         2.5,
         0.8
        ],
        [
         6.0,
         0.5
        ],
        [
         10.0,
         0.5
        ],
        [
         20.0,
         0.5
        ],
        [
         30.0,
         0.5
        ],
        [
         40.0,
         0.5
        ],
        [
         50.0,
         0.5
        ],
        [
         60.0,
         0.5
        ],
        [
         70.0,
         0.5
        ],
        [
         80.0,
         0.5
        ],
        [
         90.0,
         0.5
        ],
        [
         100.0,
         0.5
        ],
        [
         112.0,
         0.5
        ]
       ]
      },
      {
       "label": "N1s",
       "points": [
        [
         0.0,
         1.0
        ],
        [
         2.5,
         1.2
        ],
        [
         6.0,
         1.0
        ],
        [
         10.0,
         1.2
        ],
        [
         20.0,
         1.0
        ],
        [
         30.0,
         1.1
        ],
        [
         40.0,
         1.0
        ],
        [
         50.0,
         1.0
        ],
        [
         60.0,
         1.1
        ],
        [
         70.0,
         1.0
        ],
        [
         80.0,
         1.0
        ],
        [
         90.0,
         1.0
        ],
        [
         100.0,
         1.0
        ],
        [
         112.0,
         1.0
        ]
       ]
      },
      {
       "label": "O1s",
       "points": [
        [
         0.0,
         15.0
        ],
        [
         4.5,
         13.0
        ],
        [
         8.5,
         9.5
        ],
        [
         13.0,
         2.5
        ],
        [
         17.0,
         1.0
        ],
        [
         21.5,
         2.5
        ],
        [
         26.0,
         3.5
        ],
        [
         30.5,
         7.5
        ],
        [
         35.0,
         1.0
        ],
        [
         39.5,
         6.5
        ],
        [
         44.0,
         1.0
        ],
        [
         49.0,
         4.0
        ],
        [
         53.5,
         8.0
        ],
        [
         58.0,
         12.0
        ],
        [
         62.0,
         25.0
        ],
        [
         66.0,
         36.0
        ],
        [
         70.0,
         47.5
        ],
        [
         74.0,
         55.0
        ],
        [
         78.5,
         57.0
        ],
        [
         83.0,
         59.5
        ],
        [
         87.0,
         61.0
        ],
        [
         91.0,
         63.0
        ],
        [
         95.5,
         63.5
        ],
        [
         100.0,
         63.0
        ],
        [
         104.5,
         65.0
        ],
        [
         108.5,
         65.0
        ],
        [
         112.0,
         66.0
        ]
       ]
      },
      {
       "label": "F1s",
       "points": [
        [
         0.0,
         25.0
        ],
        [
         2.5,
         2.0
        ],
        [
         6.0,
         0.8
        ],
        [
         10.0,
         0.5
        ],
        [
         20.0,
         0.8
        ],
        [
         30.0,
         1.2
        ],
        [
         34.5,
         4.0
        ],
        [
         39.0,
         0.8
        ],
        [
         50.0,
         0.8
        ],
        [
         60.0,
         0.8
        ],
        [
         70.0,
         0.8
        ],
        [
         80.0,
         1.2
        ],
        [
         90.0,
         0.8
        ],
        [
         100.0,
         0.8
        ],
        [
         112.0,
         0.8
        ]
       ]
      },
      {
       "label": "Si2p",
       "points": [
        [
         0.0,
         42.0
        ],
        [
         4.5,
         48.5
        ],
        [
         8.5,
         22.5
        ],
        [
         13.0,
         5.5
        ],
        [
         21.5,
         3.5
        ],
        [
         26.0,
         4.5
        ],
        [
         30.5,
         0.5
        ],
        [
         35.0,
         6.5
        ],
        [
         39.5,
         0.5
        ],
        [
         44.0,
         1.5
        ],
        [
         53.5,
         4.5
        ],
        [
         58.0,
         1.5
        ],
        [
         62.0,
         15.0
        ],
        [
         66.0,
         20.5
        ],
        [
         70.0,
         18.5
        ],
        [
         74.0,
         22.5
        ],
        [
         81.0,
         24.5
        ],
        [
         86.0,
         29.5
        ],
        [
         90.0,
         30.5
        ],
        [
         95.5,
         31.5
        ],
        [
         100.0,
         32.5
        ],
        [
         105.0,
         32.5
        ],
        [
         112.0,
         33.0
        ]
       ]
      },
      {
       "label": "W4f",
       "points": [
        [
         0.0,
         2.0
        ],
        [
         3.5,
         37.0
        ],
        [
         7.5,
         66.5
        ],
        [
         12.0,
         89.5
        ],
        [
         16.5,
         98.5
        ],
        [
         21.0,
         93.0
        ],
        [
         25.5,
         91.0
        ],
        [
         30.0,
         96.0
        ],
        [
         34.5,
         91.5
        ],
        [
         39.0,
         88.0
        ],
        [
         43.5,
         92.0
        ],
        [
         48.0,
         99.0
        ],
        [
         52.5,
         96.0
        ],
        [
         57.0,
         96.0
        ],
        [
         61.5,
         87.0
        ],
        [
         66.0,
         60.5
        ],
        [
         70.0,
         42.0
        ],
        [
         74.0,
         34.0
        ],
        [
         78.5,
         22.5
        ],
        [
         83.0,
         16.5
        ],
        [
         87.0,
         12.0
        ],
        [
         91.0,
         8.5
        ],
        [
         95.5,
         5.5
        ],
        [
         100.0,
         3.5
        ],
        [
         104.5,
         2.0
        ],
        [
         108.5,
         1.5
        ],
        [
         112.0,
         1.0
        ]
       ]
      }
     ],
     "conditions": {
      "pressure": "0.01 mbar",
      "substrate_temperature": "325 \u00b0C",
      "hot_wire_temperature": "1800 \u00b0C"
     }
    }
   ]
  },
  {
   "figure": "8",
   "image": "figures/fig_8.png",
   "caption": "Figure 6 CVDgrowth rate versus process pressure during a 1 min exposure to at-H, after a 1-min exposure to WF6 gas followed by a 2-min purge. Conditions: 325 8 C of substrate temperature, 1750 8 C of hot-wire temperature, 100sccm of H2, 2 sccm of WF6, 100sccm of H2-carrier gas (Ar), and 50 sccm WF6-carrier gas (Ar).",
   "source": "measured",
   "panel_source": {
    "_fig": "measured"
   },
   "printed_figure": "6",
   "is_split_crop": false,
   "caption_source": "docling",
   "panels": [
    {
     "panel": "a",
     "x": {
      "quantity": "partial_pressure",
      "unit": "mbar",
      "log": false,
      "label_raw": "Process pressure (mbar)",
      "unit_raw": "mbar",
      "is_normalized": false,
      "normalization_expression": null,
      "normalization_denominator_symbol": null
     },
     "y": {
      "quantity": "Growth rate",
      "unit": "nm/min",
      "log": false,
      "label_raw": "Growth rate (nm/min)",
      "unit_raw": "nm/min",
      "is_normalized": false,
      "normalization_expression": null,
      "normalization_denominator_symbol": null
     },
     "series_axis": "",
     "series": [
      {
       "label": "",
       "points": [
        [
         0.01,
         0.134
        ],
        [
         0.3,
         0.003
        ],
        [
         1.0,
         0.004
        ]
       ]
      }
     ],
     "conditions": {
      "temperature": "325 \u00b0C"
     }
    }
   ]
  },
  {
   "figure": "9",
   "image": "figures/fig_9.png",
   "caption": "Figure 7 In-situ monitoring of individual pulses by SE. Black lines indicate the slopes. The arrows show the admittance of the corresponding gas pulses to the reactor. One cycle consisted of 0.1 s at-H exposure, 60 s of purge, 0.1 s of WF6 exposure, and 60 s purge. Conditions: 1 mbar of pressure, 325 8 C of substrate temperature, 1750 8 C of hot-wire temperature, 100 sccm Ar carrier gas of H2, 50 sccm Ar carrier gas of WF6, and 100 sccm of H2 and 10 sccm of WF6. Due to the short pulse times of at-H and WF6, the last two /uniFB02 ow rates cannot be accurately measured.",
   "source": "measured",
   "panel_source": {
    "_fig": "measured"
   },
   "printed_figure": "7",
   "is_split_crop": false,
   "caption_source": "docling",
   "panels": [
    {
     "panel": "a",
     "x": {
      "quantity": "exposure",
      "unit": "min",
      "log": false,
      "label_raw": "Time (min)",
      "unit_raw": "min",
      "is_normalized": false,
      "normalization_expression": null,
      "normalization_denominator_symbol": null
     },
     "y": {
      "quantity": "normalized_thickness",
      "unit": "a.u.",
      "log": false,
      "label_raw": "Relative thickness of W (a.u.)",
      "unit_raw": "a.u.",
      "is_normalized": true,
      "normalization_expression": null,
      "normalization_denominator_symbol": null
     },
     "series_axis": "",
     "series": [
      {
       "label": "Relative thickness of W",
       "points": [
        [
         7.04,
         0.76
        ],
        [
         7.14,
         0.72
        ],
        [
         7.22,
         0.72
        ],
        [
         7.28,
         0.74
        ],
        [
         7.34,
         0.75
        ],
        [
         7.4,
         0.72
        ],
        [
         7.45,
         0.81
        ],
        [
         7.5,
         0.88
        ],
        [
         7.53,
         0.93
        ],
        [
         7.61,
         0.88
        ],
        [
         7.7,
         0.9
        ],
        [
         7.75,
         0.91
        ],
        [
         7.85,
         0.91
        ],
        [
         7.9,
         0.89
        ],
        [
         8.02,
         0.9
        ],
        [
         8.11,
         0.9
        ],
        [
         8.2,
         0.88
        ],
        [
         8.28,
         0.88
        ],
        [
         8.35,
         0.87
        ],
        [
         8.43,
         0.86
        ],
        [
         8.5,
         0.84
        ],
        [
         8.6,
         0.84
        ],
        [
         8.7,
         0.82
        ],
        [
         8.8,
         0.82
        ],
        [
         8.88,
         0.78
        ],
        [
         8.98,
         0.79
        ],
        [
         9.08,
         0.77
        ],
        [
         9.15,
         0.75
        ],
        [
         9.25,
         0.75
        ],
        [
         9.35,
         0.76
        ],
        [
         9.42,
         0.78
        ],
        [
         9.48,
         0.8
        ],
        [
         9.53,
         0.82
        ],
        [
         9.58,
         0.92
        ],
        [
         9.65,
         0.94
        ],
        [
         9.78,
         0.96
        ],
        [
         9.88,
         0.95
        ],
        [
         10.02,
         0.92
        ],
        [
         10.15,
         0.93
        ],
        [
         10.28,
         0.92
        ],
        [
         10.4,
         0.93
        ],
        [
         10.5,
         0.93
        ],
        [
         10.6,
         0.92
        ],
        [
         10.7,
         0.93
        ],
        [
         10.82,
         0.88
        ],
        [
         10.92,
         0.87
        ],
        [
         11.02,
         0.86
        ],
        [
         11.12,
         0.83
        ],
        [
         11.22,
         0.82
        ],
        [
         11.32,
         0.81
        ],
        [
         11.42,
         0.78
        ],
        [
         11.52,
         0.76
        ],
        [
         11.62,
         0.76
        ],
        [
         11.72,
         0.74
        ],
        [
         11.82,
         0.77
        ],
        [
         11.86,
         0.9
        ],
        [
         11.95,
         0.92
        ],
        [
         12.02,
         0.92
        ],
        [
         12.12,
         0.95
        ],
        [
         12.2,
         0.91
        ],
        [
         12.3,
         0.91
        ],
        [
         12.4,
         0.9
        ],
        [
         12.5,
         0.89
        ],
        [
         12.6,
         0.88
        ],
        [
         12.7,
         0.86
        ],
        [
         12.8,
         0.81
        ],
        [
         12.9,
         0.77
        ],
        [
         13.0,
         0.75
        ],
        [
         13.1,
         0.73
        ],
        [
         13.2,
         0.71
        ],
        [
         13.3,
         0.7
        ],
        [
         13.4,
         0.67
        ],
        [
         13.5,
         0.65
        ],
        [
         13.6,
         0.68
        ],
        [
         13.7,
         0.63
        ],
        [
         13.8,
         0.7
        ],
        [
         13.85,
         0.75
        ],
        [
         13.95,
         0.76
        ],
        [
         14.05,
         0.74
        ],
        [
         14.15,
         0.73
        ],
        [
         14.25,
         0.75
        ],
        [
         14.35,
         0.73
        ],
        [
         14.45,
         0.71
        ],
        [
         14.55,
         0.7
        ],
        [
         14.65,
         0.69
        ],
        [
         14.75,
         0.67
        ],
        [
         14.85,
         0.69
        ],
        [
         14.95,
         0.7
        ],
        [
         15.05,
         0.63
        ],
        [
         15.15,
         0.58
        ],
        [
         15.25,
         0.56
        ],
        [
         15.35,
         0.53
        ],
        [
         15.45,
         0.52
        ],
        [
         15.55,
         0.48
        ],
        [
         15.65,
         0.49
        ],
        [
         15.75,
         0.46
        ],
        [
         15.85,
         0.43
        ],
        [
         15.95,
         0.46
        ],
        [
         16.05,
         0.48
        ],
        [
         16.15,
         0.44
        ],
        [
         16.25,
         0.41
        ],
        [
         16.35,
         0.4
        ],
        [
         16.45,
         0.38
        ],
        [
         16.55,
         0.37
        ],
        [
         16.65,
         0.36
        ],
        [
         16.75,
         0.36
        ],
        [
         16.85,
         0.34
        ],
        [
         16.95,
         0.31
        ],
        [
         17.05,
         0.28
        ],
        [
         17.15,
         0.21
        ],
        [
         17.25,
         0.19
        ],
        [
         17.35,
         0.17
        ],
        [
         17.45,
         0.15
        ],
        [
         17.55,
         0.13
        ],
        [
         17.65,
         0.1
        ],
        [
         17.75,
         0.08
        ],
        [
         17.85,
         0.07
        ],
        [
         17.95,
         0.05
        ],
        [
         18.05,
         0.02
        ]
       ]
      }
     ],
     "conditions": {
      "pressure": "1 mbar",
      "temperature": "325 \u00b0C",
      "hot_wire_temperature": "1750 \u00b0C"
     }
    }
   ]
  },
  {
   "figure": "10",
   "image": "figures/fig_10.png",
   "caption": "Figure 8 In /uniFB02 uence of total pressure and substrate temperature on net growth. The cycle sequence: 10 s of H2 (100 sccm)/30 s of Ar (purge)/0.1 s of WF6 (2 sccm)/30 s of Ar (purge). Other conditions: Ar-carrier gas /uniFB02 ow rate of 100 and 50 sccm for H2 and WF6, respectively; hot-wire temperature of 1750 8 C. Due to the short pulse time of WF6, its actual /uniFB02 ow rate cannot be accurately measured.",
   "source": "measured",
   "panel_source": {
    "_fig": "measured"
   },
   "printed_figure": "8",
   "is_split_crop": true,
   "caption_source": "docling",
   "panels": []
  },
  {
   "figure": "11",
   "image": "figures/fig_11.png",
   "caption": "Figure 8 In /uniFB02 uence of total pressure and substrate temperature on net growth. The cycle sequence: 10 s of H2 (100 sccm)/30 s of Ar (purge)/0.1 s of WF6 (2 sccm)/30 s of Ar (purge). Other conditions: Ar-carrier gas /uniFB02 ow rate of 100 and 50 sccm for H2 and WF6, respectively; hot-wire temperature of 1750 8 C. Due to the short pulse time of WF6, its actual /uniFB02 ow rate cannot be accurately measured.",
   "source": "measured",
   "panel_source": {
    "_fig": "measured"
   },
   "printed_figure": "8",
   "is_split_crop": true,
   "caption_source": "sibling",
   "panels": [
    {
     "panel": "a",
     "x": {
      "quantity": "deposition_temperature",
      "unit": "\u00b0C",
      "log": false,
      "label_raw": "Substrate temperature (\u00b0C)",
      "unit_raw": "\u00b0C",
      "is_normalized": false,
      "normalization_expression": null,
      "normalization_denominator_symbol": null
     },
     "y": {
      "quantity": "growth_per_cycle",
      "unit": "nm/cycle",
      "log": false,
      "label_raw": "Growth rate (nm/cycle)",
      "unit_raw": "nm/cycle",
      "is_normalized": false,
      "normalization_expression": null,
      "normalization_denominator_symbol": null
     },
     "series_axis": "pressure",
     "series": [
      {
       "label": "0.15 mbar",
       "points": [
        [
         200,
         0.0067
        ],
        [
         225,
         0.0084
        ],
        [
         250,
         0.0092
        ],
        [
         275,
         0.0098
        ],
        [
         300,
         0.011
        ],
        [
         315,
         0.01
        ]
       ]
      },
      {
       "label": "0.3 mbar",
       "points": [
        [
         200,
         0.0048
        ],
        [
         225,
         0.0069
        ],
        [
         250,
         0.0072
        ],
        [
         275,
         0.0086
        ],
        [
         300,
         0.0081
        ]
       ]
      },
      {
       "label": "1 mbar",
       "points": [
        [
         200,
         0.003
        ],
        [
         225,
         0.0046
        ],
        [
         250,
         0.0032
        ],
        [
         275,
         0.0033
        ]
       ]
      }
     ],
     "conditions": {
      "h2_pulse_time": "10 s",
      "purge_time": "30 s",
      "wf6_pulse_time": "0.1 s",
      "h2_flow_rate": "100 sccm",
      "wf6_flow_rate": "2 sccm"
     }
    }
   ]
  },
  {
   "figure": "12",
   "image": "figures/fig_12.png",
   "caption": "Figure 9 In /uniFB02 uence of process pressure on the CVD growth rate when at-H and WF6 were mixed. Conditions: 100 sccm of H2, 2 sccm of WF6, 100 sccm of H2-carrier gas (Ar), and 50 sccm WF6carrier gas (Ar), hot-wire temperature of 1750 8 C and substrate temperature of 315 8 C.",
   "source": "measured",
   "panel_source": {
    "_fig": "measured"
   },
   "printed_figure": "9",
   "is_split_crop": false,
   "caption_source": "docling",
   "panels": [
    {
     "panel": "a",
     "x": {
      "quantity": "partial_pressure",
      "unit": "mbar",
      "log": false,
      "label_raw": "Pressure (mbar)",
      "unit_raw": "mbar",
      "is_normalized": false,
      "normalization_expression": null,
      "normalization_denominator_symbol": null
     },
     "y": {
      "quantity": "CVD growth rate",
      "unit": "nm/min",
      "log": false,
      "label_raw": "CVD growth rate (nm/min)",
      "unit_raw": "nm/min",
      "is_normalized": false,
      "normalization_expression": null,
