Repository: seul22lee/PSED

# PSED — Process–Structure Extraction Database

PSED turns published ALD papers into a structured, provenance-carrying knowledge
base: what was deposited, under which conditions, measured how, and with what
result — each record traceable to the figure, caption, table or sentence it came
from.

**This directory is self-contained.** Copy `psed_v1/` into an empty repository,
install `requirements.txt`, and every supported command runs. Nothing here
imports, reads or resolves a path into any pre-`psed_v1` tree; that is enforced
by `tests/integration/test_standalone.py`.

File: psed_v1/papers/10.1002_pssa.201532305/extracted/raw/scout.a1.json
{
 "candidates": [
  {
   "content": {
    "parts": [
     {
      "text": "{\n \"is_ald_process_paper\": true,\n \"study_type\": \"experimental\",\n \"materials\": [\n  \"W\"\n ],\n \"precursors\": [\n  \"WF6\"\n ],\n \"coreactants\": [\n  \"H2\"\n ],\n \"process_type\": \"thermal\",\n \"temperature_window_C\": null,\n \"gpc_nm\": null,\n \"data\": {\n  \"gpc_vs_temperature\": {\n   \"present\": true,\n   \"where\": [\n    \"F10\"\n   ]\n  },\n  \"gpc_vs_dose_saturation\": {\n   \"present\": true,\n   \"where\": [\n    \"F14a\",\n    \"F14c\"\n   ]\n  },\n  \"gpc_vs_cycles\": {\n   \"present\": true,\n   \"where\": [\n    \"F13\"\n   ]\n  },\n  \"film_property_vs_condition\": {\n   \"present\": true,\n   \"where\": [\n    \"F6a\",\n    \"F6b\",\n    \"F6c\",\n    \"F6d\",\n    \"F8\",\n    \"F12\",\n    \"F14b\"\n   ]\n  },\n  \"xrd_or_spectrum\": {\n   \"present\": true,\n   \"where\": [\n    \"F7\",\n    \"F15\"\n   ]\n  },\n  \"other\": {\n   \"present\": true,\n   \"where\": [\n    \"F3\",\n    \"F9\"\n   ]\n  }\n },\n \"drill\": [\n  {\n   \"where\": \"F3\",\n   \"type\": \"other\",\n   \"measurand\": \"film_thickness\",\n   \"source\": \"measured\",\n   \"why\": \"plots hot-wire temperature vs applied power\"\n  },\n  {\n   \"where\": \"F6a\",\n   \"type\": \"film_property_vs_condition\",\n   \"measurand\": \"film_thickness\",\n   \"source\": \"measured\",\n   \"why\": \"plots film growth vs hot-wire temperature\"\n  },\n  {\n   \"where\": \"F6b\",\n   \"type\": \"film_property_vs_condition\",\n   \"measurand\": \"film_thickness\",\n   \"source\": \"measured\",\n   \"why\": \"plots film growth vs H2 flow rate\"\n  },\n  {\n   \"where\": \"F6c\",\n   \"type\": \"film_property_vs_condition\",\n   \"measurand\": \"film_thickness\",\n   \"source\": \"measured\",\n   \"why\": \"plots film growth vs WF6 flow rate\"\n  },\n  {\n   \"where\": \"F6d\",\n   \"type\": \"film_property_vs_condition\",\n   \"measurand\": \"film_thickness\",\n   \"source\": \"measured\",\n   \"why\": \"plots film growth vs H2-carrier gas flow rate\"\n  },\n  {\n   \"where\": \"F7\",\n   \"type\": \"xrd_or_spectrum\",\n   \"measurand\": \"impurity_content\",\n   \"source\": \"measured\",\n   \"why\": \"XPS depth profile showing elemental composition\"\n  },\n  {\n   \"where\": \"F8\",\n   \"type\": \"film_property_vs_condition\",\n   \"measurand\": \"growth_per_cycle\",\n   \"source\": \"measured\",\n   \"why\": \"plots CVD growth rate versus process pressure\"\n  },\n  {\n   \"where\": \"F9\",\n   \"type\": \"other\",\n   \"measurand\": \"film_thickness\",\n   \"source\": \"measured\",\n   \"why\": \"real-time in-situ SE monitoring of individual gas pulses\"\n  },\n  {\n   \"where\": \"F10\",\n   \"type\": \"gpc_vs_temperature\",\n   \"measurand\": \"growth_per_cycle\",\n   \"source\": \"measured\",\n   \"why\": \"plots net growth vs total pressure and substrate temperature\"\n  },\n  {\n   \"where\": \"F12\",\n   \"type\": \"film_property_vs_condition\",\n   \"measurand\": \"growth_per_cycle\",\n   \"source\": \"measured\",\n   \"why\": \"plots CVD growth rate vs process pressure during gas mixing\"\n  },\n  {\n   \"where\": \"F13\",\n   \"type\": \"gpc_vs_cycles\",\n   \"measurand\": \"film_thickness\",\n   \"source\": \"measured\",\n   \"why\": \"in-situ SE monitoring of linear HWALD growth vs cycles\"\n  },\n  {\n   \"where\": \"F14a\",\n   \"type\": \"gpc_vs_dose_saturation\",\n   \"measurand\": \"growth_per_cycle\",\n   \"source\": \"measured\",\n   \"why\": \"plots growth per cycle vs atomic H pulse time\"\n  },\n  {\n   \"where\": \"F14b\",\n   \"type\": \"film_property_vs_condition\",\n   \"measurand\": \"growth_per_cycle\",\n   \"source\": \"measured\",\n   \"why\": \"plots growth per cycle vs hot-wire temperature\"\n  },\n  {\n   \"where\": \"F14c\",\n   \"type\": \"gpc_vs_dose_saturation\",\n   \"measurand\": \"growth_per_cycle\",\n   \"source\": \"measured\",\n   \"why\": \"plots growth per cycle vs post atomic H purge time\"\n  },\n  {\n   \"where\": \"F15\",\n   \"type\": \"xrd_or_spectrum\",\n   \"measurand\": \"impurity_content\",\n   \"source\": \"measured\",\n   \"why\": \"XPS depth profile of optimized HWALD W film\"\n  }\n ],\n \"go_deeper\": true\n}",
      "thoughtSignature": "Esh6CsV6ARFNMg8UKvwHpDoEamHdHbg0kB7KFpiegw1TCgjusmEYQTEhLEvY0DK8QC4rEVNqy3qKMBbtbpaZrva9u2iG2qu4/VuUGVbR32n4QhkWMoJAOnqshPEN1yNxHn+I/dE5L1SsMWpjMzmhj+3xZ94eHtWtmgNZJTqevAOhUJDoLU5A8rotqMhW0TcpQLJ1C/LnIQcZt7FdKfYHDURU+D1dRy7OCF0dBspSTONk9WzU36wKj7YDfKcWNdF+4ivVO6tdbkmKQNGa/ARxDBqCHhEtUO0hFgU3X+ijxKh9Q1lPwxbgK8t+49A5znT9u2rHTZ07O1fDKByfDxjE087ak3uTJbtfNyBxO8Se9R2EKFGRJnkGz2OgYxTZZ1AdjNUbWOsvoizL3aI8dPbFtboKwHNS6fybeh+ikwubiNuC7VqIo4NlL7V7CWD6Fwc1NQyM64c/N+1zeWSv0bXfOzPAPX756lHvpvLvD/uQC3doNhTYzBGd63VkTPSWHcysIUghyWRaoQG3+d0bhQIa2VXuMUKlZezRp37eKLajiHww/x7YJXJm14rnhn2FPUzDPY2dD5sxX35eWGckwQ8tIkKTz4dxRTo7srkjYExClC8MRKU8twGSdDCBqI7wkbBmr3+QUu+/y7i41SqZ9be8vR4QolxfXlV7tjlUV2E+gl4Uye7zBg/bwImKTRMpkv9oNTglpT8PWVfc5xA2P69fGRCgL93c0AY+6zW/L4um6bwFo1B+3hhfkz/UPo04R6JS+RQymm2P7QxmEDO/KA5EO1OA18HlZ4Fcp6o+KQfWO+vlhtlT6R22D9uySxmwc5s7Yx75h26BWDY2sgik0mhFc8s3WkcwlQUEhS1ZWb2p9BG4x8qTi8Co2+ZPqCXRSMn5jzQ8UxuOwyIoEqeZUFrvhU/vhGxnKir9USKE6gWAQk7l9E/FsyFX9y0x7tTblIv2g3l9Y0adojEp6t6BgcSouv5XLDY8OjG0nInLi0z0E6/CxpmB09h27AgRQ1z3KX2fZqljSsj2WaiZ1eFOsSaO586wd/iy5r5RpeqJbkN5G9aj43TBhKW51wh98pYrYzidsghCFxNaLimjaJBPDNiIDsB+RuK18M71rhWb+EwtxKNX1FPs2y03ZAjJQCYvo5eeWyxsZNtX+44uoE3BOstv2B5vgpUsr7AFSSuAeCxD4Iqh4o3mEYlmFdEie44e7gxhBVQUBg90hlpJMQK5jQtpLxG3WOtMWmpcptBMwMfdIBziBiC/b46MCI1TgbRPmTMB6MXzkQS7TLflZa/AZs95czxUygl8+7b9ZABJAy1KigkkZ2K3CpuC/N6knXP5x4GqbXs3KtahFq7u+Tde1QPkOyyRkB1papv+vK6LpaaqZ056wOmawJI8liCHyQ9fIJe8WIa582B/LyWv5TCWlqcskHV5YETC0sYktV5L/czeC7hG8b6Skwv18PSNwCmQ78ofat/W5JeuhGjtBDSwN3lNzQ5g4aH0t1Sr/LpJWCTBgcPRAJlPh/s+Ij+tTJq1zKyT1daZ3vBkMPoXypQKLszVdqE0lcvRzqPSMa1wwR3Wfx/x27huJIsTdlgtDohw3tHQIh0vX71BUgLp2CwDvhPSBeXoi2SihJD8StIkaQjhtv19YXsj1CHo/lhkMbAxrpenFIllSWDKCtdCpvF24DQpBk0B+uegNdY/hPGbsNfPQq7hRzqo4aX8nksw8owfRfoXzCg4YetBYbOh205mfA6Mu1U7WJoNgWFGHbO3jLw7gQ0OgYdwTdveHi6PaJSHfc+MuONLRYyzHlDgyulAlG+D/K/SLOmV7CvujfxcOK3+YARPMDrDWEwIChomJ3cyWSyrJCaZt/tXtSKtEwJ2eT3dZvUtVPz/OyccFCe2emXdAsvfgJOqPUBoA7Sdkk3SGPn/4AIR9EvBY7Ekrsn9aSj91yGZqef8zzrwAP3M2cDim5p4a1bx72wJjtVnlmJFRTiQPtuDLBiexqX5GH+NYsphroz01iJgxlqkbfEkTsaJBrCw8D46QsiQmRzsDS8+5O9XuYeFHBrkIHZLxxFmNdaK1WwhcAK/CIOGm3uUf79IfM1Zd8FRZr56V81nDF+DVmGjuwl50IqIvXO+rug0kXlwJie+ZfbQKSFEFODVmSdj63eu4BsURypyCDs7qFHiW+krDgdfRpcDaYtBXqyIH2L++uwQSwc7FbdmoftsHY7VdpXdo6L7gArrQ76wTbC6vMN/Ge2RtBgi6mthkFK1xGUvSN43M2GPpvWVobnqfxSrPwIhPJL5rH+CN2Eicl79wmAEEDYrjTWGzHbsmGHHoYjx5hI236BUYT9EUdav/KKZ3wGY5UtN7bPI9wF+dH5Gc/KH8BDMOQOVnO1bfQV3vI7TwrCTrVgB1/ld11tpCMuLfVMNe2uQUVxB2rsW0s5DMmr6vJoxDfByTy5h90be+hJoFn9eBQ22sidkmF2T+JfnA74hFUSq7be+xk4hob6ADj/i1abzZNSkfxebjQyvbTHSkb/mpEZljgAlMn7hvo2gqKRvK/OP81FCcd2Hd5EPHxR0vfkzAH06MyiBD0tJvtCnR5ShFlRgzHO9C0TG+IK8XuwNDmoFljTrg2EgDOdggw4C+l6+5qLR/ma8jXkXTgACM2ROKJsFHSkZvehmbIvgCsJ7eJtMLoweaK1BsXy0Y/2DKKbcojyBh+rtgb0lY2HwirhqdxGcw4hQaHkjcuWE2h7vetym8rXK5Dq/Dlrj/0Y1oSkAtAT7ziETMxYq2shcWY47Q2EHs9seOiK5UF8zdfdvw2e28d0ZbNWnOjRh96YZ7kVa0yk56o5W8rzB3RuxDH5ffmlVtAYtFiXObWCdpdN/pkSCWYD4/QtLmE63mG+AUVwbjKDQl36QAmz8fjZS/a7k3i2SDzaJOawP/qyX0YX5RtxM7NvUPlvCtKy8k99ZcfKxVV5wpSWstx3Y15kG+JYqyRL087stxL3zelKG0zWZhn2mT5+FvF+TeI9BM8rxCGVn/zx+rIz/zfYYxIDFDJoRAmnH+8Jw4AgPlraS/d5nZ5+kYew9KKS2ouO3Z98nLmIzjA+ptru+EDffZepqHAFlhmss//Fnqnvat+gj6UTa52a2viHkpcySh+qz1nibAl1ILbQnRCGWiuWaFkvanCjMmvSAC+ejhBXgDxU1y1VnVDLGyvAp/xmagmy0r16PsINK4qmoRnJYmB2SoYJ+wECZ2t/5EitN0jBx0mldiDZVOgm3Rvh4c0E4tg5sm0YGGFeA3Cw1wBHdsd61yEKxQdIJ8XU5ZfAaPg6AScMbQFt8wTlp7HuD7YigHw7KDWp0LODC8UkflXl4lDYWpwIW1wQst6ugq1TunKbj4CIg4bfqfuaC/uxvjRskayYkRY1DhcScPkNMKul2BsaOxGiXHblB1qmSZwTCrOPfOGrIyMX85VXNA5gBZwiTlA8B+0XekGpUTvMSJLilgcDTgplS5+UCB+ZHukmxCJ69z/dBHWKafmdn+kqtUoAmrr5v16qAq22vfrng5R7OcUZ0zYmdH+zLhnZTmswCOdvqCcKhv97d4gX/UoHaQSsfDIwVJBXsyexfcwEFqDOUhjMmn1cIlWj2DhsAEVe4bUJSrt7kPfhBugNr9GDgxjCOCB4+jpfppy7sqPkUX9Q0dh8pO3MGfedwmPHEppE/MEiiA5LjLi23DzNzgGd4YdAz8cCwdw5MA1qimViMfljJeEjxKRMZnJG/XR2OYIAjzyBaZgyg4JaKccnegmr4TpBUq94QZMNugL88fgV5hTo1tlTmDvtT4d1SU9CkMCoIR2JROVqfv5IJJ2Us1SShnQ2dhUAUcQZYE5vMoZ5rygVGKMuMf8VYJaVpJoN+Q72EzqdJTRdvar+5NKvilcLTfppFlCe8QSz1xK5SjNl0hDk8w6kKFR/5iyE3TIy4rhl4xT4MMTZ+xse2En/uZ9MbJjrZ5f7mmPM4Cmk7aGxVdYXbQLfskLBxlJ7twINQteJkZvCYvl0OwzIbXAm9iXvGJC/y+BkNq7BHxYKZcUeShIs5tKNHEORBVVaKhkeAxZ/XV96oL9lnDkpLBpOY7bBngu224u86Z7VTwW+tvWX0go6OLrnSmNkYQtrECxPVRtEmJR7J328rWHxw8YNgAF7x3dplXasK8Wy5pffz0Iks2+oNPEgFmO5PIRcCkB7KTAsqRK1Ep6Z8DLfE70sC1JSWdKI8pUt+6FeccSPckLu+1e8PwlV3225zbHyrBq2SLwyJezgRAzVI62N7iSWbz52xWGKSW16zkmzzpM+AfHZGCN9LC18wfmARhud38i2l6B93csQpDgkojEJPdW5jAdt7FkFiUQWIMImmGwnkzNVB7OkRTLiR2XrZz1cta56kEFUPgHnJiH524b3kYLaxTY5QtPAIKJ0c3gmdDbyUzb683UTdKdwpuXWtIzkijBoTgolIydjX2mejg2Ub6ECZi1Uln7hSqJnNJ2NwsdqaG4ECIjepNdbT1cHffc/mxyY1JCmLr4LaRH1cXZJGQ3XquXnLBHOpsZQ651PJ0wPA9XBXotHIsPKi6mBhan5LW8ceAG24oxLBg9wEvaOy+rnsPAX9P3ohXf0CE7xY9m4x26FbG4xzM4Mf1TM/ujxdyK6RPUjCp5EZtBk2mzD2MCA0QMDIHvy/rw5mOLVU5C7j5R8lhrlWFIKI5i/X4ToSqWquALuHOKujzeIF+x/NoYK5pcEYugs1b740MxL6XRstfFN1wHHjk4o/WjPhk7mj/2UVfP8C/dlU756SWF3j/59uvrA95uK+mgjTGv0D3jIDFvKgVqo27K0/mowoNmY6BtosBDbPD6tNWg9jGpc9BkN82IZ7HoIuPPSe+bozSahWZ9H0GHCrjyDcavYYeZu6Nbi21lDaiRLwy9nNbhz+pNTgSBP8+7OYx3L4Lr/nJLrVcgt/nUVWE7RChHi7A3D+1PKPNoIkKevBnX74nUlNokew0QLYuYDPlylGra5VkGBAiCXJqyWo9krtAnx/hvxx3s0Uls0SS0Si1dgR+mcFgWkMQhfZp8vlAH+bpj4exLasTBD3sChp6ytuq7v59GBJrozw9UxfKVTp4vNT7GFVHca24QeN51oqM3Fe5Z5aewAfju8r8wtt7KlhgLCavJ+3+BhYtUHW7dXDnTRyT0+jwx0tNQ0bWJvFtGC8e1PkuUlkYEucuaFAK1WTCIjW2piYHbNM9NMLig9bAQvBi8f+g0iaAcs4qICftzjrmbOkMmD/HXCSnPU7szVtd75zBF3MiEplulXhJLBXU55lYyaXfrDwoHatKEdoZAI6SjYpwf+9q+DFHAyrNcKoAj3w3kaiKUPsIacPx6krnxuomcsxJ0q6u+/WOdmbvajT98KsbyPf79ahn3Hkjto8WFQjcuJDVMy1v4Tc6e3V66wSLpjTRykLxS/sLwbmNlGccsjy+4gk6FbybIhrs4jqV8RtiTGTusn1g7NqC7ReZhB3ymjHLDHR8Ii1ygCUmERRT1wC7U8/wWH/dQOl1kWQUEV4T4nx2tGifSWFxnBOoQiQaluhXrn3+dqGD+lxAJOI1pVWc0IUgNPkHnyxzHrZ3+QlHY3b4AZbzzj1EBff9tz902yLrribv/ickz3Oo92RIzDXnc1PiIx8CsDLO+vOh7rItApHuaOEO4j6HCHz0T4A+3dUtpQicKdGSJ0J69ETBjquOeirDV+L4TftzlXLlRy6thcgE+G+rmd9xfuF8NhrIV5Ig6I0By8EfQfj9jVXq5+lO0F01nEKxC0OQLgYzg3dMPJArjuY+0aDLQ0EKx2xGONeKcRwflGFIotonveljnX9cZXLmuX6hS003na7TNGk0+qPXq27SL9ZMUnP8ab2dMBnW0CXzArvGULMt9N49e7ihsnVUAPtKC4v7KT3OytCdNW/3UsLslcgeDG7bESwtH16p4wFVlNSI0tPf/ml7i+0L3n4IaYnBKxoTxfcH5d4VO6ItCZE5xqq/mA7dvpIrAkI8Lcty3nFLj/irDumF9HqLAgoaaXaijhBEuQ2TN/1pobKMZQCgwFCbXJM1hK+KZbocyiV0L/HBmN6gtzZ7I+/hbbXqfC/P+JVLrNPL+7kR0haurgbFeg5SuqlGNEJNVRCokgGzKT0Gp/X+uZj/2I1Wi87yvvF8Frb3LdJxaItaOWXKdQgwcJhixhWt3ZncRaXdV7+RpjbNRroC0qK+HtAzKVnLrWMBOQwV+VGIqYOWxdEbYq0B9BVYyUyibe65QyLAhTr3S2obsmcczNA1QxKhE8Yi0Lo5Y3PWIJtKUf5o2knvWzmisNDyG8sqBQglEi4ADe54Lx1d5xc53EOl30W2n+Q1hE1uo1O5aYZAQCoImtx3G00HiMra84bw9fvVWTcA6FI9NcrnmZtjgyeCFgA18gmLBlhuyhhwQWnLefXB+hnmgnkFTLi7X2iXQzL+eKqYMQyZwpi4LOIPm9/qNFuzLzGL/g4sZNUxDh9+LVW/8Y2skQuaJWsLoTrCUPCa1ULJbqI6GKIsG0zkPToYrEaJZ3HMcMm+1F3HpO13IiERHfVvhZdQPIWGqW6EVn9HtgUs/kF4we9OenXbrULOy6Vfi86aRW0nQPmbBRycgvZFp7ajFHOgOmw/7zvqviW0r1A1dGWOMqOZGqv2kzobTVztEVylPpYoxH+fpgkfpb5QwevxJftsyq8iZChdRLWH5U5K3opm/kVnEfZMedHNQowoDsOSFUL+BvftDwQ+f3DKtxzMOyipXSs+5Nd25yArn2fSoHOrbJ2SCmNZPDvLrtc5UXWUemwRr9ECZSfF6p/1ndf920DMrUMPvxdpu2Xlpcu1y6WW1P5ix/MJFQmjVFQHbFOiem17zRXu/e1r5BnWwXL2zhycQLLTsPF3MwoyRu8Agih0bEoTN1hL/A4VtpsDkhAO3UfX9Nnx8V7Su2DIVSO4YG1Vq/TSgeVucUCr92uJK37c0tj7XsWlolLOIYdThW3HO2ZbqPLf+j7MxBfrXUMqfl+lc6xYUZSvsE/e0OghsEUtf0HLLmpy6RLf6ZYdNm7vUyakHlmy18RaLtr7u43Jl3NhsIvaNFlUfO1N8pF6YqlezwIUAQep2B/yXYYggJqXIMMi5Uc0zirq0IuF8h7y5u58OWoPQGqvVMOcuaupAxowMgSjdFf/rQF5jPEqO3qYPWJE3IfD7RYQsTnjnZ6WyvO9PauPGFXQyPChbYbwvaS4IGHttKks5yxCUOJzkBBDDLBMMaFP52MQXL0G6IzS2KTrVkxYRUCJQ1IkjJnhACGfaUc7Httxr/Bmdx6y/XI3w+FUNhRgxzf7zuqA4yC99y4i71mCBo+8T73fa6++BGAs5KOVLfiIkWtWga1wr4MsMC0aYojyUluDjf2z3lE3crTjNPOlfbZ8TxIQ1nXyUUzq0/549xf//4CHn+37dU0y7eEsYjxkn4p9o82TVv0zS2aHGL0KzXyMzIcEsNVAO+mVob4YFmUgXT9wnqgojn46NjBGH1uXoNnXm88K0cwPgYlxQoCKYZnFCe5u1eo7fhbtIhLWzhLbGMKq8rWku3QIyJkIC2q3jDoHUwmK25LLaNI1P5xQqDFmpTjENBMi7imosrB+5RGe4IwZhM6qR+kIq2Yay35tSwYYyJUhfRgAjk8JPmJeCEKiTjDnbeuPjsoRYoWx3SWdt/saDKb2ICMFyuxuNPsVtqFUFLR1u2T1/G0MZ904+1In5qrSA1UaMkCHf4qlTzYyPkWipp/FVBqyilI1L5AiJe+MXwLcObSBkA784V5HZIWQ7zL9OqV6NV5pNYQmYxZPoWUzmDN03hx6djXaN7kqhh6pcz3F1GLPkrF9LHnOqFFxmP0vi9F0yUmodLqOlPH+3rqpOQOYm25v4L2s1lhzmc2t299w0WCZM5Dipg5CpXyWaJ3F6XN2zS0X4kCKsZhbWRFvx/9DLWIrs68kIOJFq9TtBo1pWCeIn5bMB5BiQknkA0Fsg3u0JrXsbRQnjIHoA4MgEqLeYrVhK6CwTlzOvCkrX5jj6+KgOMoQKiMACW1zD5fTZik9EtnSJBQzAnNet7qDIhcZl3a3R3XNJzKUrxAu0zqqJgLSsD+62p5xdqUf9LeqhqWB9oNDdSQ6/f8TF9AvhAec75u1yCOMfMHeDeh6tXC7n40sAAxmUb4AK3NQh6hDAGp76lEtM5EpXz5G+Ircp/bjGRxjYvVjRCqYSz50OPT2GC1qj+nqHsk82T8eum2SRTbDb0RkUi3EaEdM5wIiOHTDntDlNwg+k8NcWedXc0Dob+IX5jAr+tQotgmHOLOK0t+z2GTdZ76yBczLX9D+Z3zsEsppdu8JCc0UKGDHZLh6WYqKAsQDAwUFMvXBztWiSxlB1Gjid9mkSWm+xMNjhhY3Sxry/hhh6HVGQp6IYIluaL8AYVhxtYVPLGoLw8cIvoYwg3o4s/xpiOU7JvUBWqVv/rBdFiscMMvT7RYU0dV0EI2VgR5wLOJNu7gnH9nL6EbQW44y99F/ox5k04tsKHc4wHr/HSok670vzk7ICNqWkC8FshwMqt+3ptezwHQ6VIn/VaszbXtU7LqXo6P/q7AJ9gmbiu1UCikYMjVkiiiaCoGv1jdp/ZXh/9SEAM/Etdpy9j+9UogteHgKz75dru39YyksJgj37ljZDdw0BC8QOdtRafWE8F6yZ5i7vdieP14926Q+YIFShl2y3RSAAalqMVjzT4T97CJo6z3gxEJvBryc2WetcmhVVTxYXb/N/hV38jJcGhSDOC7ZF+jUyZ3wtORgH3EB15KKHDZ+kFzd+fxaBWnaTPzWIBSlXuRCQE8DF24/SrAilYXIC2rEc+urtRJ9kwVFJZIRaY2c5zKpZJ54q4VP0QxbRn4+7XJTkJ3drgv54C1hKr/3mdrD0VxFwvQIAdD+u6wy7eKgZ6hvDA2+hFZjFB1mecMzATtcAm2LyafckfM3JFO4NhQU9eNsnvB43aNtwpv5nfAObFgvil1lafE+aYuGJqZkxyaMZP8eNlCyOFCTFjCVMeaAUruiSPQ9wo7VJEDJxMNQu9rcOBxEfTJv7fsElTVw/pMOTrq4QI1ey3EFhZquLMW2z5zw6aztCxzoD9pUNOjlfYUrmfE2jnsnHV1widmOX4vTEWv5QyaQ5/0gYZ/p7S5HWSnNtM63qjIPbfTiqA/NlXfalHeOqOP5zozSCHePnqE7ueO7eCcXJowW/Vhc0/bL81TKCbZv+S0Qw8NgD725qaoUU/SqeL1dfqSDyzxU8Kgbs++7HY4GOaqfUMNiaRqipBuZNst/6x+t05Oc5wNFK2Y6zyHQdEZ+HhtHLtpEGJA/eY6sdqfz8zlOvFbBpBStXHY2Kzzw8IFicTTajJ9cmUiJjwCyossIHricfw4FIbYgHJ33Sjon95NAletznEz0K06z5w6tg+HPjn+jHnkbU0HE32wSHwzjS2JV1OPnfwsFLDvJpLnVNCiurF5OyRTXJUHaRRx8Y69JwacxCyjHjj2agBJ/aayxWtHmG2Olhc/qpanfxh7FlKKh6OlMl4yKyEZm6+RekJYl6NdcVARuosfBixysEn8Avx+ut0AIOGKUvP8GyFR0RD7RiAzyT1BFk0ti3ca3dnXJQ6bJXMsiIP1vwwtoXF6877zO0oZTwdGFRvfTTdpGPdc+x5301Jdv5NivRVIS9DnyJwh1cti7fyfebgsT34rUR30dOPzJkIqF88nsA6xunebX78FQ+4jrhXFU07SSiBVVwmwS57/e54U4QV20pjuZv8crhDHu1VmgYqNG3hra2QC6wh6i29uaCznQjg6UiPsB+hCm2YIPuDgvJ90RXt52JZL0z5TyfiH+PjBJc3GyNFkURugyk4LLmfBIhPsgcT03M2ouBeLs4he0PdbqKrvxIH5lH0qZ3/fxRhL6XA3JzVw6V/AYR4+CWSe4i9hJqCkOEsNA0f9RS5eiaSru5lPeQyvPnB4hGISdk3cA/dMXByjnD6OJNvLgPkvF9J5BoFcQsdTHb7Bd+kLdBPzgxJSqusx1C7bbebsTfrBE620n9M28PKMUQ7JJJxgJSrWBBTdWjfafPL7d9JCV0rfMIgxueG8vZZj0iemL/DAsRQVRpRBC7WbuHFjSJhPZOMaCfkr+gjgWr0K9a314JLnDyafVZdnqDFA2Ki743bxXyynxQdb0g3e4j8vdr9BLd1e4E9aVknolqVXVNev8MKzra3A909fCB/kL3rOWKoN/aMx2BIIwzSOiAVqCUqtMRMDO9V22r74fWu76YiPpr7Hwg7VrQZGEny2ZbfvqPNPtZfkSB0IXIjx97a8/4H+crPQyl/fb+c9sEN3snAkvI8KXCBdtdMhTabdYRevafuWNWdSsEGTP6zlStJE1Gf37Pai8PnmCnoKDX+1Hpj9hK4Avkc3yWpiW20sk3+pY9ienjMcSgflv+XPmjoJtiOPMA0sC/EZAmqOoAVzNPK9PLRwsjYW5mIXt4k16L0Sl/H1tRZfyqfJMzkyP6Hwkbkqj1+ZWNrYqA+vUNB/+oiSUOjgYcPIYDfte7HgB7HjMurmNGOidzz18XZx8xIJj28Sq/haKW5Y1G2222vvkcTnMbhUGSJ8z+CYu4+1wybsK1G6EsahrvoRyEjTDaWn6ui2l3k+3KP84MXgHPalhA0y3fKzlCUO8pNWy+jmChYsXphAOElBSUjQseSfxWjQ7dffU/Iq+nFtXRsTGJOwmWT5pCiSxbxlMO+uiFd6hlJ2kPRr2w5BuE7sQzUhhYcAwZhqRoBTz/XjNyCvyx0K2pECT4ZOkCtcOth5MNuCgUaJzo9lzdDAC/C3M8T5ymvDAJuEWuMf9IAeqkTbxtvo+6HLaFqtOWAcNzufkRnaZ+CxhwAaotnttKQbAhH0042fwsjj180ytWUZNJzr0eG+5NgyPTFLvoSd/A6SADVxxUekuZ738VMykggN+d3sGmYAyGuxet/T4vPjBl4LJaSpDkneHCUf9twpzykfoBYRYZAekNHa4eij5UAqlFh2GWWWRKrrq6n+/Ul5sbTqcrZbMv2mqtxQydqGaAloE5Np1Pa9mfHBR69vtSfPYlmgrAvnlLg3Ywnff41vRy3/Eu4qpRZn8oSViGwIKlSNxzQ80J80NzngR9kXw6iOooWs/wkhSy2C2Jx5rG4B3vD1chl975YHQ3PRehimZRqD1VNF+Sv1dpnvrMkfEkzvfmuU+qlcbraP1apZZHpUYN9TYqVI8lLQLYPeLXRhEwqwuyOhWbFzyvvIfeiKRMjAlFkLRvRMmJU1W0LOyQjLxe04QPaV5/0aTpBr0woTgq20GKlhUvWTMQ7Kx0BSryQkjAE87jhHl2KakckLVzdbcpQyCas5M9BSNdObIXghdAx7zRau712BI/N+KqNWq9GQ5Z/2H7KfEIOoScIaWpAYUNtDvUCzBAbxu3CA2JdWkmk6QjB5JT8sQt+ceFs0h97o7m0knaBF+9ZeHQ57CmdAgF2hoYWnR07wNmF185vgS0q8mXVjnU2r6ppjl369Gb7A+i59zPi0RWn46QSgM+oVHGMjgPLv+8fc8J31b6SerYBLWrAGn/2oKIqnQrsH5l9hbVw4cB10AW7gKWAqRbmOeiuaLrJzcbCIVCkCMndTEqTto3WWhYJHe0hHn69QGPpVdsu1LlgMdEuMJrL1AZKj4cs/tIw8Iu/E0+hVqu/rMkgouq4wdqnBJqOQb7/pbyEYtYT5uPqCqRhcx53+ezhC4YYpHKUIxGRKFDMrGKn2N0A77TmSvapt7lRzd0Dh2Vq84K8YSA/wHuSFZyeMVYV8qGGrmSCaXFss6uuiPYhos5/9RHup7RR1pit7GTxEOZ2z0SseUhutjYThUSpdVZKM30R2RxjbFouNGWuQNsDFix518LGD7yOULcOgridMiBV1HMo7FSZl4bsd0Y0v88eZD6+TOa9BIyM9YLJ+yEF4bAJy6AegHZ8n8MGdIaWctPFczBgaULnbTWArYpL3lXwtuhAGIGT7QEJL+AlRyDT1jhqFGhrVZPJ5laqeiXeRLkeCIwwI6DgMGKGZb8mPLwQjwdQASpv5rZ9P918xeRWcfhVeHEHG0LEH7Wb/yuncAjnRWgKqTEBXcF9PzsKI/f1dvhk3nPXJZsBpxRAq62d5IxUHE67fuinVw9MWHghFR3hYQw+fMTP2qmhk3Yw6EQ6bT8wByNp29XQmi6kpXMIjtNgdeBskzEH/mhQH4QO4o80qzw0/IvPejXWsSGrpUuSN+4uNUL2OCi3WIR3HNjZy2KU81ckUdSuaCIrx4LLV8uqqLt79yb/w37ign2kRHAmDd3N6KTz1KFRzGsyoj7r9tREb/PZudrnuK5G0hgv3jTYDkjPlIVxtOd+LQJ7KzvkC0wkoEboGpVBsowRKXEA0jmz+A+sdl6hpODNMASkZJRrRqAhNgnnA1vPwA7V30TlIGmPUauFVZSLY5Bt0ac4qNYBS8Lw20P3fxKvpETvDytVyI5479qCllCVq452WYYcfnSvYdrjlwO6AdEuvJIC7gYXVzJ12WkaQFwjFDdYGorRZC5vL7B3NUFYaXzoOjqevXgFglcThCo917WM1EI26K1yiTr7AfaRiYhrqegqYVzTyyD5JqckIwUQGV5V6/tcsxv/b53zKw5A/R6wwO2Nl7yhFKvWtp99NvgoYHhlQUkLKs1Jwj7NQJWkgSW2RYzcD2DWDZJz3uR/+3k3+AANsY3lvZs5vQ+aysvX7lh7EhZRVnQkCwpyZsGGsrdplv263v1wsh2+rBvEOXc5TH6uTkXzNllVvPXzLn5BKEigCBxg4VqPLhNgebcra77HCMNujCIPpZMzgfLypuXaVROxtfBuXtpCReA83mUw1kE+UF+16h+HScBD3tMK/iTuScI2gqFucp/dJH5W5n8t/ahaeT+DrTSNshhtKMgYx4o7XnQxaGOETGyS6P5Jz7KwF5HU5HWAqRXxDSGbT7S2NkWNfyluFZFQGmDhPfAMjFFo6vuhWnkGLYJG8xm7iY32SISmm5qvO5V/8QE95d2XVKEMiO4m0kb913a6TzP99eyYEG2Z7B5koE2DyGubLQ+ZsxufVypeotE0Dy7rPZo2Nh3vMLyagyNYuz6zT12NB5ZzMjbYEx47QGYsn3hEl/wopkbg3ZMuqjYJV//BLTUCA+EGDi4dtbQzUdWtd329wpF8R61dWPufB4xI5NfBSWBuTR8aUEU2FdFaJSKbaYD9rWr6PoZkbBi5TT/UO8avc4Cv6hNFi2QGvV+4W25P3nJfQjQKDnZCjM7F32/mhqusV+zF7RtajCslBH81uLAhGXwP2eixNAhbB0gNUGQF4Da0Tu47KcvFJgHTvr4RIRX4j1UoGHtMpyLhWAN+I0x7E39lD8dVvkk0/X2S0YcM+ZBj4JR85GgZ29wo/fS1FoAqtnuEnJNqbWlYar+ULnd/XxOUBRgWkrj4XfPLRd2PYea39waNit0fexBBFpGN0t1XI9n79uxc20kTO4d7fq/ljO4sma23PTVpoVQ2SNOAuIuyIeeV7yTqbsPia4BLNycexjMDA/8djeopuZbMV60qJ+enz0daYvOOUDkLGPpG85y73Rvi7Ga4Zg5iWPer9hlNE1VHnwTS9yIlFCyYtH+4QhmPjUDvKGiJjxew23poA6etp0IvkmhXOp5YtF/l5xriTJEFxUUOxoP8Z4mBGR824rvp/dm0z21HMzH0yC5HUH6GYUXop/3NKHumtbHsp6bp2H9rmVAPwMEcOwIjINnapb2KZwP8853TsM1CDg58Je4TurloQ+otBwSREBBeAlqO7WGIYNBEfeMnS/sQHyPLkgErKLv+1SCMl92Jg53tOkKTS8k+qb7qysMtIIfa3RREWuFyj9YCM1HHLIF+HddJtXdhErLFgCxeFZ4OcYvFnHItlVy5l+LUwY3GexLyilxdYkZF04Hm2AcVYlV7AT1Wu2M+LZNdTI5rXycrdvBSGj+YUSvOXFXmYeHqXqwpv2VXY07uUPw34O7zHl3p19huSaNmVYWyX6leNBd0tLxVXb5sEtYZCN7flcC1H7fPhYBK2I/pgmQ9A6G4/Mo4qXTJee/7/uutQc6kL+mssq3s5KSxjwB2hPt6P9daWecdzkbwrVCgmJKDfZBgYGJQkcaI1lD085quUHBdvu5v0uKXDPNN+03idyLYTTcLvOYfUOvOA8LKfgbsrf5HANwS7vF/cxVCOnT7Ovao7O6Rr3ZEkNe9Obubz8fX8E5amOtiiF9YG7UoHS0NWVQ6/UOUEn9q4GPm5D+Z/p9WaIdejK+cCPOi307RosdVAzJkeUZtm1ctI7QLPVLPK3V4FcpXSG4srGTfXPkYwg3Tm6jjAqe3r2eJzn9TdkNGPWZDCP9mX8cPGxm++KxKfqHEOTQazoYroE3JYZDLS19kitf/vbAiVcbSxS0NZYMK8QJ7+xboydlLYqngjqO6Rgla5FcFx2Fa8JDcDXKQ/dnMTDh5ZsW1ZPq/BMf8xcW8j/bu/nGZ11njI2uEERHkZUZy8O6gQght0nH/Hj2Ze7HuLIGTOfnn+I2kh/B97hkjeQfFCGNfUVCEednVLxTq612coHB48IPeVX3R1MEu8T9/RzeJXVNO6AWxrEWgFM0t7Tidbd7UqQ/zKj0AqDV8X4KvsH/vasJhiJmEw5whnkdtqrCnBMYxyhlXyaGB8EVAqVeyjV1/KR8CdZuPDt5EhdSzrC+HhpUlG5rR3D0GkiE2QnJn9pXd2/+dWdQonKxJ21Sec7CuLnSZOy94Ihugs9gHMk+bHFjToJ/I/4y69Y6CxDZ/wzTsuPeQZO63HpIf801M28GTQw923smgV02++Vwoc0TObTFn3B55gFFoGHWJSjvqKlzE7pOLdDIXURjYQ3qW5jk39MfbQBIV3DDp6PA+MlicPoAIbh05zNWA4NSknY781QCIFBFOCgItNIYPowKkdbmOTEdmNGo9uGeaq51Q9LEL2nXP1HuJHuxe5mkLf0ZEsOUa/7e3fviZbTHOXWq63g0yVkKmOIvuhfPb57qhJwLbDCRdiSMWqmlu9VRQrOEFEgniKD3ydqPpfuyvcg1i2LU39yJhCDg7PxX3OvPJk7LIGjE8be1uTEw38/G9it8WGUG7StO5PDfXZEV80NAPDk8IyJAYnpBTAULbGBjmIeKHDeQwNsDEHdYeggLlr4LWZkkXXlCUwD7g82g7mmKQAgmsqWpp+a4wh053X7gBGmZ/ImAq9Eq2Y42OJA/1LP+pze/svB8mZz/7JpRV4foDjO5cggBo92rxIET5aMag/ASoWDrxC7EMojMfKXE80gHiEc5hRAZDm6uV1BjomtNd36TuER1dRxSRn0TbFI3lSp5GG7yqFQNSMTl6yHfldMUMmslMpH+0o3ObAK4khDCtY6Q8UXGrOCZ652I64z4GXpKr/euMzm1jjkTJV8JGnopcpLFC7b6ZuOaHnW6ESLRw4pybR6H1IY4a5TZouR+XiXWV+igEXko0/ea+vCiyXLjA1/2Nrdt3PI5uYcImSqFzG1lmF/oM1FVaj/8Tqyn3ubTb/1bS/iAHngG3m2vrkmXVUwuzuKOI0gXBWI0Z2dnlCid9bugeRpApaNeJR8w7H3QhIRDKHRYKRQiKQAY9qUIB04zQzdnMXGMl3qvnSkhSNz1frBGFisgKthLQMImJ3gqFsNXcHdR4vIQL27KLBpp21Tv5IuKg2/lasWuAQW6WEkTLwYi3/4L/VAug0U1BwY1pX/GiYTbVRYrsEYhomUeYeQbAu+/blxzXlgPJmo4tQKoM2HBaB5aguYy+YxlegTWJLUqlxf01Vl6Ya4GwD5BtPoYq6cxTaESylrl+YDzgzU/ZPZ4gInaAVyS9d6aVAv/URqu4pXNIreZhHP48bXAVpkvJPsqfv7I86ucnwOOifWoEFnbD/2C7ovZf5TsLazJELbMwUfdoSjsZ8KhOHpYjVitYdfzW9HIh5gBtpOKV2YnbkfKvhif58kU6fmjj72SeYvw6tR2vJQ/7uZ+Lgmhw0D1Si2Ub5SsFYG5E68ZET/ut+78hgoPVcbe8HSB7YIGXg+EWUP351qa3djIft/9oH0qKcXSbmrHSyBFQUhjCafPzK15zHM+Q+nmmwUHI/D1CSxoMseTooASNS+2sU8hMd5J4hYk5t3mRDDzO4H3dRZb0kx8tk0gQb4kAFXYnWIgbtaTlc7+IYRmnDyDPb5fuF+q1OUNbvBXm6rGBSXlS3eTQgGCZblz6OjYvK6qd9GPAwBb+Qlfw5Ul8754Hg3ZxfZ2zrFx4zlHNSKe8RM44WqA3D6o6pgCQfNMWrZ4K1tzLdCBCeGiMJBFXi39brGZTwU6SEBzN5LuXJXC0eUlLw06OIHZy1yjL/lWC1OrZjXLu0YtTIe4WSE2soj4wjwR3ZM77/tiiC3MA6T8lC8THUtCMyTBbNzIdRZJOFPUFCfps+Odu8NaagT1isEpDUH86AqJKyKiaSrrKdKHePfBII6t3vIWvSrg25HILggYB83uUGiL0s+XB+3a2wcqFMenD6GhaZqZvO1S3VMYe/Ncpm3ObSTd6ePT7eQgv2tK0/53PO4n/XpLrnZeZtYfx3/qyx1LXsiFLgs4IP7DiJjF14pTqUImJSITNJb4pz+j4Rpd+9N6k1N+yRQaWSjyo2TAYdEEkgSNzdYq/UCmxhKSZO+LGB3fTN8ycMvw+x4dIB2+u2YapmDFRFe279u/MrRnGfFED8m+JkEWDInVScW9tpV7bVHtJ5vF/S7x5Ml4breY236a2Nm0UdkHfMmFK6nOGLFnHgr6sS+cZKTFEhIld1or21VJsdC9kOAi9UOk/dy8sWRqKxjl64HEAjdBGYfo0sXF/nfWuMriehvCVk42ouSkIrBHMWrQZI50h/Grq2o9NO2iu7RPgfbUpysPbZI9+PVhH4Q+JAj+Ftw+b2caVh/GXsibxo8tyWixRG3wCdrL/xFT880jJVU+pACtZmdtU2dLbX/tANK3qG4tPQiKbqx3OBdEbPsgCcAG91QRBTsDCB8ahKx/6E9C7gXPw0UFnY8yoC7BWCMJe04MC+NYePEPgdnADEav4DEcsfGr5WcE09pQkMOjttC1gxVyubdFVwN0ApwJeJkRxGv+0MeIR2T3bbrCTIO5LLvVQzBCOzVPDM9krpk+nEUrvboGetcaSa0uM5dOEvmxmKuU6NaMOev71Q3cxZNMESVPzyOQgMd/HtYx/H8l0X3onlcEG1j/iwT7WXkUQXcmDDHn3ALgZ0SC0Q3Mbekp6Dtif7RyXYKHb8+aWOlPrC0uTeOz7LdxutObR/vAw6GNQyM43nwpum6Aaj0Fz3vEAYXquHNsVDTYIy3s4H9BIFmHdOn7d2rMUr+LgXDBPcMOdfoR7MRJVjbpeNduUEcxmZofiG2YY/f2PP3+fZI7ogSm9TILkbTzOiCSo8jqUQljfFjLOg6WR24sNuvZ+Z4qTbjytZo0iOgfO2UEk83agoupGYSYbe2jJSlkdJf8ajfB0wCa7H315UxF3N31b9jWpeaov52uYF7vPoEyBrwMyMdIsf32J5KbTusY3Y9bqT0/7pVYNp/XviI/NHnurtw6VOwCilEtvzcfllAiElR6RzreKQxS/uEu0pHwdtxblYo+HLMaAUa0iuq7yWmq3EsLoqCFhvxH74Up62psqqWALUdqAIV80Pm6EGNIEX6lM163aYJtSi8GIdBdUvmi+aB8cm+OBq4M7RNgh/rDZASFsNZDAAGyaz0e/Km356ODSz1GPbvXnfopldgCj+BbSrJRKyg6D/iA7EVrBMVyDt7+haBl9TTsos3PQzLQ4vXnx7P3N2d160hQL5y78EiSEwjs0Gvdg9ggQ+ADKsNoGLNs+MOD3UiwOll6Dsi2/7pJS6S+fHcPJlexxitbF7bEg97k6TO6kM+AFeQfPDggGi3ZHRgt2Yc1hoFT7MvgQ0mkZSLKOR4ldn/FsrOLo3WAb68PnSWfUhnKaeK8mMn2+bbhBbI4+nrULTqNMTHY0ifIbVOureidJl6Mo61Uww5HbAZmDBmrDU2eH89+rxzO8EKWhlVkB9gqJSRs+XY7LJvXq1F7+nm8VQ7z0tXN5ovjv90S9h+SvahuxYk3FW7DuxN3F8NASv+Eaf7Jh4MSLmuNW449cNo0y9atXs4Y9CUTQOGlD286pZaqFgB9t2/0uFerxRUpbaZY8Wufkmkze7DW82yNmBs8v0yXlocUWFFRs5ZwdMwXTj802Hslch0RQd16GXr1o1mMvZGCx+UrtEW0fP80WIhnRSYHLbZlZQB0+d1n6rIdhbnmaS4kdjXjMxBLUZLD8PeF/mEd3IEeuNjDSD7c+tKkEeDfaL5uMLmlBmvpCyZ5JWXAccPCjCz4SrInhREbDDhQ5Xi4CYUTD5mS2VvIiugv3XUPyiC/e+q1XbM+FXbke9QWMmO1kbX5JtNECiWe7tiCxwvaRnyZHZoLXuJbUg4HLFCtTo/Xh8O76ek4eSHWsjFjTqGy7/ggDK6225Z9PRWb4meNzzec3BR/wSX7Oj1kmKTf4YhGWnb1r7K14CmqfGEQOhKR48+vAhk+228x3npFvWOf5HNh0RP9pUXXNgUPoyWhwFmXQc7q9m4o01Znt8yBl1CIQ4+GCz3p3U1vGU8DLz9g+/D0Y7ptghlHUpzpqg/HsFEDa1HQGZ3PHZGpTwsekuwmYKuGVbCmbCGqSZSBaIpU0DMgwA1RBFFGTGKJTwJxcuoA2b9uk7lrl0BvBebu4hYGveLo37T5Nand5znwlo9psH2+HhrMLAuLhrpClt7jKoKu9Ugt6+vfawI/iLesyKAU6WqCom+C/dPt+xD3vh2JAVIzMbBnJDLzuPMfA4tfHXLKfVwowNljX4Q4O8RPrGRB0OHRQ9SqU7wnx5+BvJRKJMcqCL1JHbQBcfQpwFJ8zVYtFQO4T8j5wNoXmqyoydMP4us21dTkoithKyqmQC/oRfRXljnK+FjquZ5DnK6UTce7+3zSpr4ReiyVAowdbRDpz+mrgz8Sc5h4nOVtigcekYr/5wQnup88dEB2iU72tvp1PVRLwnRLybwU83qkLrBvcL3C67ZvnPECGEzbTLL8XJ2kO5fY5SatmXi65coJcc1b++QbHvhMNLNOYiH/HaZjyY4i9z3v3RCd9WeqAbIDDNl5miCMCootY7aS4by/OOjddb09kkNjGlpPv7o5tSNw+UV3sD3XItuzBYzqeBpuV5c7s/pQwWjl6hDy3EirXpiSVQ0BWLDU5tz4HobUm1LJNtMyucdD1g6iZ2UhzNVLfHOCQOEddr8bL3Bhuo8TbpCvs5n3cmrP6alj+nPtVTqLlcE8WVg8tM0NSqJ9VcvscQk1kCPswHGvBfKU0qt78pNN/DWUvUJhuVZPXo9IuVCKQ38kWzKJP5kUqJFDkFd0trA7pRvmL/1C/GFRU6uCFVlJ2eOmYuR93C1n8vbiIyQYutGy0IJWl0pmZJvtbHpoM04o0NF6jf3qJeI0qPvdibw+xuONv5r8JAW+BDzB8kYVMXvic0DEqfJdOGRqgIA9oqybokOlh16cIEFAuh8BfjwWUKiUd31Y9/JgIBcqM5Y0L+mORKIBImZtlTzvq8Q5gn5WTH0afWKTLcypPJaUbBWUfUZNvOdNvmHlM/tlCCOWIimSmfMipe2cIGL9MhZHysBt41yBFzJP5IEv4JKDW2W30V3H08Ek+hEO2yFvyhOdAJiKpCA4+RTkUbaoOgSCTYJvJ5FeZV6n5CEy5nozCyT5z/rcZWlFrkl3kcWJPCll+5GXhOPOW0zoKPuVZa6dRTT7D8L96EqkJ/I3GL9flm3pr44EhiBy+Gjg2iDiw2MYNM+JblYxfhH3KCGRUjWDeTO40gTZB0/b+8cG51c2MJp4dJaI3KZy+x7xPmay+Z7qGeUM24KJzYSqo8w7NzBtxpylPF7LWTrcSs4VsNx5o4jBGrFVueqz2dXFtzqHaN6+wgBKXMIBoI3LW+oYEBq2R64yk9mzUUsu8b7zGNhEIxCIlhr6TpfP00dPbOs0PBmxFeDPCxVwphW1RAkwtfzZiHVfoPhWW8nInMwPmhQho/a6lrheINL3+r97IagZgS+NJk76X5Hf4NqoY3qh0Z8q5pNdX+EOmDN6/jiJIf9Uk90RUf4VcNdzZEF+G/iunVZ3u2nMjKo2N2yWKtbwNpc8R3i0TlB2c0vTSy1Y/oJdy7Lv3zlKbhRIlh+8iFHD8clTMZZKxzNqEZxzyXnvYWK3ljyPzn6YfkOA4Rd0NkrOTvCYP+E4tkezqytD47dgC/ZT9tkd9B9BZ7uu1HQSdkRh76wljvdDRrDAv7Qmai72Pwd9Av+HQOka7G9zObMUzodWeDpBAWI8wa/dxGvQXQUzh2eHvOGo17BuUc7WDVhmR0m84ci21AVWm1/+z5/4rhN+snewc/Y9kNiOWfcN51OiJliioSlMh5Vft+zMvAwwi8dgyq2wyMp3UuyzHJE03KQhqbD+mwpEzmMkPmOQzgSEnlDWWMX0jb8euu51CcPXD1/RynkaTyCvMhZLcdlVU93k3Lb8twtnnL9TwIi+rzISzmTW+yM+eJEj7DbT1NcSewXv+6J8HUWkNNq8h4n6KmabaxK5noUgooOO5H8ZrfODBJn1HdeN97Zd0d2nzZzuyS6frwBZvw7cNTzYDGmKIDASMxfiYPewNyuOrOoFgWOKU+y+DlsGa5JsfhELpZW5qTsgQaAsSS56l9cn0HXmqYc6ZKLwiSOAm7VJZsoidbl4C9ti77Zod+Ax9WUceW0F1dF8dBRRZpRTfXR1R0/x3XTq7QIL3jz5Tu6lAHMjr5wZMl21NlAatNtcLHXjL4Kgc56JCmX6oLIomVlfVszooPmaBMgPmwGr7mEf0/7K+cqg0ZdFGAB4GuPixb3nE8ruGJDUPjHE6ZNqXolwcw9A+bK7Zygv1z3SPM2mDGbA7o5Q=="
     }
    ],
    "role": "model"
   },
   "finishReason": "STOP",
   "index": 0
  }
 ],
 "usageMetadata": {
  "promptTokenCount": 3447,
  "candidatesTokenCount": 1389,
  "totalTokenCount": 9897,
  "promptTokensDetails": [
   {
    "modality": "TEXT",
    "tokenCount": 3447
   }
  ],
  "thoughtsTokenCount": 5061,
  "serviceTier": "standard"
 },
 "modelVersion": "gemini-3.6-flash",
 "responseId": "IlNjaqOiDpfVjMcPprCMuA8"
}

File: psed_v1/papers/10.1002_pssa.201532305/extracted/records.json (part 1 of 2)
[
 {
  "doi": "10.1002_pssa.201532305",
  "material": "W",
  "material_raw": "Hot-wire temperature",
  "phase": null,
  "series_axis": null,
  "series_value": "Hot-wire temperature",
  "series_kind": "categorical",
  "series_value_num": null,
  "series_unit": null,
  "measurand": {
   "quantity": "Hot-wire temperature",
   "unit": "\u00b0C"
  },
  "coordinate": "Applied power",
  "coordinate_unit": "W",
  "points": [
   [
    2.5,
    420
   ],
   [
    5.0,
    480
   ],
   [
    7.5,
    530
   ],
   [
    10.0,
    650
   ],
   [
    12.0,
    700
   ],
   [
    16.0,
    810
   ],
   [
    21.0,
    890
   ],
   [
    27.0,
    960
   ],
   [
    48.0,
    1130
   ],
   [
    63.0,
    1230
   ],
   [
    71.0,
    1270
   ],
   [
    80.0,
    1310
   ],
   [
    89.0,
    1350
   ],
   [
    99.0,
    1400
   ],
   [
    108.0,
    1430
   ],
   [
    119.0,
    1460
   ],
   [
    129.0,
    1490
   ],
   [
    139.0,
    1540
   ],
   [
    150.0,
    1570
   ],
   [
    162.0,
    1600
   ],
   [
    173.0,
    1620
   ],
   [
    196.0,
    1700
   ],
   [
    211.0,
    1710
   ],
   [
    223.0,
    1730
   ],
   [
    237.0,
    1750
   ],
   [
    251.0,
    1780
   ],
   [
    265.0,
    1810
   ],
   [
    304.0,
    1870
   ],
   [
    337.0,
    1920
   ]
  ],
  "controlled": {},
  "chemistry": {
   "precursors": [
    "WF6"
   ],
   "coreactants": [
    "H2"
   ]
  },
  "source": "measured",
  "study_type": "experimental",
  "provenance": {
   "figure": "Fig 2",
   "figure_number": "2",
   "fig_docling_index": "3",
   "panel": "a",
   "caption": "Figure 2 A curve presenting the relationship between hot-wire temperature (measured by a pyrometer) and applied power.",
   "extractor": "vision-llm"
  }
 },
 {
  "doi": "10.1002_pssa.201532305",
  "material": "W",
  "material_raw": "1800 \u00b0C",
  "phase": null,
  "series_axis": "hot-wire temperature",
  "series_value": "1800 \u00b0C",
  "series_kind": "numeric_sweep",
  "series_value_num": 1800.0,
  "series_unit": "\u00b0C",
  "measurand": {
   "quantity": "film_thickness",
   "unit": "nm"
  },
  "coordinate": "exposure",
  "coordinate_unit": "min",
  "points": [
   [
    0.5,
    0.05
   ],
   [
    1.0,
    0.15
   ],
   [
    1.5,
    0.23
   ],
   [
    2.0,
    0.3
   ],
   [
    3.0,
    0.42
   ],
   [
    4.0,
    0.52
   ],
   [
    5.0,
    0.6
   ],
   [
    6.0,
    0.68
   ],
   [
    7.0,
    0.76
   ],
   [
    8.0,
    0.83
   ],
   [
    9.0,
    0.9
   ],
   [
    10.0,
    0.97
   ],
   [
    11.0,
    1.03
   ],
   [
    12.0,
    1.08
   ],
   [
    13.0,
    1.13
   ],
   [
    14.0,
    1.17
   ],
   [
    15.0,
    1.21
   ],
   [
    16.0,
    1.25
   ],
   [
    17.0,
    1.28
   ],
   [
    18.0,
    1.31
   ],
   [
    19.0,
    1.34
   ],
   [
    20.0,
    1.37
   ],
   [
    21.5,
    1.39
   ]
  ],
  "controlled": {
   "pressure": "0.01 mbar",
   "substrate_temperature": "325 \u00b0C",
   "H2_flow": "100 sccm",
   "WF6_flow": "10 sccm",
   "Ar_H2_carrier_flow": "100 sccm",
   "Ar_WF6_carrier_flow": "50 sccm"
  },
  "chemistry": {
   "precursors": [
    "WF6"
   ],
   "coreactants": [
    "H2"
   ]
  },
  "source": "measured",
  "study_type": "experimental",
  "provenance": {
   "figure": "Fig 4",
   "figure_number": "4",
   "fig_docling_index": "6",
   "panel": "a",
   "caption": "Figure 4 Film growth (obtained by in-situ SE) versus different deposition parameters. All long-time exposures to at-H were performed after a 1-min exposure to WF6 gas followed by a 2-min purge. Standa",
   "extractor": "vision-llm"
  }
 },
 {
  "doi": "10.1002_pssa.201532305",
  "material": "W",
  "material_raw": "1860 \u00b0C",
  "phase": null,
  "series_axis": "hot-wire temperature",
  "series_value": "1860 \u00b0C",
  "series_kind": "numeric_sweep",
  "series_value_num": 1860.0,
  "series_unit": "\u00b0C",
  "measurand": {
   "quantity": "film_thickness",
   "unit": "nm"
  },
  "coordinate": "exposure",
  "coordinate_unit": "min",
  "points": [
   [
    0.5,
    0.1
   ],
   [
    1.0,
    0.4
   ],
   [
    1.5,
    0.62
   ],
   [
    2.0,
    0.82
   ],
   [
    3.0,
    1.05
   ],
   [
    4.0,
    1.2
   ],
   [
    5.0,
    1.32
   ],
   [
    6.0,
    1.42
   ],
   [
    7.0,
    1.51
   ],
   [
    8.0,
    1.59
   ],
   [
    9.0,
    1.66
   ],
   [
    10.0,
    1.72
   ],
   [
    11.0,
    1.78
   ],
   [
    12.0,
    1.83
   ],
   [
    13.0,
    1.88
   ],
   [
    14.0,
    1.92
   ],
   [
    15.0,
    1.96
   ],
   [
    16.0,
    2.0
   ],
   [
    17.0,
    2.04
   ],
   [
    18.0,
    2.08
   ],
   [
    19.0,
    2.11
   ],
   [
    20.0,
    2.14
   ],
   [
    21.5,
    2.18
   ]
  ],
  "controlled": {
   "pressure": "0.01 mbar",
   "substrate_temperature": "325 \u00b0C",
   "H2_flow": "100 sccm",
   "WF6_flow": "10 sccm",
   "Ar_H2_carrier_flow": "100 sccm",
   "Ar_WF6_carrier_flow": "50 sccm"
  },
  "chemistry": {
   "precursors": [
    "WF6"
   ],
   "coreactants": [
    "H2"
   ]
  },
  "source": "measured",
  "study_type": "experimental",
  "provenance": {
   "figure": "Fig 4",
   "figure_number": "4",
   "fig_docling_index": "6",
   "panel": "a",
   "caption": "Figure 4 Film growth (obtained by in-situ SE) versus different deposition parameters. All long-time exposures to at-H were performed after a 1-min exposure to WF6 gas followed by a 2-min purge. Standa",
   "extractor": "vision-llm"
  }
 },
 {
  "doi": "10.1002_pssa.201532305",
  "material": "W",
  "material_raw": "1910 \u00b0C",
  "phase": null,
  "series_axis": "hot-wire temperature",
  "series_value": "1910 \u00b0C",
  "series_kind": "numeric_sweep",
  "series_value_num": 1910.0,
  "series_unit": "\u00b0C",
  "measurand": {
   "quantity": "film_thickness",
   "unit": "nm"
  },
  "coordinate": "exposure",
  "coordinate_unit": "min",
  "points": [
   [
    0.5,
    0.12
   ],
   [
    1.0,
    0.45
   ],
   [
    1.5,
    0.7
   ],
   [
    2.0,
    0.9
   ],
   [
    3.0,
    1.12
   ],
   [
    4.0,
    1.28
   ],
   [
    5.0,
    1.4
   ],
   [
    6.0,
    1.51
   ],
   [
    7.0,
    1.6
   ],
   [
    8.0,
    1.68
   ],
   [
    9.0,
    1.76
   ],
   [
    10.0,
    1.83
   ],
   [
    11.0,
    1.89
   ],
   [
    12.0,
    1.95
   ],
   [
    13.0,
    2.0
   ],
   [
    14.0,
    2.05
   ],
   [
    15.0,
    2.1
   ],
   [
    16.0,
    2.15
   ],
   [
    17.0,
    2.2
   ],
   [
    18.0,
    2.25
   ],
   [
    19.0,
    2.3
   ],
   [
    20.0,
    2.34
   ],
   [
    21.5,
    2.39
   ]
  ],
  "controlled": {
   "pressure": "0.01 mbar",
   "substrate_temperature": "325 \u00b0C",
   "H2_flow": "100 sccm",
   "WF6_flow": "10 sccm",
   "Ar_H2_carrier_flow": "100 sccm",
   "Ar_WF6_carrier_flow": "50 sccm"
  },
  "chemistry": {
   "precursors": [
    "WF6"
   ],
   "coreactants": [
    "H2"
   ]
  },
  "source": "measured",
  "study_type": "experimental",
  "provenance": {
   "figure": "Fig 4",
   "figure_number": "4",
   "fig_docling_index": "6",
   "panel": "a",
   "caption": "Figure 4 Film growth (obtained by in-situ SE) versus different deposition parameters. All long-time exposures to at-H were performed after a 1-min exposure to WF6 gas followed by a 2-min purge. Standa",
   "extractor": "vision-llm"
  }
 },
 {
  "doi": "10.1002_pssa.201532305",
  "material": "W",
  "material_raw": "H_2 10 sccm",
  "phase": null,
  "series_axis": "H2 flow rate",
  "series_value": "H_2 10 sccm",
  "series_kind": "categorical",
  "series_value_num": null,
  "series_unit": null,
  "measurand": {
   "quantity": "film_thickness",
   "unit": "nm"
  },
  "coordinate": "exposure",
  "coordinate_unit": "min",
  "points": [
   [
    0.5,
    0.25
   ],
   [
    1.0,
    0.48
   ],
   [
    2.0,
    0.75
   ],
   [
    3.0,
    0.93
   ],
   [
    4.0,
    1.07
   ],
   [
    5.0,
    1.18
   ],
   [
    6.0,
    1.28
   ],
   [
    7.0,
    1.38
   ],
   [
    8.0,
    1.46
   ],
   [
    9.0,
    1.53
   ],
   [
    10.0,
    1.6
   ],
   [
    11.0,
    1.67
   ],
   [
    12.0,
    1.73
   ],
   [
    13.0,
    1.79
   ],
   [
    14.0,
    1.84
   ],
   [
    15.0,
    1.88
   ],
   [
    17.0,
    1.96
   ],
   [
    19.0,
    2.03
   ],
   [
    21.0,
    2.09
   ],
   [
    23.0,
    2.14
   ],
   [
    25.0,
    2.19
   ]
  ],
  "controlled": {
   "pressure": "0.01 mbar",
   "substrate_temperature": "325 \u00b0C",
   "hot_wire_temperature": "1860 \u00b0C",
   "WF6_flow": "10 sccm",
   "Ar_H2_carrier_flow": "100 sccm",
   "Ar_WF6_carrier_flow": "50 sccm"
  },
  "chemistry": {
   "precursors": [
    "WF6"
   ],
   "coreactants": [
    "H2"
   ]
  },
  "source": "measured",
  "study_type": "experimental",
  "provenance": {
   "figure": "Fig 4",
   "figure_number": "4",
   "fig_docling_index": "6",
   "panel": "b",
   "caption": "Figure 4 Film growth (obtained by in-situ SE) versus different deposition parameters. All long-time exposures to at-H were performed after a 1-min exposure to WF6 gas followed by a 2-min purge. Standa",
   "extractor": "vision-llm"
  }
 },
 {
  "doi": "10.1002_pssa.201532305",
  "material": "W",
  "material_raw": "H_2 50 sccm",
  "phase": null,
  "series_axis": "H2 flow rate",
  "series_value": "H_2 50 sccm",
  "series_kind": "categorical",
  "series_value_num": null,
  "series_unit": null,
  "measurand": {
   "quantity": "film_thickness",
   "unit": "nm"
  },
  "coordinate": "exposure",
  "coordinate_unit": "min",
  "points": [
   [
    0.5,
    0.25
   ],
   [
    1.0,
    0.5
   ],
   [
    2.0,
    0.82
   ],
   [
    3.0,
    1.02
   ],
   [
    4.0,
    1.16
   ],
   [
    5.0,
    1.28
   ],
   [
    6.0,
    1.38
   ],
   [
    7.0,
    1.48
   ],
   [
    8.0,
    1.57
   ],
   [
    9.0,
    1.65
   ],
   [
    10.0,
    1.72
   ],
   [
    11.0,
    1.79
   ],
   [
    12.0,
    1.85
   ],
   [
    13.0,
    1.91
   ],
   [
    14.0,
    1.96
   ],
   [
    15.0,
    2.01
   ],
   [
    17.0,
    2.09
   ],
   [
    19.0,
    2.16
   ],
   [
    21.0,
    2.22
   ],
   [
    23.0,
    2.27
   ],
   [
    25.0,
    2.31
   ]
  ],
  "controlled": {
   "pressure": "0.01 mbar",
   "substrate_temperature": "325 \u00b0C",
   "hot_wire_temperature": "1860 \u00b0C",
   "WF6_flow": "10 sccm",
   "Ar_H2_carrier_flow": "100 sccm",
   "Ar_WF6_carrier_flow": "50 sccm"
  },
  "chemistry": {
   "precursors": [
    "WF6"
   ],
   "coreactants": [
    "H2"
   ]
  },
  "source": "measured",
  "study_type": "experimental",
  "provenance": {
   "figure": "Fig 4",
   "figure_number": "4",
   "fig_docling_index": "6",
   "panel": "b",
   "caption": "Figure 4 Film growth (obtained by in-situ SE) versus different deposition parameters. All long-time exposures to at-H were performed after a 1-min exposure to WF6 gas followed by a 2-min purge. Standa",
   "extractor": "vision-llm"
  }
 },
 {
  "doi": "10.1002_pssa.201532305",
  "material": "W",
  "material_raw": "H_2 100 sccm",
  "phase": null,
  "series_axis": "H2 flow rate",
  "series_value": "H_2 100 sccm",
  "series_kind": "categorical",
  "series_value_num": null,
  "series_unit": null,
  "measurand": {
   "quantity": "film_thickness",
   "unit": "nm"
  },
  "coordinate": "exposure",
  "coordinate_unit": "min",
  "points": [
   [
    0.5,
    0.25
   ],
   [
    1.0,
    0.52
   ],
   [
    2.0,
    0.85
   ],
   [
    3.0,
    1.06
   ],
   [
    4.0,
    1.21
   ],
   [
    5.0,
    1.34
   ],
   [
    6.0,
    1.46
   ],
   [
    7.0,
    1.56
   ],
   [
    8.0,
    1.66
   ],
   [
    9.0,
    1.75
   ],
   [
    10.0,
    1.83
   ],
   [
    11.0,
    1.9
   ],
   [
    12.0,
    1.96
   ],
   [
    13.0,
    2.02
   ],
   [
    14.0,
    2.08
   ],
   [
    15.0,
    2.13
   ],
   [
    17.0,
    2.22
   ],
   [
    19.0,
    2.3
   ],
   [
    21.0,
    2.36
   ],
   [
    23.0,
    2.41
   ],
   [
    25.0,
    2.45
   ]
  ],
  "controlled": {
   "pressure": "0.01 mbar",
   "substrate_temperature": "325 \u00b0C",
   "hot_wire_temperature": "1860 \u00b0C",
   "WF6_flow": "10 sccm",
   "Ar_H2_carrier_flow": "100 sccm",
   "Ar_WF6_carrier_flow": "50 sccm"
  },
  "chemistry": {
   "precursors": [
    "WF6"
   ],
   "coreactants": [
    "H2"
   ]
  },
  "source": "measured",
  "study_type": "experimental",
  "provenance": {
   "figure": "Fig 4",
   "figure_number": "4",
   "fig_docling_index": "6",
   "panel": "b",
   "caption": "Figure 4 Film growth (obtained by in-situ SE) versus different deposition parameters. All long-time exposures to at-H were performed after a 1-min exposure to WF6 gas followed by a 2-min purge. Standa",
   "extractor": "vision-llm"
  }
 },
 {
  "doi": "10.1002_pssa.201532305",
  "material": "W",
  "material_raw": "WF_6 10 sccm",
  "phase": null,
  "series_axis": "WF6 flow rate",
  "series_value": "WF_6 10 sccm",
  "series_kind": "categorical",
  "series_value_num": null,
  "series_unit": null,
  "measurand": {
   "quantity": "film_thickness",
   "unit": "nm"
  },
  "coordinate": "exposure",
  "coordinate_unit": "min",
  "points": [
   [
    0.5,
    0.08
   ],
   [
    1.0,
    0.22
   ],
   [
    2.0,
    0.38
   ],
   [
    3.0,
    0.5
   ],
   [
    4.0,
    0.59
   ],
   [
    5.0,
    0.67
   ],
   [
    6.0,
    0.74
   ],
   [
    7.0,
    0.8
   ],
   [
    8.0,
    0.85
   ],
   [
    9.0,
    0.9
   ],
   [
    10.0,
    0.94
   ],
   [
    11.0,
    0.98
   ],
   [
    12.0,
    1.02
   ],
   [
    13.0,
    1.05
   ],
   [
    15.0,
    1.1
   ],
   [
    18.0,
    1.16
   ],
   [
    21.0,
    1.19
   ],
   [
    24.0,
    1.22
   ],
   [
    27.0,
    1.24
   ],
   [
    30.0,
    1.25
   ],
   [
    32.0,
    1.26
   ]
  ],
  "controlled": {
   "pressure": "0.01 mbar",
   "substrate_temperature": "325 \u00b0C",
   "hot_wire_temperature": "1860 \u00b0C",
   "H2_flow": "100 sccm",
   "Ar_H2_carrier_flow": "100 sccm",
   "Ar_WF6_carrier_flow": "50 sccm"
  },
  "chemistry": {
   "precursors": [
    "WF6"
   ],
   "coreactants": [
    "H2"
   ]
  },
  "source": "measured",
  "study_type": "experimental",
  "provenance": {
   "figure": "Fig 4",
   "figure_number": "4",
   "fig_docling_index": "6",
   "panel": "c",
   "caption": "Figure 4 Film growth (obtained by in-situ SE) versus different deposition parameters. All long-time exposures to at-H were performed after a 1-min exposure to WF6 gas followed by a 2-min purge. Standa",
   "extractor": "vision-llm"
  }
 },
 {
  "doi": "10.1002_pssa.201532305",
  "material": "W",
  "material_raw": "WF_6 20 sccm",
  "phase": null,
  "series_axis": "WF6 flow rate",
  "series_value": "WF_6 20 sccm",
  "series_kind": "categorical",
  "series_value_num": null,
  "series_unit": null,
  "measurand": {
   "quantity": "film_thickness",
   "unit": "nm"
  },
  "coordinate": "exposure",
  "coordinate_unit": "min",
  "points": [
   [
    0.5,
    0.2
   ],
   [
    1.0,
    0.45
   ],
   [
    1.5,
    0.6
   ],
   [
    2.0,
    0.72
   ],
   [
    3.0,
    0.88
   ],
   [
    4.0,
    0.98
   ],
   [
    5.0,
    1.05
   ],
   [
    6.0,
    1.11
   ],
   [
    7.0,
    1.15
   ],
   [
    8.0,
    1.18
   ],
   [
    9.0,
    1.21
   ],
   [
    10.0,
    1.24
   ],
   [
    12.0,
    1.28
   ],
   [
    15.0,
    1.32
   ],
   [
    18.0,
    1.35
   ],
   [
    21.0,
    1.37
   ],
   [
    25.0,
    1.39
   ],
   [
    28.0,
    1.4
   ],
   [
    31.0,
    1.41
   ]
  ],
  "controlled": {
   "pressure": "0.01 mbar",
   "substrate_temperature": "325 \u00b0C",
   "hot_wire_temperature": "1860 \u00b0C",
   "H2_flow": "100 sccm",
   "Ar_H2_carrier_flow": "100 sccm",
   "Ar_WF6_carrier_flow": "50 sccm"
  },
  "chemistry": {
   "precursors": [
    "WF6"
   ],
   "coreactants": [
    "H2"
   ]
  },
  "source": "measured",
  "study_type": "experimental",
  "provenance": {
   "figure": "Fig 4",
   "figure_number": "4",
   "fig_docling_index": "6",
   "panel": "c",
   "caption": "Figure 4 Film growth (obtained by in-situ SE) versus different deposition parameters. All long-time exposures to at-H were performed after a 1-min exposure to WF6 gas followed by a 2-min purge. Standa",
   "extractor": "vision-llm"
  }
 },
 {
  "doi": "10.1002_pssa.201532305",
  "material": "W",
  "material_raw": "Ar 10 sccm",
  "phase": null,
  "series_axis": "Ar flow rate",
  "series_value": "Ar 10 sccm",
  "series_kind": "categorical",
  "series_value_num": null,
  "series_unit": null,
  "measurand": {
   "quantity": "film_thickness",
   "unit": "nm"
  },
  "coordinate": "exposure",
  "coordinate_unit": "min",
  "points": [
   [
    0.5,
    0.15
   ],
   [
    1.0,
    0.38
   ],
   [
    2.0,
    0.68
   ],
   [
    3.0,
    0.92
   ],
   [
    4.0,
    1.12
   ],
   [
    5.0,
    1.28
   ],
   [
    6.0,
    1.41
   ],
   [
    7.0,
    1.53
   ],
   [
    8.0,
    1.64
   ],
   [
    9.0,
    1.73
   ],
   [
    10.0,
    1.82
   ],
   [
    11.0,
    1.89
   ],
   [
    12.0,
    1.97
   ],
   [
    13.0,
    2.03
   ],
   [
    15.0,
    2.14
   ],
   [
    17.0,
    2.23
   ],
   [
    19.0,
    2.31
   ],
   [
    21.0,
    2.37
   ],
   [
    23.0,
    2.41
   ],
   [
    25.0,
    2.44
   ]
  ],
  "controlled": {
   "pressure": "0.01 mbar",
   "substrate_temperature": "325 \u00b0C",
   "hot_wire_temperature": "1860 \u00b0C",
   "H2_flow": "100 sccm",
   "WF6_flow": "10 sccm",
   "Ar_WF6_carrier_flow": "50 sccm"
  },
  "chemistry": {
   "precursors": [
    "WF6"
   ],
   "coreactants": [
    "H2"
   ]
  },
  "source": "measured",
  "study_type": "experimental",
  "provenance": {
   "figure": "Fig 4",
   "figure_number": "4",
   "fig_docling_index": "6",
   "panel": "d",
   "caption": "Figure 4 Film growth (obtained by in-situ SE) versus different deposition parameters. All long-time exposures to at-H were performed after a 1-min exposure to WF6 gas followed by a 2-min purge. Standa",
   "extractor": "vision-llm"
  }
 },
 {
  "doi": "10.1002_pssa.201532305",
  "material": "W",
  "material_raw": "Ar 100 sccm",
  "phase": null,
  "series_axis": "Ar flow rate",
  "series_value": "Ar 100 sccm",
  "series_kind": "categorical",
  "series_value_num": null,
  "series_unit": null,
  "measurand": {
   "quantity": "film_thickness",
   "unit": "nm"
  },
  "coordinate": "exposure",
  "coordinate_unit": "min",
  "points": [
   [
    0.5,
    0.05
   ],
   [
    1.0,
    0.11
   ],
   [
    2.0,
    0.22
   ],
   [
    3.0,
    0.32
   ],
   [
    4.0,
    0.42
   ],
   [
    5.0,
    0.52
   ],
   [
    6.0,
    0.61
   ],
   [
    7.0,
    0.7
   ],
   [
    8.0,
    0.78
   ],
   [
    9.0,
    0.85
   ],
   [
    10.0,
    0.92
   ],
   [
    11.0,
    0.98
   ],
   [
    12.0,
    1.03
   ],
   [
    13.0,
    1.07
   ],
   [
    15.0,
    1.15
   ],
   [
    17.0,
    1.2
   ],
   [
    19.0,
    1.24
   ],
   [
    21.0,
    1.27
   ],
   [
    23.0,
    1.29
   ],
   [
    25.0,
    1.3
   ]
  ],
  "controlled": {
   "pressure": "0.01 mbar",
   "substrate_temperature": "325 \u00b0C",
   "hot_wire_temperature": "1860 \u00b0C",
   "H2_flow": "100 sccm",
   "WF6_flow": "10 sccm",
   "Ar_WF6_carrier_flow": "50 sccm"
  },
  "chemistry": {
   "precursors": [
    "WF6"
   ],
   "coreactants": [
    "H2"
   ]
  },
  "source": "measured",
  "study_type": "experimental",
  "provenance": {
   "figure": "Fig 4",
   "figure_number": "4",
   "fig_docling_index": "6",
   "panel": "d",
   "caption": "Figure 4 Film growth (obtained by in-situ SE) versus different deposition parameters. All long-time exposures to at-H were performed after a 1-min exposure to WF6 gas followed by a 2-min purge. Standa",
   "extractor": "vision-llm"
  }
 },
 {
  "doi": "10.1002_pssa.201532305",
  "material": "W",
  "material_raw": "C1s",
  "phase": null,
  "series_axis": "element",
  "series_value": "C1s",
  "series_kind": "categorical",
  "series_value_num": null,
  "series_unit": null,
  "measurand": {
   "quantity": "Atomic concentration",
   "unit": "%"
  },
  "coordinate": "spatial_coordinate",
  "coordinate_unit": "nm",
  "points": [
   [
    0.0,
    15.2
   ],
   [
    2.5,
    0.8
   ],
   [
    6.0,
    0.5
   ],
   [
    10.0,
    0.5
   ],
   [
    20.0,
    0.5
   ],
   [
    30.0,
    0.5
   ],
   [
    40.0,
    0.5
   ],
   [
    50.0,
    0.5
   ],
   [
    60.0,
    0.5
   ],
   [
    70.0,
    0.5
   ],
   [
    80.0,
    0.5
   ],
   [
    90.0,
    0.5
   ],
   [
    100.0,
    0.5
   ],
   [
    112.0,
    0.5
   ]
  ],
  "controlled": {
   "pressure": "0.01 mbar",
   "substrate_temperature": "325 \u00b0C",
   "hot_wire_temperature": "1800 \u00b0C"
  },
  "chemistry": {
   "precursors": [
    "WF6"
   ],
   "coreactants": [
    "H2"
   ]
  },
  "source": "measured",
  "study_type": "experimental",
  "provenance": {
   "figure": "Fig 5",
   "figure_number": "5",
   "fig_docling_index": "7",
   "panel": "a",
   "caption": "Figure 5 XPS-pro /uniFB01 le of the /uniFB01 lm grown at 0.01 mbar with the following cycle sequence: 2.5 min WF6/2min purge/10 min at-H/ 2 min purge. Flow rates of WF6 and H2 were 5 and 100 sccm, res",
   "extractor": "vision-llm"
  }
 },
 {
  "doi": "10.1002_pssa.201532305",
  "material": "W",
  "material_raw": "N1s",
  "phase": null,
  "series_axis": "element",
  "series_value": "N1s",
  "series_kind": "categorical",
  "series_value_num": null,
  "series_unit": null,
  "measurand": {
   "quantity": "Atomic concentration",
   "unit": "%"
  },
  "coordinate": "spatial_coordinate",
  "coordinate_unit": "nm",
  "points": [
   [
    0.0,
    1.0
   ],
   [
    2.5,
    1.2
   ],
   [
    6.0,
    1.0
   ],
   [
    10.0,
    1.2
   ],
   [
    20.0,
    1.0
   ],
   [
    30.0,
    1.1
   ],
   [
    40.0,
    1.0
   ],
   [
    50.0,
    1.0
   ],
   [
    60.0,
    1.1
   ],
   [
    70.0,
    1.0
   ],
   [
    80.0,
    1.0
   ],
   [
    90.0,
    1.0
   ],
   [
    100.0,
    1.0
   ],
   [
    112.0,
    1.0
   ]
  ],
  "controlled": {
   "pressure": "0.01 mbar",
   "substrate_temperature": "325 \u00b0C",
   "hot_wire_temperature": "1800 \u00b0C"
  },
  "chemistry": {
   "precursors": [
    "WF6"
   ],
   "coreactants": [
    "H2"
   ]
  },
  "source": "measured",
  "study_type": "experimental",
  "provenance": {
   "figure": "Fig 5",
   "figure_number": "5",
   "fig_docling_index": "7",
   "panel": "a",
   "caption": "Figure 5 XPS-pro /uniFB01 le of the /uniFB01 lm grown at 0.01 mbar with the following cycle sequence: 2.5 min WF6/2min purge/10 min at-H/ 2 min purge. Flow rates of WF6 and H2 were 5 and 100 sccm, res",
   "extractor": "vision-llm"
  }
 },
 {
  "doi": "10.1002_pssa.201532305",
  "material": "W",
  "material_raw": "O1s",
  "phase": null,
  "series_axis": "element",
  "series_value": "O1s",
  "series_kind": "categorical",
  "series_value_num": null,
  "series_unit": null,
  "measurand": {
   "quantity": "Atomic concentration",
   "unit": "%"
  },
  "coordinate": "spatial_coordinate",
  "coordinate_unit": "nm",
  "points": [
   [
    0.0,
    15.0
   ],
   [
    4.5,
    13.0
   ],
   [
    8.5,
    9.5
   ],
   [
    13.0,
    2.5
   ],
   [
    17.0,
    1.0
   ],
   [
    21.5,
    2.5
   ],
   [
    26.0,
    3.5
   ],
   [
    30.5,
    7.5
   ],
   [
    35.0,
    1.0
   ],
   [
    39.5,
    6.5
   ],
   [
    44.0,
    1.0
   ],
   [
    49.0,
    4.0
   ],
   [
    53.5,
    8.0
   ],
   [
    58.0,
    12.0
   ],
   [
    62.0,
    25.0
   ],
   [
    66.0,
    36.0
   ],
   [
    70.0,
    47.5
   ],
   [
    74.0,
    55.0
   ],
   [
    78.5,
    57.0
   ],
   [
    83.0,
    59.5
   ],
   [
    87.0,
    61.0
   ],
   [
    91.0,
    63.0
   ],
   [
    95.5,
    63.5
   ],
   [
    100.0,
    63.0
   ],
   [
    104.5,
    65.0
   ],
   [
    108.5,
    65.0
   ],
   [
    112.0,
    66.0
   ]
  ],
  "controlled": {
   "pressure": "0.01 mbar",
   "substrate_temperature": "325 \u00b0C",
   "hot_wire_temperature": "1800 \u00b0C"
  },
  "chemistry": {
   "precursors": [
    "WF6"
   ],
   "coreactants": [
    "H2"
   ]
  },
  "source": "measured",
  "study_type": "experimental",
  "provenance": {
   "figure": "Fig 5",
   "figure_number": "5",
   "fig_docling_index": "7",
   "panel": "a",
   "caption": "Figure 5 XPS-pro /uniFB01 le of the /uniFB01 lm grown at 0.01 mbar with the following cycle sequence: 2.5 min WF6/2min purge/10 min at-H/ 2 min purge. Flow rates of WF6 and H2 were 5 and 100 sccm, res",
   "extractor": "vision-llm"
  }
 },
 {
  "doi": "10.1002_pssa.201532305",
  "material": "W",
  "material_raw": "F1s",
  "phase": null,
  "series_axis": "element",
  "series_value": "F1s",
  "series_kind": "categorical",
  "series_value_num": null,
  "series_unit": null,
  "measurand": {
   "quantity": "Atomic concentration",
   "unit": "%"
  },
  "coordinate": "spatial_coordinate",
  "coordinate_unit": "nm",
  "points": [
   [
    0.0,
    25.0
   ],
   [
    2.5,
    2.0
   ],
   [
    6.0,
    0.8
   ],
   [
    10.0,
    0.5
   ],
   [
    20.0,
    0.8
   ],
   [
    30.0,
    1.2
   ],
   [
    34.5,
    4.0
   ],
   [
    39.0,
    0.8
   ],
   [
    50.0,
    0.8
   ],
   [
    60.0,
    0.8
   ],
   [
    70.0,
    0.8
   ],
   [
    80.0,
    1.2
   ],
   [
    90.0,
    0.8
   ],
   [
    100.0,
    0.8
   ],
   [
    112.0,
    0.8
   ]
  ],
  "controlled": {
   "pressure": "0.01 mbar",
   "substrate_temperature": "325 \u00b0C",
   "hot_wire_temperature": "1800 \u00b0C"
  },
  "chemistry": {
   "precursors": [
    "WF6"
   ],
   "coreactants": [
    "H2"
   ]
  },
  "source": "measured",
  "study_type": "experimental",
  "provenance": {
   "figure": "Fig 5",
   "figure_number": "5",
   "fig_docling_index": "7",
   "panel": "a",
   "caption": "Figure 5 XPS-pro /uniFB01 le of the /uniFB01 lm grown at 0.01 mbar with the following cycle sequence: 2.5 min WF6/2min purge/10 min at-H/ 2 min purge. Flow rates of WF6 and H2 were 5 and 100 sccm, res",
   "extractor": "vision-llm"
  }
 },
 {
  "doi": "10.1002_pssa.201532305",
  "material": "W",
  "material_raw": "Si2p",
  "phase": null,
  "series_axis": "element",
  "series_value": "Si2p",
  "series_kind": "categorical",
  "series_value_num": null,
  "series_unit": null,
  "measurand": {
   "quantity": "Atomic concentration",
   "unit": "%"
  },
  "coordinate": "spatial_coordinate",
  "coordinate_unit": "nm",
  "points": [
   [
    0.0,
    42.0
   ],
   [
    4.5,
    48.5
   ],
   [
    8.5,
    22.5
   ],
   [
    13.0,
    5.5
   ],
   [
    21.5,
    3.5
   ],
   [
    26.0,
    4.5
   ],
   [
    30.5,
    0.5
   ],
   [
    35.0,
    6.5
   ],
   [
    39.5,
    0.5
   ],
   [
    44.0,
    1.5
   ],
   [
    53.5,
    4.5
   ],
   [
    58.0,
    1.5
   ],
   [
    62.0,
    15.0
   ],
   [
    66.0,
    20.5
   ],
   [
    70.0,
    18.5
   ],
   [
    74.0,
    22.5
   ],
   [
    81.0,
    24.5
   ],
   [
    86.0,
    29.5
   ],
   [
    90.0,
    30.5
   ],
   [
    95.5,
    31.5
   ],
   [
    100.0,
    32.5
   ],
   [
    105.0,
    32.5
   ],
   [
    112.0,
    33.0
   ]
  ],
  "controlled": {
   "pressure": "0.01 mbar",
   "substrate_temperature": "325 \u00b0C",
   "hot_wire_temperature": "1800 \u00b0C"
  },
  "chemistry": {
   "precursors": [
    "WF6"
   ],
   "coreactants": [
    "H2"
   ]
  },
  "source": "measured",
  "study_type": "experimental",
  "provenance": {
   "figure": "Fig 5",
   "figure_number": "5",
   "fig_docling_index": "7",
   "panel": "a",
   "caption": "Figure 5 XPS-pro /uniFB01 le of the /uniFB01 lm grown at 0.01 mbar with the following cycle sequence: 2.5 min WF6/2min purge/10 min at-H/ 2 min purge. Flow rates of WF6 and H2 were 5 and 100 sccm, res",
   "extractor": "vision-llm"
  }
 },
 {
  "doi": "10.1002_pssa.201532305",
  "material": "W",
  "material_raw": "W4f",
  "phase": null,
  "series_axis": "element",
  "series_value": "W4f",
  "series_kind": "categorical",
  "series_value_num": null,
  "series_unit": null,
  "measurand": {
   "quantity": "Atomic concentration",
   "unit": "%"
  },
  "coordinate": "spatial_coordinate",
  "coordinate_unit": "nm",
  "points": [
   [
    0.0,
    2.0
   ],
   [
    3.5,
    37.0
   ],
   [
    7.5,
    66.5
   ],
   [
    12.0,
    89.5
   ],
   [
    16.5,
    98.5
   ],
   [
    21.0,
    93.0
   ],
   [
    25.5,
    91.0
   ],
   [
    30.0,
    96.0
   ],
   [
    34.5,
    91.5
   ],
   [
    39.0,
    88.0
   ],
   [
    43.5,
    92.0
   ],
   [
    48.0,
    99.0
   ],
   [
    52.5,
    96.0
   ],
   [
    57.0,
    96.0
   ],
   [
    61.5,
    87.0
   ],
   [
    66.0,
    60.5
   ],
   [
    70.0,
    42.0
   ],
   [
    74.0,
    34.0
   ],
   [
    78.5,
    22.5
   ],
   [
    83.0,
    16.5
   ],
   [
    87.0,
    12.0
   ],
   [
    91.0,
    8.5
   ],
   [
    95.5,
    5.5
   ],
   [
    100.0,
    3.5
   ],
   [
    104.5,
    2.0
   ],
   [
    108.5,
    1.5
   ],
   [
    112.0,
    1.0
   ]
  ],
  "controlled": {
   "pressure": "0.01 mbar",
   "substrate_temperature": "325 \u00b0C",
   "hot_wire_temperature": "1800 \u00b0C"
  },
  "chemistry": {
   "precursors": [
    "WF6"
   ],
   "coreactants": [
    "H2"
   ]
  },
  "source": "measured",
  "study_type": "experimental",
  "provenance": {
   "figure": "Fig 5",
   "figure_number": "5",
   "fig_docling_index": "7",
   "panel": "a",
   "caption": "Figure 5 XPS-pro /uniFB01 le of the /uniFB01 lm grown at 0.01 mbar with the following cycle sequence: 2.5 min WF6/2min purge/10 min at-H/ 2 min purge. Flow rates of WF6 and H2 were 5 and 100 sccm, res",
   "extractor": "vision-llm"
  }
 },
 {
  "doi": "10.1002_pssa.201532305",
  "material": "W",
  "material_raw": "",
  "phase": null,
  "series_axis": null,
  "series_value": "",
  "series_kind": null,
  "series_value_num": null,
  "series_unit": null,
  "measurand": {
   "quantity": "Growth rate",
   "unit": "nm/min"
  },
  "coordinate": "partial_pressure",
  "coordinate_unit": "mbar",
  "points": [
   [
    0.01,
    0.134
   ],
   [
    0.3,
    0.003
   ],
   [
    1.0,
    0.004
   ]
  ],
  "controlled": {
   "temperature": "325 \u00b0C"
  },
  "chemistry": {
   "precursors": [
    "WF6"
   ],
   "coreactants": [
    "H2"
   ]
  },
  "source": "measured",
  "study_type": "experimental",
  "provenance": {
   "figure": "Fig 6",
   "figure_number": "6",
   "fig_docling_index": "8",
   "panel": "a",
   "caption": "Figure 6 CVDgrowth rate versus process pressure during a 1 min exposure to at-H, after a 1-min exposure to WF6 gas followed by a 2-min purge. Conditions: 325 8 C of substrate temperature, 1750 8 C of ",
   "extractor": "vision-llm"
  }
 },
 {
  "doi": "10.1002_pssa.201532305",
  "material": "W",
  "material_raw": "Relative thickness of W",
  "phase": null,
  "series_axis": null,
  "series_value": "Relative thickness of W",
  "series_kind": "categorical",
  "series_value_num": null,
  "series_unit": null,
  "measurand": {
   "quantity": "normalized_thickness",
   "unit": "a.u."
  },
  "coordinate": "exposure",
  "coordinate_unit": "min",
  "points": [
   [
    7.04,
    0.76
   ],
   [
    7.14,
    0.72
   ],
   [
    7.22,
    0.72
   ],
   [
    7.28,
    0.74
   ],
   [
    7.34,
    0.75
   ],
   [
    7.4,
    0.72
   ],
   [
    7.45,
    0.81
   ],
   [
    7.5,
    0.88
   ],
   [
    7.53,
    0.93
   ],
   [
    7.61,
    0.88
   ],
   [
    7.7,
    0.9
   ],
   [
    7.75,
    0.91
   ],
   [
    7.85,
    0.91
   ],
   [
    7.9,
    0.89
   ],
   [
    8.02,
    0.9
   ],
   [
    8.11,
    0.9
   ],
   [
    8.2,
    0.88
   ],
   [
    8.28,
    0.88
   ],
   [
    8.35,
    0.87
   ],
   [
    8.43,
    0.86
   ],
   [
    8.5,
    0.84
   ],
   [
    8.6,
    0.84
   ],
   [
    8.7,
    0.82
   ],
   [
    8.8,
    0.82
   ],
   [
    8.88,
    0.78
   ],
   [
    8.98,
    0.79
   ],
   [
    9.08,
    0.77
   ],
   [
    9.15,
    0.75
   ],
   [
    9.25,
    0.75
   ],
   [
    9.35,
    0.76
   ],
   [
    9.42,
    0.78
   ],
   [
    9.48,
    0.8
   ],
   [
    9.53,
    0.82
   ],
   [
    9.58,
    0.92
   ],
   [
    9.65,
    0.94
   ],
   [
    9.78,
    0.96
   ],
   [
    9.88,
    0.95
   ],
   [
    10.02,
    0.92
   ],
   [
    10.15,
    0.93
   ],
   [
    10.28,
    0.92
   ],
   [
    10.4,
    0.93
   ],
   [
    10.5,
    0.93
   ],
   [
    10.6,
    0.92
   ],
   [
    10.7,
    0.93
   ],
   [
    10.82,
    0.88
   ],
   [
    10.92,
    0.87
   ],
   [
    11.02,
    0.86
   ],
   [
    11.12,
    0.83
   ],
   [
    11.22,
    0.82
   ],
   [
    11.32,
    0.81
   ],
   [
    11.42,
    0.78
   ],
   [
    11.52,
    0.76
   ],
   [
    11.62,
    0.76
   ],
   [
    11.72,
    0.74
   ],
   [
    11.82,
    0.77
   ],
   [
    11.86,
    0.9
   ],
   [
    11.95,
    0.92
   ],
   [
    12.02,
    0.92
   ],
   [
    12.12,
    0.95
   ],
   [
    12.2,
    0.91
   ],
   [
    12.3,
    0.91
   ],
   [
    12.4,
    0.9
   ],
   [
    12.5,
    0.89
   ],
   [
    12.6,
    0.88
   ],
   [
    12.7,
    0.86
   ],
   [
    12.8,
    0.81
   ],
   [
    12.9,
    0.77
   ],
   [
    13.0,
    0.75
   ],
   [
    13.1,
    0.73
   ],
   [
    13.2,
    0.71
   ],
   [
    13.3,
    0.7
   ],
   [
    13.4,
    0.67
   ],
   [
    13.5,
    0.65
   ],
   [
    13.6,
    0.68
   ],
   [
    13.7,
    0.63
   ],
   [
    13.8,
    0.7
   ],
   [
    13.85,
    0.75
   ],
   [
    13.95,
    0.76
   ],
   [
    14.05,
    0.74
   ],
   [
    14.15,
    0.73
   ],
   [
    14.25,
    0.75
   ],
   [
    14.35,
    0.73
   ],
   [
    14.45,
    0.71
   ],
   [
    14.55,
    0.7
   ],
   [
    14.65,
    0.69
   ],
   [
    14.75,
    0.67
   ],
   [
    14.85,
    0.69
   ],
   [
    14.95,
    0.7
   ],
   [
    15.05,
    0.63
   ],
   [
    15.15,
    0.58
   ],
   [
    15.25,
    0.56
   ],
   [
    15.35,
    0.53
   ],
   [
    15.45,
    0.52
   ],
   [
    15.55,
    0.48
   ],
   [
    15.65,
    0.49
   ],
   [
    15.75,
    0.46
   ],
   [
    15.85,
    0.43
   ],
   [
    15.95,
    0.46
   ],
   [
    16.05,
    0.48
   ],
   [
    16.15,
    0.44
   ],
   [
    16.25,
    0.41
   ],
   [
    16.35,
    0.4
   ],
   [
    16.45,
    0.38
   ],
   [
    16.55,
    0.37
   ],
   [
    16.65,
    0.36
   ],
   [
    16.75,
    0.36
   ],
   [
    16.85,
    0.34
   ],
   [
    16.95,
    0.31
   ],
   [
    17.05,
    0.28
   ],
   [
    17.15,
    0.21
   ],
   [
    17.25,
    0.19
   ],
   [
    17.35,
    0.17
   ],
   [
    17.45,
    0.15
   ],
   [
    17.55,
    0.13
   ],
   [
    17.65,
    0.1
   ],
   [
    17.75,
    0.08
   ],
   [
    17.85,
    0.07
   ],
   [
    17.95,
    0.05
   ],
   [
    18.05,
    0.02
   ]
  ],
  "controlled": {
   "pressure": "1 mbar",
   "temperature": "325 \u00b0C",
   "hot_wire_temperature": "1750 \u00b0C"
  },
  "chemistry": {
   "precursors": [
    "WF6"
   ],
   "coreactants": [
    "H2"
   ]
  },
  "source": "measured",
  "study_type": "experimental",
  "provenance": {
   "figure": "Fig 7",
   "figure_number": "7",
   "fig_docling_index": "9",
   "panel": "a",
   "caption": "Figure 7 In-situ monitoring of individual pulses by SE. Black lines indicate the slopes. The arrows show the admittance of the corresponding gas pulses to the reactor. One cycle consisted of 0.1 s at-",
   "extractor": "vision-llm"
  }
 },
 {
  "doi": "10.1002_pssa.201532305",
  "material": "W",
  "material_raw": "0.15 mbar",
  "phase": null,
  "series_axis": "pressure",
  "series_value": "0.15 mbar",
  "series_kind": "numeric_sweep",
  "series_value_num": 0.15,
  "series_unit": "mbar",
  "measurand": {
   "quantity": "growth_per_cycle",
   "unit": "nm/cycle"
  },
  "coordinate": "deposition_temperature",
  "coordinate_unit": "\u00b0C",
  "points": [
   [
    200,
    0.0067
   ],
   [
    225,
    0.0084
   ],
   [
    250,
    0.0092
   ],
   [
    275,
    0.0098
   ],
   [
    300,
    0.011
   ],
   [
    315,
    0.01
   ]
  ],
  "controlled": {
   "h2_pulse_time": "10 s",
   "purge_time": "30 s",
   "wf6_pulse_time": "0.1 s",
   "h2_flow_rate": "100 sccm",
   "wf6_flow_rate": "2 sccm"
  },
  "chemistry": {
   "precursors": [
    "WF6"
   ],
   "coreactants": [
    "H2"
   ]
  },
  "source": "measured",
  "study_type": "experimental",
  "provenance": {
   "figure": "Fig 8",
   "figure_number": "8",
   "fig_docling_index": "11",
   "panel": "a",
   "caption": "Figure 8 In /uniFB02 uence of total pressure and substrate temperature on net growth. The cycle sequence: 10 s of H2 (100 sccm)/30 s of Ar (purge)/0.1 s of WF6 (2 sccm)/30 s of Ar (purge). Other condi",
   "extractor": "vision-llm"
  }
 },
 {
  "doi": "10.1002_pssa.201532305",
  "material": "W",
  "material_raw": "0.3 mbar",
  "phase": null,
  "series_axis": "pressure",
  "series_value": "0.3 mbar",
  "series_kind": "numeric_sweep",
  "series_value_num": 0.3,
  "series_unit": "mbar",
  "measurand": {
   "quantity": "growth_per_cycle",
   "unit": "nm/cycle"
  },
  "coordinate": "deposition_temperature",
  "coordinate_unit": "\u00b0C",
  "points": [
   [
    200,
    0.0048
   ],
   [
    225,
    0.0069
   ],
   [
    250,
    0.0072
   ],
   [
    275,
    0.0086
   ],
   [
    300,
    0.0081
   ]
  ],
  "controlled": {
   "h2_pulse_time": "10 s",
   "purge_time": "30 s",
   "wf6_pulse_time": "0.1 s",
   "h2_flow_rate": "100 sccm",
   "wf6_flow_rate": "2 sccm"
  },
  "chemistry": {
   "precursors": [
    "WF6"
   ],
   "coreactants": [
    "H2"
   ]
  },
  "source": "measured",
  "study_type": "experimental",
  "provenance": {
   "figure": "Fig 8",
   "figure_number": "8",
   "fig_docling_index": "11",
   "panel": "a",
   "caption": "Figure 8 In /uniFB02 uence of total pressure and substrate temperature on net growth. The cycle sequence: 10 s of H2 (100 sccm)/30 s of Ar (purge)/0.1 s of WF6 (2 sccm)/30 s of Ar (purge). Other condi",
   "extractor": "vision-llm"
  }
 },
 {
  "doi": "10.1002_pssa.201532305",
  "material": "W",
  "material_raw": "1 mbar",
  "phase": null,
  "series_axis": "pressure",
  "series_value": "1 mbar",
  "series_kind": "numeric_sweep",
  "series_value_num": 1.0,
  "series_unit": "mbar",
  "measurand": {
   "quantity": "growth_per_cycle",
   "unit": "nm/cycle"
  },
  "coordinate": "deposition_temperature",
  "coordinate_unit": "\u00b0C",
  "points": [
   [
    200,
    0.003
   ],
   [
    225,
    0.0046
   ],
   [
    250,
    0.0032
   ],
   [
    275,
    0.0033
   ]
  ],
  "controlled": {
   "h2_pulse_time": "10 s",
   "purge_time": "30 s",
   "wf6_pulse_time": "0.1 s",
   "h2_flow_rate": "100 sccm",
   "wf6_flow_rate": "2 sccm"
  },
  "chemistry": {
   "precursors": [
    "WF6"
   ],
   "coreactants": [
    "H2"
   ]
  },
  "source": "measured",
  "study_type": "experimental",
  "provenance": {
   "figure": "Fig 8",
   "figure_number": "8",
   "fig_docling_index": "11",
   "panel": "a",
   "caption": "Figure 8 In /uniFB02 uence of total pressure and substrate temperature on net growth. The cycle sequence: 10 s of H2 (100 sccm)/30 s of Ar (purge)/0.1 s of WF6 (2 sccm)/30 s of Ar (purge). Other condi",
   "extractor": "vision-llm"
  }
 },
 {
  "doi": "10.1002_pssa.201532305",
  "material": "W",
  "material_raw": "CVD growth rate",
  "phase": null,
  "series_axis": null,
  "series_value": "CVD growth rate",
  "series_kind": "categorical",
  "series_value_num": null,
  "series_unit": null,
  "measurand": {
   "quantity": "CVD growth rate",
   "unit": "nm/min"
  },
  "coordinate": "partial_pressure",
  "coordinate_unit": "mbar",
  "points": [
   [
    0.005,
    0.245
   ],
   [
    0.1,
    0.008
   ],
   [
    0.2,
    -0.004
   ],
   [
    0.3,
    -0.01
   ]
  ],
  "controlled": {
   "substrate_temperature": "315 \u00b0C",
   "hot_wire_temperature": "1750 \u00b0C"
  },
  "chemistry": {
   "precursors": [
    "WF6"
   ],
   "coreactants": [
    "H2"
   ]
  },
  "source": "measured",
  "study_type": "experimental",
  "provenance": {
   "figure": "Fig 9",
   "figure_number": "9",
   "fig_docling_index": "12",
   "panel": "a",
   "caption": "Figure 9 In /uniFB02 uence of process pressure on the CVD growth rate when at-H and WF6 were mixed. Conditions: 100 sccm of H2, 2 sccm of WF6, 100 sccm of H2-carrier gas (Ar), and 50 sccm WF6carrier g",
   "extractor": "vision-llm"
  }
 },
 {
  "doi": "10.1002_pssa.201532305",
  "material": "W",
  "material_raw": "W thickness",
  "phase": null,
