Repository: seul22lee/PSED

# PSED — Process–Structure Extraction Database

PSED turns published ALD papers into a structured, provenance-carrying knowledge
base: what was deposited, under which conditions, measured how, and with what
result — each record traceable to the figure, caption, table or sentence it came
from.

**This directory is self-contained.** Copy `psed_v1/` into an empty repository,
install `requirements.txt`, and every supported command runs. Nothing here
imports, reads or resolves a path into any pre-`psed_v1` tree; that is enforced
by `tests/integration/test_standalone.py`.

File: psed_v1/reports/03_corpus__corpus_status.html (part 1 of 3)
corpus status

Corpus status — 41 papers in the production semantic corpus (3 reviews excluded, shown for their extractions)

Membership is declared in papers/_corpus/corpus_manifest.json. docling 44 · scout 44 · deep 44 · KB 44 · geometry 43 · semantic 41 · workbench 40

exps = total Experiments (a condition sweep contributes one per point); prof = spatial-profile experiments; series = ExperimentSeries; canon = curves with at least one axis in a canonical comparison group. See docs/CANONICALIZATION.md.

exps/prof/series describe the RESOLVED Experiment layer (M2 feeder granularity); the semantic corpus (ExperimentalCases / ResultSeries) is summarised in 04_semantic__corpus_summary.html.

paper	corpus	docling	scout	deep	KB	geom	semantic	workbench	ALD?	deeper?	exps	prof	series	canon	materials	

10.1002_admi.202000318	included	✓	✓	✓	✓	✓	✓	✓	Y	Y	54	0	5	5	Fe2O3	

10.1002_celc.201600139	included	✓	✓	✓	✓	✓	✓	✓	Y	Y	17	0	0	0	LiAlS_x	

10.1002_cnma.201700148	included	✓	✓	✓	✓	✓	✓	✓	Y	Y	7	0	0	1	BN	

10.1002_pssa.201532305	included	✓	✓	✓	✓	✓	✓	✓	Y	Y	61	0	8	27	W	

10.1007_s11671-010-9676-0	included	✓	✓	✓	✓	✓	✓	✓	Y		6	0	0	1	Fe2O3	

10.1007_s12274-010-0066-9	included	✓	✓	✓	✓	✓	✓	✓	Y	Y	1	0	0	0	Pt,Al2O3,TiO2	

10.1016_j.jcrysgro.2017.04.019	included	✓	✓	✓	✓	✓	✓	✓	Y	Y	4	0	0	0	Bi2Te3	

10.1016_j.mee.2018.01.027	included	✓	✓	✓	✓	✓	✓	✓	Y		0	0	0	0	Ir,Al2O3	

10.1016_j.mee.2018.01.033	included	✓	✓	✓	✓	✓	✓		N		0	0	0	0	Ir,Al2O3	

10.1016_j.sse.2022.108584	included	✓	✓	✓	✓	✓	✓	✓	Y		0	0	0	18	Al2O3	

10.1016_j.tsf.2012.11.127	included	✓	✓	✓	✓	✓	✓	✓	Y	Y	35	0	1	1	ZrO2,Fe2O3	

10.1021_acs.chemmater.2c01154	included	✓	✓	✓	✓	✓	✓	✓	Y	Y	34	0	17	8	MoS2,TiS2,WS2	

10.1021_acs.chemmater.2c02292	included	✓	✓	✓	✓	✓	✓	✓	Y	Y	91	2	16	20	RuO2	

10.1021_acs.jpcc.9b08176	included	✓	✓	✓	✓	✓	✓	✓	Y	Y	10	8	2	17	Al2O3,HfO2,SiO2,TiO2	

10.1021_acs.langmuir.6b03119	included	✓	✓	✓	✓	✓	✓	✓	Y	Y	12	4	0	12	Al2O3	

10.1038_am.2016.182	included	✓	✓	✓	✓	✓	✓	✓	Y	Y	54	0	10	8	Pt	

10.1039_c3ra42928h	included	✓	✓	✓	✓	✓	✓	✓	Y	Y	8	0	0	0	TiO2	

10.1039_c3ta01665j	included	✓	✓	✓	✓	✓	✓	✓	Y	Y	9	0	5	0	Pt	

10.1039_c4nr05049e	included	✓	✓	✓	✓	✓	✓	✓	Y	Y	6	1	6	1	TiO2	

10.1039_c5ta00205b	included	✓	✓	✓	✓	✓	✓	✓	Y	Y	20	0	8	3	Pt	

10.1039_c5tc03561a	included	✓	✓	✓	✓	✓	✓	✓	Y	Y	30	0	5	4	BaO,BaTiO3	

10.1039_c6dt03571j	included	✓	✓	✓	✓	✓	✓	✓	Y	Y	47	0	4	4	ZnO	

10.1039_c7ra07722j	included	✓	✓	✓	✓	✓	✓	✓	Y	Y	57	0	5	17	Li2CO3,Li2O	

10.1039_c7ra13417g	included	✓	✓	✓	✓	✓	✓	✓	Y	Y	31	0	5	4	Y2O3	

10.1039_c7ta03257a	included	✓	✓	✓	✓	✓	✓	✓	Y		0	0	0	0	Pt	

10.1039_d0cp03358h	included	✓	✓	✓	✓	✓	✓	✓	Y	Y	39	36	0	70	Al2O3	

10.1039_d0ra01602k	included	✓	✓	✓	✓	✓	✓	✓	Y	Y	53	0	3	3	SiO2	

10.1039_d0ra09876k	included	✓	✓	✓	✓	✓	✓	✓	Y	Y	50	0	10	5	Y2O3	

10.1039_d3dt01824e	included	✓	✓	✓	✓	✓	✓	✓	Y	Y	38	0	6	8	Er2O3	

10.1039_d3ra05217f	included	✓	✓	✓	✓	✓	✓	✓	Y	Y	26	0	1	6	Y2O3	

10.1063_1.2338776	included	✓	✓	✓	✓	✓	✓	✓	Y	Y	1	0	1	3	Al2O3	

10.1063_1.4867469	included	✓	✓	✓	✓	✓	✓	✓	Y		4	0	0	0	BaTiO3	

10.1063_1.5028178	included	✓	✓	✓	✓	✓	✓	✓	Y	Y	2	2	0	19	Al2O3,TiO2	

10.1116_1.4892385	included	✓	✓	✓	✓	✓	✓	✓	Y	Y	1	1	0	9	ZrO2	

10.1116_6.0002154	included	✓	✓	✓	✓	✓	✓	✓	Y	Y	29	0	3	1	Mo2N	

10.1116_6.0002436	included	✓	✓	✓	✓	✓	✓	✓	Y	Y	78	0	9	9	MoOx	

10.1116_6.0002804	included	✓	✓	✓	✓	✓	✓	✓	Y	Y	56	8	12	29	Mo	

10.1149_2.067203jes	included	✓	✓	✓	✓	✓	✓	✓	Y	Y	32	0	15	11	SiO2,Al2O3	

10.1186_s11671-015-0872-9	included	✓	✓	✓	✓	✓	✓	✓	N		1	0	0	0	TiO2	

10.3762_bjnano.14.89	included	✓	✓	✓	✓	✓	✓	✓	Y	Y	29	0	4	6	SnO2	

10.3762_bjnano.5.25	included	✓	✓	✓	✓	✓	✓	✓	Y	Y	5	5	0	39	TiO2,Al2O3	

10.1016_j.matt.2019.12.026	review (excluded)	✓	✓	✓	✓	✓			Y		0	0	0	0	BN,MoS2	

10.1116_1.4938104	review (excluded)	✓	✓	✓	✓	✓			Y		10	0	0	0	Al2O3,Pt	

cremers2019	review (excluded)	✓	✓	✓	✓				Y	Y	6	6	0	78	Al2O3,HfO2,SiO2	

Ontology gaps

materials (0)
term	papers	

precursors (18)
term	papers	

Al(CH3)3	10.1063_1.5028178, 10.1149_2.067203jes	

H2Si[N(C2H5)2]2	10.1149_2.067203jes	

HDMP	10.1038_am.2016.182	

Mo(NtBu)2(NMe2)2	10.1116_6.0002436	

Mo(iPrCp)2H2	10.1116_6.0002436	

MoCl4(THD)(THF)	10.1116_6.0002154	

Pt(acac)2	10.1039_c5ta00205b	

SiCl4	10.1039_d0ra01602k	

Y(DPDMG)3	10.1039_c7ra13417g	

Y(DPfAMD)3	10.1039_d0ra09876k	

[(Me3Si)2NBi-NSiMe3]2	10.1016_j.jcrysgro.2017.04.019	

barium bis(triisopropylcyclopentadienyl)	10.1063_1.4867469	

lithium tert-butoxide	10.1039_c7ra07722j	

ruthenium tetroxide	10.1021_acs.chemmater.2c02292	

titanium tetraisopropoxide	10.1063_1.4867469	

trimethylaluminum	10.1016_j.sse.2022.108584, 10.1021_acs.langmuir.6b03119	

tris(1-(dimethylamino)-3,3-dimethylbut-1-en-2-olate)erbium(III)	10.1039_d3dt01824e	

tris(sec-butylcyclopentadienyl)yttrium	10.1039_d3ra05217f	

coreactants (2)
term	papers	

O2 plasma	10.1016_j.mee.2018.01.027, 10.1021_acs.jpcc.9b08176, 10.1039_c7ra07722j, 10.1063_1.2338776, 10.1149_2.067203jes, 10.1116_1.4938104, cremers2019	

atomic hydrogen	10.1116_6.0002804	

Candidate corpus expansion

Document-level triage only. Candidate material/study classifications are document-level triage derived from local Docling text and are NOT yet Scout/figure-extraction results. Generated by scripts/triage_candidates.py from corpus/acquisition/candidates/*/document.md; the machine-readable companion is reports/candidate_corpus_expansion.json. Nothing here has been added to the live corpus.

44live corpus papers

54remaining candidates

21exact-overlap

18experimental exact-overlap

6HIGH-value exact-overlap

0no readable text

Material coverage / expansion opportunity

Sorted by expansion opportunity: high-value candidates first, then candidate count, then how sparse the material currently is.

material	current corpus papers	current series	remaining candidate papers	high-value candidates	candidate ids	

Al2O3	6	119	5	2	10.1116_1.4728205, 10.1149_2.067203jes, 10.1063_1.2338776, 10.1021_acs.langmuir.6b03119, 10.1039_c3tc30271g	

Y2O3	3	92	2	2	10.1039_c7ra13417g, 10.1039_d0ra09876k	

Pt	4	43	5	1	10.1039_d1dt03543f, 10.1038_am.2016.182, 10.1039_c5ta00205b, 10.1039_c7ta03257a, 10.1557_mrs.2011.239	

SiO2	3	80	3	1	10.1149_2.067203jes, 10.1039_d0ra01602k, 10.1088_2053-1583_3_1_014004	

RuO2	1	44	1	1	10.1039_d1dt03543f	

ZnO	1	46	1	1	10.1039_c4tc02707h	

TiO2	6	78	7	0	10.1039_c4nr05049e, 10.1039_d0nr01092h, 10.1039_c3ra47469k, 10.1021_acs.langmuir.6b03119, 10.1039_c3ra42928h, 10.1039_c5ta00205b, 10.1039_c3ta01665j	

Fe2O3	2	41	1	0	10.1039_d1ra00507c	

BN	1	9	0	0		

BaO	1	20	0	0		

BaTiO3	1	6	0	0		

Bi2Te3	1	4	0	0		

Er2O3	1	32	0	0		

Li2CO3	1	33	0	0		

LiAlS_x	1	17	0	0		

Mo	1	34	0	0		

Mo2N	1	28	0	0		

MoOx	1	33	0	0		

MoS2	1	17	0	0		

SnO2	1	26	0	0		

TiS2	1	17	0	0		

W	1	32	0	0		

WS2	1	17	0	0		

HfO2	2	99	0	0		

ZrO2	2	41	0	0		

Candidates
material (any)AlAl2O3AlNCaSCoCo9S8Eu2O3Fe2O3FePO4In2O3La2O3LiCoO2LiNbO3LiOLiPONMgOMoO3MoSe2NbO3NbSiNiPdPtRuRuO2SiO2SnOSnSTaTiO2V2O5VO2WO3WSe2Y2O3ZnO exact overlap only experimental only HAR / porous only HIGH extraction valuereset

rank	candidate	title	material	current overlap	papers for material	process	study	geometry	expected quantitative data	value	reason / evidence	

1	10.1039_c7ra13417g	Water assisted atomic layer deposition of yttrium oxide using tris( N , N 0 -diisopropyl-2dimethylamido-guanidinato) ytt	Y2O3	EXACT Y2O3	Y2O3:3	ALD	EXPERIMENTAL?	HAR/trench/via	growth_per_cycle, thickness_vs_cycles, saturation_dose, purge_dependence, temperature_window, composition, density, roughness, optical	HIGH	exact overlap: Y2O3; experimental; core data: growth_per_cycle, thickness_vs_cycles, saturation_dose, purge_dependence, temperature_window; HAR/porous geometry	

evidence and sourcesDOI: 10.1039/c7ra13417g · figures: 13 · tables: 1
Abstract (local): We report a new atomic layer deposition (ALD) process for yttrium oxide (Y2O3) thin fi lms using tris( N , N 0 -diisopropyl-2-dimethylamido-guanidinato) yttrium(III) [Y(DPDMG)3] which possesses an optimal reactivity towards water that enabled the growth of high quality thin fi lms. Saturative behavior of the precursor and a constant growth rate of 1.1 ˚ A per cycle con fi rm the characteristic self-limiting ALD growth in a temperature range from 175 ° C to 250 ° C. The polycrystalline fi lms in the cubic phase are uniform and smooth with a root mean squared (RMS) roughness of 0.55 nm, while th…
Material evidence — Y2O3: We report a new atomic layer deposition (ALD) process for yttrium oxide (Y2O3) thin /uniFB01 lms using tris( N , N 0 -diisopropyl-2-dimethylamido-guanidinato) yttrium(III) [Y(DPDMG)3] which possesses an optimal reactivity towards water that
Precursors: — · Coreactants: —
Process evidence: Water assisted atomic layer deposition of yttrium oxide using tris( N , N 0 -diisopropyl-2dimethylamido-guanidinato) yttrium(III): process development, fi lm characterization and functional properties †
We report a new atomic layer depositi
Study evidence: figure captions report: growth_per_cycle, thickness_vs_cycles, saturation_dose, purge_dependence
Geometry evidence: Optical properties determined via UV/Vis measurements revealed the direct optical band gap of 5.56 eV.
Source files: corpus/acquisition/candidates/10.1039_c7ra13417g/document.md, corpus/acquisition/candidates/10.1039_c7ra13417g/structure.json
Uncertainty: none noted

2	10.1116_1.4728205	Status and prospects of Al2O3 -based surface passivation schemes for silicon solar cells	Al2O3	EXACT Al2O3	Al2O3:6	plasma_ALD	EXPERIMENTAL?	reactor	growth_per_cycle, thickness_vs_cycles, saturation_dose, purge_dependence, temperature_window, conformality_profile, composition, density, resistivity, optical	HIGH	exact overlap: Al2O3; experimental; core data: growth_per_cycle, thickness_vs_cycles, saturation_dose, purge_dependence, temperature_window, conformality_profile	

evidence and sourcesDOI: 10.1116/1.4728205 · figures: 27 · tables: 2
Abstract (local): Along with the introduction of Al2O3 came the introduction of ALD in the field of Si PV. ALD differs from conventional (plasma-enhanced) chemical vapor deposition methods by the strict separation of the precursor gases in two half-cycles during deposition leading to self-limiting layer-by-layer growth. The hallmark of ALD is precise thickness control and very uniform and conformal deposition over large area surfaces. For these reasons, the technique has recently been adopted for the synthesis of highk nanolayers (such as Hf-based oxides) in the semiconductor industry. For the PV industry, high…
Material evidence — Al2O3: Status and prospects of Al2O3 -based surface passivation schemes for silicon solar cells
Precursors: — · Coreactants: —
Process evidence: ALD differs from conventional (plasma-enhanced) chemical vapor deposition methods by the strict separation of the precursor gases in two half-cycles during deposition leading to self-limiting layer-by-layer growth.
Study evidence: figure captions report: growth_per_cycle, thickness_vs_cycles, saturation_dose, purge_dependence
Geometry evidence: The films were deposited in an Oxford Instruments OpAL reactor ( T dep ¼ 250 /C14 C).
Source files: corpus/acquisition/candidates/10.1116_1.4728205/document.md, corpus/acquisition/candidates/10.1116_1.4728205/structure.json
Uncertainty: none noted

3	10.1039_d1dt03543f	Atomic layer deposition of ternary ruthenates by combining metalorganic precursors with RuO4 as the co-reactant †	Ru, RuO2, Pt, Al	EXACT RuO2, Pt	Pt:4, RuO2:1	ALD	EXPERIMENTAL?	unclear	growth_per_cycle, thickness_vs_cycles, saturation_dose, temperature_window, composition, density	HIGH	exact overlap: RuO2, Pt; reinforces a sparse material (1 current paper(s)); experimental; core data: growth_per_cycle, thickness_vs_cycles, saturation_dose, temperature_window	

evidence and sourcesDOI: 10.1039/d1dt03543f · figures: 10 · tables: 0
Abstract (local): In this work, the use of ruthenium tetroxide (RuO4) as a co-reactant for atomic layer deposition (ALD) is reported. The role of RuO4 as a co-reactant is twofold: it acts both as an oxidizing agent and as a Ru source. It is demonstrated that ALD of a ternary Ru-containing metal oxide ( i.e. a metal ruthenate) can be achieved by combining a metalorganic precursor with RuO4 in a two-step process. RuO4 is proposed to combust the organic ligands of the adsorbed precursor molecules while also binding RuO2 to the surface. As a proof of concept two metal ruthenate processes are developed: one for alum…
Material evidence — Ru: The role of RuO4 as a co-reactant is twofold: it acts both as an oxidizing agent and as a Ru source.
Material evidence — RuO2: RuO4 is proposed to combust the organic ligands of the adsorbed precursor molecules while also binding RuO2 to the surface.
Material evidence — Pt: The TMA/RuO4 process results in a 1 : 1 Al to Ru ratio, while the MeCpPtMe3/RuO4 process yields a highly Rurich composition with respect to Pt.
Material evidence — Al: The TMA/RuO4 process results in a 1 : 1 Al to Ru ratio, while the MeCpPtMe3/RuO4 process yields a highly Rurich composition with respect to Pt.
Precursors: TMA, MeCpPtMe3, RuO4 · Coreactants: —
Process evidence: Atomic layer deposition of ternary ruthenates by combining metalorganic precursors with RuO4 as the co-reactant †
In this work, the use of ruthenium tetroxide (RuO4) as a co-reactant for atomic layer deposition (ALD) is reported.
Study evidence: figure captions report: growth_per_cycle, thickness_vs_cycles, saturation_dose, temperature_window
Geometry evidence: —
Source files: corpus/acquisition/candidates/10.1039_d1dt03543f/document.md, corpus/acquisition/candidates/10.1039_d1dt03543f/structure.json
Uncertainty: none noted

4	10.1149_2.067203jes	Plasma-assisted ALD for the conformal deposition of SiO2 : process, material and electronic properties	SiO2, Al2O3	EXACT SiO2, Al2O3	Al2O3:6, SiO2:3	plasma_ALD	EXPERIMENTAL	HAR/trench/via	growth_per_cycle, thickness_vs_cycles, temperature_window, conformality_profile, composition, density, optical	HIGH	exact overlap: SiO2, Al2O3; experimental; core data: growth_per_cycle, thickness_vs_cycles, temperature_window, conformality_profile; HAR/porous geometry	

evidence and sourcesDOI: 10.1149/2.067203jes · figures: 14 · tables: 2
Abstract (local): Plasma-assisted atomic layer deposition (ALD) was used to deposit SiO2 films in the temperature range of Tdep = 50-400 ◦ C on Si(100). H2Si[N(C2H5)2]2 and an O2 plasma were used as Si precursor and oxidant, respectively. The ALD growth process and material properties were characterized in detail. Ultrashort precursor doses ( ∼ 50 ms) were found to be sufficient to reach self-limiting ALDgrowthwith a growth-per-cycle of ∼ 1.2 Å ( Tdep =∼ 200 ◦ C) leading to SiO2 films with O/Si ratio of ∼ 2.1. Moreover, the plasma ALD process led to a high conformality (95-100%) for trenches with aspect ratios …
Material evidence — SiO2: Plasma-assisted ALD for the conformal deposition of SiO2 : process, material and electronic properties
Material evidence — Al2O3: In addition, the electronic (interface) properties of ultrathin ALD SiO2 films and ALD SiO2/Al2O3 stacks were studied by capacitance-voltage and photoconductance decay measurements.
Precursors: — · Coreactants: O2, O2_plasma
Process evidence: H2Si[N(C2H5)2]2 and an O2 plasma were used as Si precursor and oxidant, respectively.
Study evidence: The ALD growth process and material properties were characterized in detail.
Geometry evidence: High-resolution SEM images of a high-aspect ratio trench in Si coated by 830 cycles of ALD SiO2.
Source files: corpus/acquisition/candidates/10.1149_2.067203jes/document.md, corpus/acquisition/candidates/10.1149_2.067203jes/structure.json
Uncertainty: none noted

5	10.1039_c4tc02707h	Atomic layer deposition of B-doped ZnO using triisopropyl borate as the boron precursor and comparison with Al-doped ZnO	ZnO, Al	EXACT ZnO	ZnO:1	ALD	EXPERIMENTAL?	particles	growth_per_cycle, saturation_dose, temperature_window, composition, optical, crystallinity	HIGH	exact overlap: ZnO; reinforces a sparse material (1 current paper(s)); experimental; core data: growth_per_cycle, saturation_dose, temperature_window	

evidence and sourcesDOI: 10.1039/c4tc02707h · figures: 13 · tables: 3
Abstract (local): Doped ZnO films are an important class of transparent conductive oxides, with many applications demanding increased growth control and low deposition temperatures. Therefore, the preparation of B-doped ZnO films by atomic layer deposition (ALD) at 150 1 C was studied. The B source was triisopropyl borate, B(O i Pr)3 (TIB), which has a significantly lower vapour pressure and is a safer alternative precursor to highly toxic diborane(6), B2H6. The doping fraction (DF) of the films was varied by the ratio of ZnO and dopant ALD cycles. The electrical, structural and optical properties of the ZnO:B …
Material evidence — ZnO: Atomic layer deposition of B-doped ZnO using triisopropyl borate as the boron precursor and comparison with Al-doped ZnO †
Material evidence — Al: Atomic layer deposition of B-doped ZnO using triisopropyl borate as the boron precursor and comparison with Al-doped ZnO †
Precursors: TMA, DMAI · Coreactants: B2H6
Process evidence: Atomic layer deposition of B-doped ZnO using triisopropyl borate as the boron precursor and comparison with Al-doped ZnO †
Doped ZnO films are an important class of transparent conductive oxides, with many applications demanding increased g
Study evidence: figure captions report: growth_per_cycle, saturation_dose, temperature_window
Geometry evidence: 6 (a) XRD patterns of 45 nm-thick ZnO:B films deposited at 150 1 C with different doping fractions (DF = 0.000-0.094) and (b) ZnO powder spectrum for reference.
Source files: corpus/acquisition/candidates/10.1039_c4tc02707h/document.md, corpus/acquisition/candidates/10.1039_c4tc02707h/structure.json
Uncertainty: none noted

6	10.1039_d0ra09876k	Atomic layer deposition of dielectric Y 2 O 3 thin fi lms from a homoleptic yttrium formamidinate precursor and water †	Y2O3	EXACT Y2O3	Y2O3:3	thermal_ALD	EXPERIMENTAL	unclear	growth_per_cycle, thickness_vs_cycles, saturation_dose, composition, density, roughness, optical, crystallinity, pressure_exposure	HIGH	exact overlap: Y2O3; experimental; core data: growth_per_cycle, thickness_vs_cycles, saturation_dose	

evidence and sourcesDOI: 10.1039/d0ra09876k · figures: 18 · tables: 2
Abstract (local): We report the application of tris( N , N 0 -diisopropyl-formamidinato)yttrium(III) [Y(DPfAMD)3] as a promising precursor in a water-assisted thermal atomic layer deposition (ALD) process for the fabrication of high quality Y2O3 thin fi lms in a wide temperature range of 150 ° C to 325 ° C. This precursor exhibits distinct advantages such as improved chemical and thermal stability over the existing Y2O3 ALD precursors including the homoleptic and closely related yttrium tris-amidinate [Y(DPAMD)3] and tris-guanidinate [Y(DPDMG)3], leading to excellent thin fi lm characteristics. Smooth, homogene…
Material evidence — Y2O3: We report the application of tris( N , N 0 -diisopropyl-formamidinato)yttrium(III) [Y(DPfAMD)3] as a promising precursor in a water-assisted thermal atomic layer deposition (ALD) process for the fabrication of high quality Y2O3 thin /uniFB0
Precursors: — · Coreactants: —
Process evidence: Atomic layer deposition of dielectric Y 2 O 3 thin fi lms from a homoleptic yttrium formamidinate precursor and water †
We report the application of tris( N , N 0 -diisopropyl-formamidinato)yttrium(III) [Y(DPfAMD)3] as a promising precursor
Study evidence: Smooth, homogeneous, and polycrystalline (fcc) Y2O3 thin /uniFB01 lms were deposited at 300 /C14 C with a growth rate of 1.36 ˚ A per cycle.
Geometry evidence: —
Source files: corpus/acquisition/candidates/10.1039_d0ra09876k/document.md, corpus/acquisition/candidates/10.1039_d0ra09876k/structure.json
Uncertainty: none noted

7	10.1039_d0ra01602k	SiO2 thin fi lm growth through a pure atomic layer deposition technique at room temperature †	SiO2	EXACT SiO2	SiO2:3	plasma_ALD	EXPERIMENTAL?	porous	growth_per_cycle, temperature_window, composition, roughness, pressure_exposure	MEDIUM	exact overlap: SiO2; experimental; core data: growth_per_cycle, temperature_window; HAR/porous geometry	

evidence and sourcesDOI: 10.1039/d0ra01602k · figures: 12 · tables: 3
Abstract (local): (1 L ¼ 10 - 6 Torr s) with a growth rate of 59 /C24 1 -2 ˚ A per cycle. 39 One approach to decrease the deposition temperature and the level of contamination is to use plasma-enhanced-ALD (PEALD). 40,58,59 It is possible to decrease the temperature below 50 ° C, and these SiO2  lms are described as excellent candidates for thin  lm encapsulation in organic devices or TFT gate insulators due to the absence of impurities and good electrical properties. 41 -43,60 Currently, the use of amino ligands as precursors leads to promising results, even on large surfaces; however, a  nal annealing step…
Material evidence — SiO2: SiO2 thin fi lm growth through a pure atomic layer deposition technique at room temperature †
Precursors: — · Coreactants: H2O, NH3
Process evidence: 39 One approach to decrease the deposition temperature and the level of contamination is to use plasma-enhanced-ALD (PEALD).
Study evidence: figure captions report: growth_per_cycle, temperature_window
Geometry evidence: 8 SIMS depth pro /uniFB01 le of porous SiO2 /uniFB01 lm obtained with 100 ms pulse of SiCl4, 2s of NH3 and H2O precursors.
Source files: corpus/acquisition/candidates/10.1039_d0ra01602k/document.md, corpus/acquisition/candidates/10.1039_d0ra01602k/structure.json
Uncertainty: none noted

8	10.1039_d2dt02562k	SnO deposition via water based ALD employing tin(II) formamidinate: precursor characterization and process development †	SnO	FAMILY SnO~SnO2	—	ALD	EXPERIMENTAL?	HAR/trench/via	growth_per_cycle, thickness_vs_cycles, saturation_dose, temperature_window, composition, density, roughness, optical, crystallinity	HIGH	family overlap: SnO~SnO2; experimental; core data: growth_per_cycle, thickness_vs_cycles, saturation_dose, temperature_window; HAR/porous geometry	

evidence and sourcesDOI: 10.1039/d2dt02562k · figures: 16 · tables: 4
Abstract (local): Tin monoxide (SnO) is a promising oxide semiconductor which is appealing for a wide range of applications from channel materials in p-type fi eld e ff ect transistors (FET) to electrode materials searched for next-generation batteries. For the controlled growth of SnO fi lms at low temperatures, atomic layer deposition (ALD) is employed in this study, where the choice of the precursor plays a signi fi cant role. A comparative thermal evaluation of four di ff erent amidinate-based tin(II) precursors and the in fl uence of the ligand sphere on their physicochemical properties revealed that bis( …
Material evidence — SnO: SnO deposition via water based ALD employing tin(II) formamidinate: precursor characterization and process development †
Precursors: — · Coreactants: —
Process evidence: SnO deposition via water based ALD employing tin(II) formamidinate: precursor characterization and process development †
Tin monoxide (SnO) is a promising oxide semiconductor which is appealing for a wide range of applications from channel 
Study evidence: figure captions report: growth_per_cycle, thickness_vs_cycles, saturation_dose, temperature_window
Geometry evidence: SnO deposition via water based ALD employing tin(II) formamidinate: precursor characterization and process development †
Tin monoxide (SnO) is a promising oxide semiconductor which is appealing for a wide range of applications from channel 
Source files: corpus/acquisition/candidates/10.1039_d2dt02562k/document.md, corpus/acquisition/candidates/10.1039_d2dt02562k/structure.json
Uncertainty: none noted

9	10.1038_am.2016.182	Highly conductive and fl exible fi ber for textile electronics obtained by extremely low-temperature atomic layer deposi	Pt	EXACT Pt	Pt:4	thermal_ALD	EXPERIMENTAL?	HAR/trench/via	thickness_vs_cycles, saturation_dose, density	MEDIUM	exact overlap: Pt; experimental; core data: thickness_vs_cycles, saturation_dose; HAR/porous geometry	

evidence and sourcesDOI: 10.1038/am.2016.182 · figures: 5 · tables: 1
Abstract (local): Thermal atomic layer deposition (ALD) of metal has generally been achieved at high temperatures of around 300 °C or at relatively low temperatures with highly reactive counter reactants, including plasma radicals and O3, which can induce severe damage to substrates. Here, the growth of metallic Pt layers by ALD at a low temperature of 80 °C is achieved by using [(1,2,5,6η )-1,5-hexadiene]-dimethyl-platinum(II) (HDMP) and O2 as the Pt precursor and counter reactant, respectively. ALD results in the successful growth of continuous Pt layers at the low temperature without any reactive reactants o…
Material evidence — Pt: Highly conductive and fl exible fi ber for textile electronics obtained by extremely low-temperature atomic layer deposition of Pt
Precursors: — · Coreactants: O3, O2
Process evidence: Highly conductive and fl exible fi ber for textile electronics obtained by extremely low-temperature atomic layer deposition of Pt
Thermal atomic layer deposition (ALD) of metal has generally been achieved at high temperatures of around 300
Study evidence: figure captions report: thickness_vs_cycles, saturation_dose
Geometry evidence: ( c -f ) Typical SEM images showing the Pt deposited via ALD using the MeCpPtMe3 precursor ( c , d ) and the HDMP precursor ( e , f ) at 100 and 200 cycles.
Source files: corpus/acquisition/candidates/10.1038_am.2016.182/document.md, corpus/acquisition/candidates/10.1038_am.2016.182/structure.json
Uncertainty: none noted

10	10.1039_c4nr05049e	Atomic layer deposition-based tuning of the pore size in mesoporous thin films studied by in situ	TiO2	EXACT TiO2	TiO2:6	ALD	EXPERIMENTAL?	HAR/trench/via	thickness_vs_cycles, conformality_profile, density	MEDIUM	exact overlap: TiO2; experimental; core data: thickness_vs_cycles, conformality_profile; HAR/porous geometry	

evidence and sourcesDOI: 10.1039/c4nr05049e · figures: 10 · tables: 1
Abstract (local): Atomic layer deposition(ALD） enables the conformal coating of porous materials,making the x-ray scattering (GISAxS) can provide valuable information on the change in density and internal surface area during ALD of TiO2 in a porous titania film with small mesopores (3-8 nm). The results are shown to be in good agreement with in situ x-ray fluorescence data representing the evolution of the amount of Ti atoms deposited in the porous film. Analysis of both data sets indicates that the minimum pore diameter that can be achieved by ALD is determined by the size of the Ti-precursor molecule.
Material evidence — TiO2: Atomic layer deposition(ALD） enables the conformal coating of porous materials,making the x-ray scattering (GISAxS) can provide valuable information on the change in density and internal surface area during ALD of TiO2 in a porous titania f
Precursors: — · Coreactants: —
Process evidence: Atomic layer deposition-based tuning of the pore size in mesoporous thin films studied by in situ
Atomic layer deposition(ALD） enables the conformal coating of porous materials,making the x-ray scattering (GISAxS) can provide valuable infor
Study evidence: figure captions report: thickness_vs_cycles, conformality_profile
Geometry evidence: 2 Electron tomography study of the mesoporous titania film before (a-c) and after (d-f) modification via ALD.
Source files: corpus/acquisition/candidates/10.1039_c4nr05049e/document.md, corpus/acquisition/candidates/10.1039_c4nr05049e/structure.json
Uncertainty: none noted

11	10.1039_d0nr01092h	Thermal atomic layer deposition of gold nanoparticles: controlled growth and size selection for photocatalysis †	TiO2	EXACT TiO2	TiO2:6	thermal_ALD	EXPERIMENTAL?	HAR/trench/via	thickness_vs_cycles, saturation_dose, optical	MEDIUM	exact overlap: TiO2; experimental; core data: thickness_vs_cycles, saturation_dose; HAR/porous geometry	

evidence and sourcesDOI: 10.1039/d0nr01092h · figures: 10 · tables: 0
Abstract (local): Gold nanoparticles have been extensively studied for their applications in catalysis. For Au nanoparticles to be catalytically active, controlling the particle size is crucial. Here we present a low temperature (105 °C) thermal atomic layer deposition approach for depositing gold nanoparticles on TiO2 with controlled size and loading using trimethylphosphino-trimethylgold(III) and two co-reactants (ozone and water) in a fl uidized bed reactor. We show that the exposure time of the precursors is a variable that can be used to decouple the Au particle size from the loading. Longer exposures of o…
Material evidence — TiO2: Here we present a low temperature (105 °C) thermal atomic layer deposition approach for depositing gold nanoparticles on TiO2 with controlled size and loading using trimethylphosphino-trimethylgold(III) and two co-reactants (ozone and water
Precursors: — · Coreactants: —
Process evidence: Thermal atomic layer deposition of gold nanoparticles: controlled growth and size selection for photocatalysis †
Gold nanoparticles have been extensively studied for their applications in catalysis.
Study evidence: figure captions report: thickness_vs_cycles, saturation_dose
Geometry evidence: This study provides insights into the mechanism underlying the formation and evolution of Au nanoparticles prepared for the /uniFB01 rst time via vapor phase atomic layer deposition.
Source files: corpus/acquisition/candidates/10.1039_d0nr01092h/document.md, corpus/acquisition/candidates/10.1039_d0nr01092h/structure.json
Uncertainty: none noted

12	10.1021_acs.chemmater.7b00805	Nanoscale Solid State Batteries Enabled By	LiPON, LiO, LiCoO2	FAMILY LiO~Li2CO3; LiCoO2~Li2CO3	—	ALD	EXPERIMENTAL?	HAR/trench/via	growth_per_cycle, saturation_dose, temperature_window, conformality_profile, composition, roughness, crystallinity	HIGH	family overlap: LiO~Li2CO3, LiCoO2~Li2CO3; experimental; core data: growth_per_cycle, saturation_dose, temperature_window, conformality_profile; HAR/porous geometry	

evidence and sourcesDOI: 10.1021/acs.chemmater.7b00805 · figures: 16 · tables: 2
Abstract (local): Several active areas of research in novel energy storage technologies, including threedimensional solid state batteries and passivation coatings for reactive battery electrode components, require conformal solid state electrolytes. We describe an atomic layer deposition (ALD) process for a member of the lithium phosphorus oxynitride (LiPON) family, which is employed as a thin film lithium-conducting solid electrolyte. The reaction between lithium tert -butoxide (LiO t Bu) and diethyl phosphoramidate (DEPA) produces conformal, ionically conductive thin films with a stoichiometry close to Li2PO2…
Material evidence — LiPON: We describe an atomic layer deposition (ALD) process for a member of the lithium phosphorus oxynitride (LiPON) family, which is employed as a thin film lithium-conducting solid electrolyte.
Material evidence — LiO: The reaction between lithium tert -butoxide (LiO t Bu) and diethyl phosphoramidate (DEPA) produces conformal, ionically conductive thin films with a stoichiometry close to Li2PO2N between 250 and 300C.
Material evidence — LiCoO2: We demonstrate the viability of the ALD-grown electrolyte by integrating it into full solid state batteries, including thin film devices using LiCoO2 as the cathode and Si as the anode operating at up to 1 mA/cm 2 .
Precursors: — · Coreactants: —
Process evidence: We describe an atomic layer deposition (ALD) process for a member of the lithium phosphorus oxynitride (LiPON) family, which is employed as a thin film lithium-conducting solid electrolyte.
Study evidence: figure captions report: growth_per_cycle, saturation_dose, temperature_window, conformality_profile
Geometry evidence: ALD-grown samples can be transferred directly from the ALD chamber to the XPS in UHV via the red arrow.
Source files: corpus/acquisition/candidates/10.1021_acs.chemmater.7b00805/document.md, corpus/acquisition/candidates/10.1021_acs.chemmater.7b00805/structure.json
Uncertainty: none noted

13	10.1039_c3ra47469k	Luminescence properties of europium titanate thin fi lms grown by atomic layer deposition	TiO2, Eu2O3	EXACT TiO2	TiO2:6	ALD	EXPERIMENTAL	unclear	growth_per_cycle, temperature_window, composition, roughness, optical, crystallinity	MEDIUM	exact overlap: TiO2; experimental; core data: growth_per_cycle, temperature_window	

evidence and sourcesDOI: 10.1039/c3ra47469k · figures: 12 · tables: 1
Abstract (local): Luminescent europium titanium oxides (Eu x Ti y O z ) have been deposited as thin fi lms by atomic layer deposition (ALD) in the temperature range 225 to 375 ° C with control of the stoichiometry from pure TiO2 to pure Eu2O3, and their luminescent properties have been characterized. The current work demonstrates the feasibility of tailoring the luminescent properties of these fi lms by varying ALD deposition parameters. The highest luminescence e ffi ciency was observed for the amorphous phase while it decreases steadily with increasing annealing temperature up to 700 ° C due to the formation …
Material evidence — TiO2: Luminescent europium titanium oxides (Eu x Ti y O z ) have been deposited as thin /uniFB01 lms by atomic layer deposition (ALD) in the temperature range 225 to 375 /C14 C with control of the stoichiometry from pure TiO2 to pure Eu2O3, and t
Material evidence — Eu2O3: Luminescent europium titanium oxides (Eu x Ti y O z ) have been deposited as thin /uniFB01 lms by atomic layer deposition (ALD) in the temperature range 225 to 375 /C14 C with control of the stoichiometry from pure TiO2 to pure Eu2O3, and t
Precursors: TiCl4 · Coreactants: H2O
Process evidence: Luminescence properties of europium titanate thin fi lms grown by atomic layer deposition
Luminescent europium titanium oxides (Eu x Ti y O z ) have been deposited as thin /uniFB01 lms by atomic layer deposition (ALD) in the temperature ran
Study evidence: Luminescence properties of europium titanate thin fi lms grown by atomic layer deposition
Luminescent europium titanium oxides (Eu x Ti y O z ) have been deposited as thin /uniFB01 lms by atomic layer deposition (ALD) in the temperature ran
Geometry evidence: —
Source files: corpus/acquisition/candidates/10.1039_c3ra47469k/document.md, corpus/acquisition/candidates/10.1039_c3ra47469k/structure.json
Uncertainty: none noted

14	10.1063_1.2338776	Plasma-assisted atomic layer deposition of moisture permeation barriers on polymers Al2 O3	Al, Al2O3	EXACT Al2O3	Al2O3:6	plasma_ALD	EXPERIMENTAL?	unclear	growth_per_cycle, temperature_window, composition, density	MEDIUM	exact overlap: Al2O3; experimental; core data: growth_per_cycle, temperature_window	

evidence and sourcesDOI: 10.1063/1.2338776 · figures: 7 · tables: 1
Abstract (local): peratures ( 80 °C ) . 4 The reason for the improvement of the WVTR for PA-ALD barriers is yet unknown but it can possibly be related to the observed increase in hydroxyl content in the Al 2O3 films deposited at low temperatures ( cf. Table I ) . It has been reported that the high polarizability of the ( Al-) OH bonds of the film could obstruct water vapor permeation through the layer by means of H bonding with water vapor, 17 although H2O dissociation at reactive hydrophilic sites is also suggested to occur. 13 The mismatch of the coefficient of thermal expansion of Al2O3 and PEN might be anot…
Material evidence — Al: 4 The reason for the improvement of the WVTR for PA-ALD barriers is yet unknown but it can possibly be related to the observed increase in hydroxyl content in the Al 2O3 films deposited at low temperatures ( cf.
Material evidence — Al2O3: 13 The mismatch of the coefficient of thermal expansion of Al2O3 and PEN might be another explanation as it can lead to stress generation at the interface when the sample is brought to RT after deposition at elevated temperature and, theref
Precursors: — · Coreactants: H2O, O3, O2, O2_plasma
Process evidence: Thermal ALD films are hypothesized to nucleate inside the polymer matrix, whereas a more discrete interface could be present for plasma-assisted ALD as the O2 plasma can create additional functional groups ( e.g., OH ) on the polymer surfac
Study evidence: figure captions report: growth_per_cycle, temperature_window
Geometry evidence: —
Source files: corpus/acquisition/candidates/10.1063_1.2338776/document.md, corpus/acquisition/candidates/10.1063_1.2338776/structure.json
Uncertainty: none noted

15	10.1021_acs.langmuir.6b03119	Atomic Layer Deposition for Coating of High Aspect Ratio TiO2 Nanotube Layers	TiO2, Al2O3, Al	EXACT TiO2, Al2O3	Al2O3:6, TiO2:6	ALD	EXPERIMENTAL?	HAR/trench/via	saturation_dose	MEDIUM	exact overlap: TiO2, Al2O3; experimental; core data: saturation_dose; HAR/porous geometry	

evidence and sourcesDOI: 10.1021/acs.langmuir.6b03119 · figures: 9 · tables: 0
Abstract (local): ABSTRACT: We present an optimized approach for the deposition of Al2O3 (as a model secondary material) coating into high aspect ratio ( ≈ 180) anodic TiO2 nanotube layers using the atomic layer deposition (ALD) process. In order to study the in fl uence of the di ff usion of the Al 2 O3 precursors on the resulting coating thickness, ALD processes with di ff erent exposure times (i.e., 0.5, 2, 5, and 10 s) of the trimethylaluminum (TMA) precursor were performed. Uniform coating of the nanotube interiors was achieved with longer exposure times (5 and 10 s), as veri fi ed by detailed scanning ele…
Material evidence — TiO2: Atomic Layer Deposition for Coating of High Aspect Ratio TiO2 Nanotube Layers
Material evidence — Al2O3: ABSTRACT: We present an optimized approach for the deposition of Al2O3 (as a model secondary material) coating into high aspect ratio ( ≈ 180) anodic TiO2 nanotube layers using the atomic layer deposition (ALD) process.
Material evidence — Al: In order to study the in /uniFB02 uence of the di /uniFB00 usion of the Al 2 O3 precursors on the resulting coating thickness, ALD processes with di /uniFB00 erent exposure times (i.e., 0.5, 2, 5, and 10 s) of the trimethylaluminum (TMA) pr
Precursors: TMA · Coreactants: O3
Process evidence: Atomic Layer Deposition for Coating of High Aspect Ratio TiO2 Nanotube Layers
ABSTRACT: We present an optimized approach for the deposition of Al2O3 (as a model secondary material) coating into high aspect ratio ( ≈ 180) anodic TiO2 nanotub
Study evidence: figure captions report: saturation_dose
Geometry evidence: Atomic Layer Deposition for Coating of High Aspect Ratio TiO2 Nanotube Layers
ABSTRACT: We present an optimized approach for the deposition of Al2O3 (as a model secondary material) coating into high aspect ratio ( ≈ 180) anodic TiO2 nanotub
Source files: corpus/acquisition/candidates/10.1021_acs.langmuir.6b03119/document.md, corpus/acquisition/candidates/10.1021_acs.langmuir.6b03119/structure.json
Uncertainty: none noted

16	10.1039_d1ra00507c	Atomic layer deposition of superparamagnetic ruthenium-doped iron oxide thin fi lm	Ru, Fe2O3	EXACT Fe2O3	Fe2O3:2	ALD	EXPERIMENTAL	nanostructure	density	LOW	exact overlap: Fe2O3; reinforces a sparse material (2 current paper(s)); experimental	

evidence and sourcesDOI: 10.1039/d1ra00507c · figures: 16 · tables: 1
Abstract (local): Due to the several applications of biosensors, such as magnetic hyperthermia and magnetic resonance imaging, the use of superparamagnetic nanoparticles or thin fi lms for preparing biosensors has increased greatly. We report herein on a strategy to fabricate a nanostructure composed of superparamagnetic thin fi lms. Ruthenium-doped iron oxide thin fi lms were deposited by using atomic layer deposition at 270 and 360 ° C. FeCl3 and Ru(EtCp)2 were used as metal precursors and H2O/O2 as the oxygen precursor. Doping with ruthenium helps to lower the formation temperature of hematite ( a -Fe2O3). R…
Material evidence — Ru: FeCl3 and Ru(EtCp)2 were used as metal precursors and H2O/O2 as the oxygen precursor.
